Repository: sajid-m-islam/esnail

File: esnail/combined_full_heusler_dataset.csv (part 1 of 5)
Composition,Temperature,Seebeck Coefficient,Electrical Resistivity
Co2MnSn,50.0,-3.354977399136763,8.399694145012535e-07
Co2MnSn,100.0,-4.672589063778919,9.03088338446992e-07
Co2MnSn,150.0,-5.234692593633818,9.815212436429606e-07
Co2MnSn,200.0,-6.7043258952104425,1.0626692680566503e-06
Co2MnSn,250.0,-10.045594560873425,1.1411070049175664e-06
Co2MnSn,300.0,-15.864399451723976,1.2201952022279977e-06
Co2MnSn,350.0,-24.74916428048085,1.3136934622737882e-06
Co2Mn0.8Ti0.2Sn,50.0,-1.6326929727349349,1.57532553818023e-06
Co2Mn0.8Ti0.2Sn,100.0,-2.7079087903721444,1.623350308757472e-06
Co2Mn0.8Ti0.2Sn,150.0,-3.9498945789288333,1.6806388360920652e-06
Co2Mn0.8Ti0.2Sn,200.0,-5.6183617029906445,1.7365690161495376e-06
Co2Mn0.8Ti0.2Sn,250.0,-7.570607394804116,1.796728661343138e-06
Co2Mn0.8Ti0.2Sn,300.0,-9.517717049266096,1.869446963860976e-06
Co2Mn0.8Ti0.2Sn,350.0,-11.280766518913138,1.9523259589931612e-06
Co2Mn0.6Ti0.4Sn,100.0,-3.8102963902254348,3.887084512297501e-06
Co2Mn0.6Ti0.4Sn,150.0,-6.9670027704404855,4.13295073527493e-06
Co2Mn0.6Ti0.4Sn,200.0,-11.783579821601338,4.461386749475217e-06
Co2Mn0.6Ti0.4Sn,250.0,-20.47265337987441,4.926336620823119e-06
Co2Mn0.6Ti0.4Sn,300.0,-34.68157077400728,5.5215814542191e-06
Co2Mn0.6Ti0.4Sn,350.0,-49.41983928772619,6.072147440052999e-06
Co2Mn0.4Ti0.6Sn,50.0,0.08690234080040535,3.6264090999727e-06
Co2Mn0.4Ti0.6Sn,100.0,0.021364656180545425,3.6950765340166783e-06
Co2Mn0.4Ti0.6Sn,150.0,-0.46520696778042914,3.783661332489912e-06
Co2Mn0.4Ti0.6Sn,200.0,-1.5785097625701323,3.87498234972192e-06
Co2Mn0.4Ti0.6Sn,250.0,-3.2638999574631895,3.963259210223981e-06
Co2Mn0.4Ti0.6Sn,300.0,-5.642153346177499,4.05422034831119e-06
Co2Mn0.4Ti0.6Sn,350.0,-9.445225853530376,4.165211047724533e-06
Co2Mn0.2Ti0.8Sn,50.0,0.3531805608191083,1.363812041258493e-05
Co2Mn0.2Ti0.8Sn,100.0,0.2323207456578905,1.413315757695213e-05
Co2Mn0.2Ti0.8Sn,150.0,-0.4115871676209105,1.4888270856313664e-05
Co2Mn0.2Ti0.8Sn,200.0,-2.138148804028635,1.5754030822873956e-05
Co2Mn0.2Ti0.8Sn,250.0,-5.641880690001414,1.6578572315204156e-05
Co2Mn0.2Ti0.8Sn,300.0,-11.08657842727174,1.7262222675423373e-05
Co2Mn0.2Ti0.8Sn,350.0,-17.43968486674002,1.7812129986379928e-05
Co2TiSn,50.0,-2.099039368375657,2.4649296924297625e-06
Co2TiSn,100.0,-3.9626041284305455,2.572429466393716e-06
Co2TiSn,150.0,-6.110146119283538,2.7149158808275538e-06
Co2TiSn,200.0,-10.585921254665381,2.8973751419048975e-06
Co2TiSn,250.0,-19.875800211978493,3.147644004972738e-06
Co2TiSn,300.0,-34.060211976648624,3.4571705184293556e-06
Co2TiSn,350.0,-47.967087386476514,3.721774767602244e-06
Fe2VAl0.9Si0.1,350.0,-125.8433683167,1.074205791769195e-05
Fe2VAl0.9Si0.1,400.0,-113.2675189227,1.090589417821016e-05
Fe2VAl0.9Si0.1,450.0,-99.76625614549289,1.0570174974224604e-05
Fe2VAl0.9Si0.1,500.0,-84.53075446438092,1.0113184539698196e-05
Fe2VAl0.9Si0.1,550.0,-68.67330727111784,9.68886798378148e-06
Fe2VAl0.9Si0.1,600.0,-54.187983758457534,9.310651420963713e-06
Fe2VAl0.9Si0.1,650.0,-42.911285809154634,8.935262101224454e-06
Fe2VAl0.9Si0.1,700.0,-35.482804884907516,8.54654854018533e-06
Fe2VAl0.9Si0.1,400.0,-121.4067269761,4.19446554390405e-06
Fe2VAl0.9Si0.1,450.0,-107.8089375257,4.2324141879469e-06
Fe2VAl0.9Si0.1,500.0,-90.50220089683812,4.205080455523524e-06
Fe2VAl0.9Si0.1,550.0,-73.3195645423938,4.121242921146807e-06
Fe2VAl0.9Si0.1,600.0,-58.49136458044432,3.990492313883392e-06
Fe2VAl0.9Si0.1,650.0,-46.99920305821568,3.832749142397502e-06
Fe2VAl0.9Si0.1,700.0,-38.92992521619082,3.687781319994666e-06
Fe2VAl,400.0,32.908147520860666,5.149544097224843e-06
Fe2VAl,450.0,27.110745665586037,4.357330564299565e-06
Fe2VAl,500.0,18.262265637665166,3.833581245312828e-06
Fe2VAl,550.0,9.180319128900406,3.5013353181955793e-06
Fe2VTa0.03Al0.97,100.0,-91.11061815589018,2.8773148693770207e-06
Fe2VTa0.03Al0.97,150.0,-111.4491805879,3.2952183636649145e-06
Fe2VTa0.03Al0.97,200.0,-134.7358883163,3.711162412368651e-06
Fe2VTa0.03Al0.97,250.0,-153.4714828262,4.073783743183186e-06
Fe2VTa0.03Al0.97,300.0,-163.4087476529,4.34950025198489e-06
Fe2VTa0.03Al0.97,350.0,-163.00248906689998,4.520219197036054e-06
Fe2VTa0.03Al0.97,400.0,-152.8595167571,4.5810453931893945e-06
Fe2VTa0.03Al0.97,450.0,-135.1886245158,4.53798940609256e-06
Fe2VTa0.03Al0.97,500.0,-113.2505709222,4.405675746392637e-06
Fe2VTa0.03Al0.97,550.0,-90.80806002686748,4.205051063940648e-06
Fe2VTa0.03Al0.97,600.0,-71.5757220357294,3.961092341996067e-06
Fe2VTa0.03Al0.97,650.0,-58.67009399437674,3.7005150914313305e-06
Fe2VTa0.03Al0.97,700.0,-54.059600472063366,3.4494815449363167e-06
Fe2VTa0.05Al0.95,150.0,-81.6797871856788,1.8595107040001635e-06
Fe2VTa0.05Al0.95,200.0,-102.8451867236,2.265186190452218e-06
Fe2VTa0.05Al0.95,250.0,-122.87489259120001,2.6846401920371176e-06
Fe2VTa0.05Al0.95,300.0,-139.1132186204,3.0775798515849815e-06
Fe2VTa0.05Al0.95,350.0,-149.8687569434,3.4155341728100553e-06
Fe2VTa0.05Al0.95,400.0,-154.3071234012,3.680486549072113e-06
Fe2VTa0.05Al0.95,450.0,-152.3437029513,3.8635072921378615e-06
Fe2VTa0.05Al0.95,500.0,-144.5363950768,3.963386160942347e-06
Fe2VTa0.05Al0.95,550.0,-131.9783591945,3.985264890350364e-06
Fe2VTa0.05Al0.95,600.0,-116.1907600628,3.939269719917847e-06
Fe2VTa0.05Al0.95,650.0,-99.01551319082226,3.839143922653288e-06
Fe2VTa0.08Al0.92,150.0,-62.13421944061169,1.6177229678983654e-06
Fe2VTa0.08Al0.92,200.0,-77.78224508981043,1.9586560730254684e-06
Fe2VTa0.08Al0.92,250.0,-93.0358816225749,2.3333215336347447e-06
Fe2VTa0.08Al0.92,300.0,-107.728757586,2.704326805619701e-06
Fe2VTa0.08Al0.92,350.0,-120.8633820079,3.043684324082643e-06
Fe2VTa0.08Al0.92,400.0,-131.00668132200002,3.3318378694260987e-06
Fe2VTa0.08Al0.92,450.0,-136.6855362927,3.556688933444227e-06
Fe2VTa0.08Al0.92,500.0,-136.78231894060002,3.712623085414252e-06
Fe2VTa0.08Al0.92,550.0,-130.9304294673,3.7995363381878657e-06
Fe2VTa0.08Al0.92,600.0,-119.909833181,3.821861514282657e-06
Fe2VTa0.08Al0.92,650.0,-106.0425974209,3.7875946119735297e-06
Fe2VTa0.08Al0.92,700.0,-93.58842848314207,3.7073211713841166e-06
Fe2VTa0.12Al0.88,150.0,-39.78719425598506,1.5908832138774296e-06
Fe2VTa0.12Al0.88,200.0,-51.49568799484489,1.8468253549804712e-06
Fe2VTa0.12Al0.88,250.0,-62.529303597161366,2.1325100590374377e-06
Fe2VTa0.12Al0.88,300.0,-73.05056006506288,2.4265574186954624e-06
Fe2VTa0.12Al0.88,350.0,-82.82314739985863,2.711333444398371e-06
Fe2VTa0.12Al0.88,400.0,-91.35345020968776,2.9727215804301135e-06
Fe2VTa0.12Al0.88,450.0,-98.03207131716856,3.199894220958208e-06
Fe2VTa0.12Al0.88,500.0,-102.275355367,3.3850842260771733e-06
Fe2VTa0.12Al0.88,550.0,-103.66691243380001,3.5233564378519668e-06
Fe2VTa0.12Al0.88,600.0,-102.0991416295,3.612379196361421e-06
Fe2VTa0.12Al0.88,650.0,-97.91475471108691,3.652195855741679e-06
Fe2.08V0.92Si,350.0,-46.17820056121162,2.361417944922407e-06
Fe2.08V0.92Si,400.0,-50.350205604550126,2.454860609687164e-06
Fe2.08V0.92Si,450.0,-52.94033339117365,2.530637612702966e-06
Fe2.08V0.92Si,500.0,-54.415991370008506,2.5929363664417465e-06
Fe2.08V0.92Si,550.0,-55.115650841559955,2.644270665150644e-06
Fe2.08V0.92Si,600.0,-55.26757342742893,2.6858421023960517e-06
Fe2.08V0.92Si,650.0,-55.00853753982927,2.717901488607674e-06
Fe2.08V0.92Si,700.0,-54.40256485110483,2.7401102686225648e-06
Fe2.08V0.92Si,750.0,-53.45964676324678,2.751901939229195e-06
Fe2.08V0.92Si,800.0,-52.154470877409494,2.752843466711488e-06
Fe2.08V0.92Si,850.0,-50.44514746342901,2.7429967043928862e-06
Fe2.08V0.92Si,900.0,-48.291935929339324,2.723279810180384e-06
Fe2.08V0.92Si,950.0,-45.675971290889606,2.6958286641085895e-06
Fe2.08V0.92Si,1000.0,-42.61799064106129,2.66435828588378e-06
Ti0.3Zr0.35Hf0.35Ni2Sn,400.0,-8.358476593055308,9.178041083887056e-07
Ti0.3Zr0.35Hf0.35Ni2Sn,450.0,-9.490223489242947,9.683596944172129e-07
Ti0.3Zr0.35Hf0.35Ni2Sn,500.0,-10.252038887058852,1.0448205169285849e-06
Ti0.3Zr0.35Hf0.35Ni2Sn,550.0,-10.682379223031576,1.112539007452526e-06
Ti0.3Zr0.35Hf0.35Ni2Sn,600.0,-10.94349987930633,1.1569584773203112e-06
Ti0.3Zr0.35Hf0.35Ni2Sn,650.0,-11.194124855788592,1.199341724101312e-06
Ti0.3Zr0.35Hf0.35Ni2Sn,700.0,-11.46211644228536,1.3124996380394352e-06
Fe2VAl,350.0,-18.412405329497112,8.713928141590896e-06
Fe2VAl,400.0,-16.764681888821347,7.2429883384005235e-06
Fe2VAl,450.0,-14.15678147060614,6.25278916549436e-06
Fe2VAl,500.0,-11.929745636107912,5.5717451423579705e-06
Fe2VAl,550.0,-10.576812882963024,5.005249273724211e-06
Fe2VAl,600.0,-10.04635060166862,4.498709452011471e-06
Fe2V0.98W0.02Al,400.0,-78.69656344069433,7.136938595368183e-06
Fe2V0.98W0.02Al,450.0,-68.89063415721833,6.240350704542895e-06
Fe2V0.98W0.02Al,500.0,-58.5638699298922,5.525209681496733e-06
Fe2V0.98W0.02Al,550.0,-47.42468525341555,4.965029175382166e-06
Fe2V0.98W0.02Al,600.0,-37.46063670474926,4.5385961775704285e-06
Fe2V0.98W0.02Al,650.0,-30.757604165367656,4.214577508168779e-06
Fe2V0.98W0.02Al,700.0,-27.318972043504417,3.9361263025379585e-06
Fe2V0.96W0.04Al,400.0,-92.1028714028554,6.573593149835522e-06
Fe2V0.96W0.04Al,450.0,-78.9151802117966,5.931727812380992e-06
Fe2V0.96W0.04Al,500.0,-65.39868096486386,5.3557756896416205e-06
Fe2V0.96W0.04Al,550.0,-51.185783596851934,4.841718067166203e-06
Fe2V0.96W0.04Al,600.0,-39.41755131137408,4.402787491777804e-06
Fe2V0.96W0.04Al,650.0,-32.944765601527514,4.05524622543846e-06
Fe2V0.96W0.04Al,700.0,-30.528991270618693,3.8041646991140334e-06
Fe2V0.94W0.06Al,350.0,-116.4027479712,6.008466079478008e-06
Fe2V0.94W0.06Al,400.0,-110.42004396739999,5.700759609619865e-06
Fe2V0.94W0.06Al,450.0,-95.90113301306825,5.3516384600382155e-06
Fe2V0.94W0.06Al,500.0,-80.95686736187685,4.990897612552571e-06
Fe2V0.94W0.06Al,550.0,-68.43972986023388,4.642999335473452e-06
Fe2V0.94W0.06Al,600.0,-58.069785849799736,4.325908504740396e-06
Fe2V0.94W0.06Al,650.0,-48.56063506998359,4.0499279250599085e-06
Fe2V0.94W0.06Al,700.0,-39.74536356045506,3.816533651043436e-06
Fe2V0.92W0.08Al,400.0,-100.991521576,5.070874293879916e-06
Fe2V0.92W0.08Al,450.0,-94.5831989044056,4.876391231564599e-06
Fe2V0.92W0.08Al,500.0,-85.62205319809007,4.686647649589504e-06
Fe2V0.92W0.08Al,550.0,-74.0827795772574,4.49474949294907e-06
Fe2V0.92W0.08Al,600.0,-62.41918473071963,4.287413216762857e-06
Fe2V0.92W0.08Al,650.0,-53.10617433778101,4.058761744395002e-06
Fe2V0.92W0.08Al,700.0,-46.181740490102136,3.824120425573642e-06
Fe2V0.90W0.10Al,400.0,-110.8266738034,4.495484593279616e-06
Fe2V0.90W0.10Al,450.0,-103.0740042372,4.457254532801206e-06
Fe2V0.90W0.10Al,500.0,-90.68471004742749,4.3649119331442e-06
Fe2V0.90W0.10Al,550.0,-77.68039562983326,4.2404256391826114e-06
Fe2V0.90W0.10Al,600.0,-66.19771402814915,4.1081895239539955e-06
Fe2V0.90W0.10Al,650.0,-56.80596142677765,3.986505669542067e-06
Fe2V0.90W0.10Al,700.0,-48.82467164364938,3.879067547959211e-06
Fe2.06V1.01Al0.93,350.0,21.969067801311862,5.94766680365612e-06
Fe2.06V1.01Al0.93,400.0,18.122992640603936,5.250466788730943e-06
Fe2.06V1.01Al0.93,450.0,14.630186814732548,4.650711341706781e-06
Fe2.06V1.01Al0.93,500.0,11.33494535616436,4.165729774493967e-06
Fe2.06V1.01Al0.93,550.0,8.227737767526664,3.7931239103776944e-06
Fe2.06V1.01Al0.93,600.0,5.385747178321116,3.5169865754828575e-06
Fe2.06V1.01Al0.93,650.0,2.9134095016382506,3.3141200902387184e-06
Fe2.06V1.01Al0.93,700.0,0.8829525908709125,3.160254760843723e-06
Fe2.06V1.01Al0.93,750.0,-0.725064603571276,3.036267370730166e-06
Fe2.06V1.01Al0.93,800.0,-2.0812128775476166,2.934399672028983e-06
Fe2.06V1.01Al0.93,850.0,-3.5666536164723737,2.8644768770345447e-06
Fe2VAl,100.0,17.40736659333346,1.8727420194424634e-05
Fe2VAl,150.0,22.29695837033583,1.5448535910022205e-05
Fe2VAl,200.0,25.52072167536582,1.2462349900131811e-05
Fe2VAl,250.0,26.769546152371134,9.876911513498415e-06
Fe2VAl,300.0,27.23506408271046,7.748704653749373e-06
Fe2VAl,350.0,27.580538950859896,6.0905781255630685e-06
Fe2VAl0.95Ge0.05,100.0,-80.29770639025833,2.1776042481170022e-06
Fe2VAl0.95Ge0.05,150.0,-103.7397676706,2.726230653113967e-06
Fe2VAl0.95Ge0.05,200.0,-125.11667218810001,3.2784283386598974e-06
Fe2VAl0.95Ge0.05,250.0,-135.7079211738,3.737394097288095e-06
Fe2VAl0.95Ge0.05,300.0,-131.3829028885,4.048189845489574e-06
Fe2VAl0.95Ge0.05,350.0,-115.07066452240001,4.1908225929548835e-06
Fe2VAl0.95Ge0.05,400.0,-99.22968409406349,4.173324411815935e-06
Fe2VAl0.90Ge0.10,100.0,-67.61742554075741,9.222718892694154e-07
Fe2VAl0.90Ge0.10,150.0,-86.83370781362125,1.30050622832308e-06
Fe2VAl0.90Ge0.10,200.0,-104.4891990024,1.7562165404423088e-06
Fe2VAl0.90Ge0.10,250.0,-117.7448723617,2.2163371307646146e-06
Fe2VAl0.90Ge0.10,300.0,-123.2215890624,2.6308795980542884e-06
Fe2VAl0.90Ge0.10,350.0,-118.9662232536,2.9696974362521695e-06
Fe2VAl0.90Ge0.10,400.0,-106.4177871243,3.2192506360253944e-06
Fe2VAl0.97Ge0.03,150.0,-93.1170792008454,6.180534677464694e-06
Fe2VAl0.97Ge0.03,200.0,-113.066858106,6.3513625878168335e-06
Fe2VAl0.97Ge0.03,250.0,-121.3058997159,6.279564118248828e-06
Fe2VAl0.97Ge0.03,300.0,-113.8263816635,5.997718905083857e-06
Fe2VAl0.97Ge0.03,350.0,-93.29541559930746,5.554118877983037e-06
Fe2VAl0.97Ge0.03,400.0,-67.72980282642314,5.007377458352355e-06
Fe2VAl0.80Ge0.20,150.0,-63.555851160165346,1.0944655929683988e-06
Fe2VAl0.80Ge0.20,200.0,-77.3187749789494,1.3773623999272643e-06
Fe2VAl0.80Ge0.20,250.0,-89.620268224686,1.6835442193484834e-06
Fe2VAl0.80Ge0.20,300.0,-98.64276991645164,1.988121163070349e-06
Fe2VAl0.80Ge0.20,350.0,-102.84846088699999,2.2722014211229502e-06
Fe2VAl0.80Ge0.20,400.0,-104.0504879078,2.522296360993422e-06
CePd2Pt,100.0,110.79377959600001,2.1188031104718054e-06
CePd2Pt,150.0,112.6811431122,1.761620043669229e-06
CePd2Pt,200.0,107.0646679922,1.4910139134715074e-06
CePd2Pt,250.0,102.59694893080001,1.326080172139485e-06
CePd2Pt,300.0,98.96843804614082,1.2161140323255696e-06
CePd2Pt,100.0,112.8535556194,2.0941383580787982e-06
CePd2Pt,150.0,114.10832050590001,1.7405111765362055e-06
CePd2Pt,200.0,109.2279581049,1.4851789136444365e-06
CePd2Pt,250.0,104.6088786521,1.33293395285539e-06
CePd2Pt,300.0,98.81770219420123,1.2263772322783768e-06
Fe2VAl,350.0,6.391506287640826,3.3663189593729733e-06
Fe2VAl,400.0,5.864904053103602,3.222100950098911e-06
Fe2VAl,450.0,5.427545680559265,3.144043057010874e-06
Fe2VAl,500.0,5.094730221729549,3.00084170082665e-06
Fe2VAl,550.0,5.016500214983225,2.92402615531545e-06
Fe2VAl,600.0,5.303742620060429,3.086541723400178e-06
Fe2VAl,650.0,5.854289752795462,3.4813329132607094e-06
Fe2VAl,350.0,5.988097770022503,3.511284401786925e-06
Fe2VAl,400.0,5.215026447740628,3.427497537609046e-06
Fe2VAl,450.0,5.199708828261822,3.230472942952211e-06
Fe2VAl,500.0,4.941981806825136,3.077518078887148e-06
Fe2VAl,550.0,4.645887212395192,3.0238469113239225e-06
Fe2VAl,600.0,4.8785375312089325,3.1168213112672756e-06
Fe2VAl,650.0,5.728981630327896,3.4901924550710672e-06
Fe2VAl,400.0,20.307896966982142,4.51211624381496e-06
Fe2VAl,450.0,18.96064347613679,4.292144983552108e-06
Fe2VAl,500.0,16.72887408618419,4.0735214026561324e-06
Fe2VAl,550.0,14.610846866510457,3.852887164670067e-06
Fe2VAl,600.0,13.288933792991525,3.6339962211220943e-06
Fe2VAl,650.0,12.549169499172448,3.457229115016763e-06
Fe2VAl,400.0,25.137495007515664,6.965524500040783e-06
Fe2VAl,450.0,22.591387397832104,6.164653451390021e-06
Fe2VAl,500.0,19.577279552362384,5.557676888436037e-06
Fe2VAl,550.0,16.549044852637046,5.225852236161069e-06
Fe2VAl,600.0,13.689964151132083,4.953001304575295e-06
Fe2VAl,650.0,11.14389442960457,4.584853910362689e-06
Fe2VAl,350.0,71.86585587452919,8.52285838644852e-06
Fe2VAl,400.0,63.67684638082255,8.01921652174928e-06
Fe2VAl,450.0,56.70582514933405,7.59497696230711e-06
Fe2VAl,500.0,48.465154158133664,7.0886271637338394e-06
Fe2VAl,550.0,39.507753297130876,6.483192614947035e-06
Fe2VAl,600.0,31.48132895457699,5.843170720166456e-06
Fe2VAl,650.0,25.18260260358585,5.2514646809099694e-06
Fe2VAl,400.0,70.52880750339715,5.022081054742196e-06
Fe2VAl,450.0,64.7597652212089,4.705166889985968e-06
Fe2VAl,500.0,56.72207430750626,4.3704834634920835e-06
Fe2VAl,550.0,48.07921600900791,4.0530410806663785e-06
Fe2VAl,600.0,40.24895556556255,3.753006317127955e-06
Fe2VAl,650.0,33.549977880778805,3.451480262043877e-06
PuPd2Sn,50.0,-2.7639569301299627,1.1054182853553595e-06
PuPd2Sn,100.0,-2.5590128696874803,1.1272592731605938e-06
PuPd2Sn,150.0,-1.705513836053404,1.1477263129777977e-06
PuPd2Sn,200.0,-0.9454295443999541,1.1873302499514975e-06
PuPd2Sn,250.0,0.00011560530516709364,1.1952679583120165e-06
Fe2VAl0.9Si0.1,350.0,-142.1583423766,4.708360214793811e-06
Fe2VAl0.9Si0.1,400.0,-127.7019099638,4.615665675842738e-06
Fe2VAl0.9Si0.1,450.0,-106.1672669131,4.489193736920145e-06
Fe2VAl0.9Si0.1,500.0,-84.24966691930233,4.310610344712154e-06
Fe2VAl0.9Si0.1,550.0,-65.4211041449717,4.072543565103578e-06
Fe2VAl0.9Si0.1,600.0,-50.83035277108944,3.787152604337602e-06
Fe2VAl0.9Si0.1,650.0,-40.20300654753112,3.4946968301754768e-06
Fe2VAl0.9Si0.1,700.0,-32.7415183435703,3.2721047930562276e-06
Fe2VAl0.9Si0.1,350.0,-124.65242166760001,5.3932145542088296e-06
Fe2VAl0.9Si0.1,400.0,-110.9956588007,5.415389015679088e-06
Fe2VAl0.9Si0.1,450.0,-91.46727569457266,5.311663015982783e-06
Fe2VAl0.9Si0.1,500.0,-73.13024663028068,5.105976123617765e-06
Fe2VAl0.9Si0.1,550.0,-58.59907110940731,4.844787346619383e-06
Fe2VAl0.9Si0.1,600.0,-47.68766669236173,4.5805220710843295e-06
Fe2VAl0.9Si0.1,650.0,-39.0572618368056,4.355018999694557e-06
Fe2VAl0.9Si0.1,700.0,-31.864288736006397,4.182977090241192e-06
Fe2VAl0.9Si0.1,350.0,-123.09301925509999,1.0815531500008865e-05
Fe2VAl0.9Si0.1,400.0,-110.2050943554,1.0994675874102004e-05
Fe2VAl0.9Si0.1,450.0,-97.9039731792378,1.0616391882293292e-05
Fe2VAl0.9Si0.1,500.0,-83.55608351619748,1.0127283501298627e-05
Fe2VAl0.9Si0.1,550.0,-67.91055008742464,9.699846621110108e-06
Fe2VAl0.9Si0.1,600.0,-53.39069975825346,9.336030027191054e-06
Fe2VAl0.9Si0.1,650.0,-42.385566751200486,8.970796382668026e-06
Fe2VAl0.9Si0.1,700.0,-35.54139785888759,8.575683210525919e-06
Fe2VAl0.9Si0.1,350.0,-116.8648700018,3.0994202160249866e-06
Fe2VAl0.9Si0.1,400.0,-112.09158288729999,3.4110954510466825e-06
Fe2VAl0.9Si0.1,450.0,-101.5416039125,3.718447372637288e-06
Fe2VAl0.9Si0.1,500.0,-87.02092083517823,3.882653599983002e-06
Fe2VAl0.9Si0.1,550.0,-71.36363679114875,3.896889896395076e-06
Fe2VAl0.9Si0.1,600.0,-57.43691588347774,3.826453011871627e-06
Fe2VAl0.9Si0.1,650.0,-47.14592877070998,3.7488835256589985e-06
Fe2VAl0.9Si0.1,700.0,-40.43879825552907,3.69408868881364e-06
Fe2(Ti0.7Cr0.3)Al,300.0,40.84047912956274,2.0321566618036573e-06
Fe2(Ti0.7Cr0.3)Al,350.0,45.16927496710189,2.2703658689162895e-06
Fe2(Ti0.7Cr0.3)Al,400.0,48.76438487809811,2.4822764513826676e-06
Fe2(Ti0.7Cr0.3)Al,450.0,51.157244245945975,2.653429439071573e-06
Fe2(Ti0.7Cr0.3)Al,500.0,51.716277549406676,2.8256639637305953e-06
Fe2(Ti0.6Cr0.4)Al,300.0,49.19837200074973,2.273757979219548e-06
Fe2(Ti0.6Cr0.4)Al,350.0,52.158485176306094,2.516032657942256e-06
Fe2(Ti0.6Cr0.4)Al,400.0,52.534963436182096,2.633855224327703e-06
Fe2(Ti0.6Cr0.4)Al,450.0,51.81961920909701,2.974993180209721e-06
Fe2(Ti0.5Cr0.5)Al,300.0,48.15040518557504,7.381517498897551e-06
Fe2(Ti0.5Cr0.5)Al,350.0,47.96267426103408,7.601268601126784e-06
Fe2(Ti0.5Cr0.5)Al,400.0,45.47776258924884,7.68719685917559e-06
Fe2(Ti0.5Cr0.5)Al,450.0,41.48488002698428,7.682641618589285e-06
(Fe0.3Co0.7)2TiAl,300.0,-33.86950955758196,2.5132064633240792e-06
(Fe0.3Co0.7)2TiAl,350.0,-37.40752300307709,2.685173655917329e-06
(Fe0.3Co0.7)2TiAl,400.0,-41.72496922664256,2.672384114234673e-06
(Fe0.3Co0.7)2TiAl,450.0,-45.595363460490276,3.078787105137903e-06
(Fe0.2Co0.8)2TiAl,300.0,-34.15088371653283,1.9146507783876087e-06
(Fe0.2Co0.8)2TiAl,350.0,-38.09807716600652,2.1237160883788944e-06
(Fe0.2Co0.8)2TiAl,400.0,-42.45680972865496,2.3128451251340737e-06
(Fe0.2Co0.8)2TiAl,450.0,-45.980265954153815,2.2843479939092088e-06
LaPd2Ge,50.0,-1.327288994084091,4.477912734326716e-07
LaPd2Ge,100.0,-1.0712998194385221,9.232897501927944e-07
LaPd2Ge,150.0,-0.08997100335521917,1.3658788363570392e-06
LaPd2Ge,200.0,1.5770953244305137,1.7546111539518853e-06
LaPd2Ge,250.0,3.755556089211251,2.111992393672739e-06
Fe2VAl,100.0,-8.602681731740578,2.823400130477549e-05
Fe2VAl,150.0,-16.662905180648885,2.493655959139955e-05
Fe2VAl,200.0,-23.431736411272784,2.10209345413405e-05
Fe2VAl,250.0,-27.43992938784883,1.5809767808848176e-05
Fe2VAl,300.0,-28.278400862955248,1.1096683556336226e-05
Fe2VAl,350.0,-26.333057121875125,8.531033061238294e-06
Fe2VAl,400.0,-22.51962072695924,7.002639322865493e-06
Fe2VAl0.99Sb0.01,150.0,-60.82942332257692,1.7870409262221626e-05
Fe2VAl0.99Sb0.01,200.0,-72.31489554845633,1.4913421562932316e-05
Fe2VAl0.99Sb0.01,250.0,-75.52078530893499,1.2225099264618947e-05
Fe2VAl0.99Sb0.01,300.0,-71.10227160642292,9.9339588187969e-06
Fe2VAl0.99Sb0.01,350.0,-60.95727592087053,8.091210285213726e-06
Fe2VAl0.99Sb0.01,400.0,-47.71914461351371,6.687535357134043e-06
Fe2VAl0.99Sb0.01,450.0,-34.24933133062014,5.669865386624359e-06
Fe2VAl0.99Sb0.01,500.0,-23.130079407234057,4.958159409837854e-06
Fe2VAl0.99Sb0.01,550.0,-16.157104270922552,4.46218217229937e-06
Fe2VAl0.99Sb0.01,600.0,-13.832275845521018,4.098282154190061e-06
Fe2VAl0.99Sb0.01,650.0,-14.856300954878305,3.8061695956324295e-06
Fe2VAl0.99Sb0.01,700.0,-15.621405726602443,3.5656945219750234e-06
Fe2VAl0.98Sb0.02,100.0,-79.10682643024377,1.0846178384185194e-05
Fe2VAl0.98Sb0.02,150.0,-109.52140017229999,1.06090285108479e-05
Fe2VAl0.98Sb0.02,200.0,-124.34690786780001,1.000339893117873e-05
Fe2VAl0.98Sb0.02,250.0,-125.45619575819998,9.183881720356483e-06
Fe2VAl0.98Sb0.02,300.0,-115.7977723656,8.2713829719357e-06
Fe2VAl0.98Sb0.02,350.0,-98.96862571501028,7.356702260421442e-06
Fe2VAl0.98Sb0.02,400.0,-78.78704055595492,6.5041121038440765e-06
Fe2VAl0.98Sb0.02,450.0,-58.86541558450734,5.754937426334052e-06
Fe2VAl0.98Sb0.02,500.0,-42.18308066503236,5.1311350206966705e-06
Fe2VAl0.98Sb0.02,550.0,-30.659114052077147,4.638873010986872e-06
Fe2VAl0.98Sb0.02,600.0,-24.725159612228204,4.272110315084031e-06
Fe2VAl0.98Sb0.02,650.0,-22.898244045970095,4.016176107266687e-06
Fe2VAl0.98Sb0.02,700.0,-21.353594109543373,3.851349280787348e-06
Fe2VAl0.97Sb0.03,100.0,-74.25183278120645,6.467374690240056e-06
Fe2VAl0.97Sb0.03,150.0,-97.7908693234088,7.0756792743580974e-06
Fe2VAl0.97Sb0.03,200.0,-115.2651192368,7.383654229862029e-06
Fe2VAl0.97Sb0.03,250.0,-123.58018594050002,7.402793716011293e-06
Fe2VAl0.97Sb0.03,300.0,-122.1159685158,7.1737013975769755e-06
Fe2VAl0.97Sb0.03,350.0,-112.12745083739999,6.757041732589119e-06
Fe2VAl0.97Sb0.03,400.0,-96.14549070346251,6.224491260084029e-06
Fe2VAl0.97Sb0.03,450.0,-77.37760896712739,5.649689887851591e-06
Fe2VAl0.97Sb0.03,500.0,-59.10877866711834,5.09919218018258e-06
Fe2VAl0.97Sb0.03,550.0,-44.10221415854416,4.623418645615959e-06
Fe2VAl0.97Sb0.03,600.0,-34.00016024375653,4.247607024686212e-06
Fe2VAl0.97Sb0.03,650.0,-28.724681303180944,3.962763577670633e-06
Fe2VAl0.97Sb0.03,700.0,-25.87845042614816,3.7166143723366585e-06
Fe2VAl0.95Sb0.05,150.0,-96.7707708246441,6.879032066704063e-06
Fe2VAl0.95Sb0.05,200.0,-110.84310870499999,7.089272557643444e-06
Fe2VAl0.95Sb0.05,250.0,-116.0790127781,7.065086189745942e-06
Fe2VAl0.95Sb0.05,300.0,-113.8560355798,6.86510884451894e-06
Fe2VAl0.95Sb0.05,350.0,-105.8499857704,6.540421699282326e-06
Fe2VAl0.95Sb0.05,400.0,-93.89673713178571,6.135376781369918e-06
Fe2VAl0.95Sb0.05,450.0,-79.85403756256393,5.688422522330873e-06
Fe2VAl0.95Sb0.05,500.0,-65.46331807531912,5.2329293121311e-06
Fe2VAl0.95Sb0.05,550.0,-52.21150179243534,4.798015053354684e-06
Fe2VAl0.95Sb0.05,600.0,-41.19281294248639,4.409370715405274e-06
Fe2VAl0.95Sb0.05,650.0,-32.9705858565284,4.090085888707512e-06
Fe2VAl0.95Sb0.05,700.0,-27.43907396439055,3.861474338908455e-06
Fe2VAl0.9Sb0.1,100.0,-68.92727446587317,7.639356831651056e-06
Fe2VAl0.9Sb0.1,150.0,-85.61654514409285,7.388602161147979e-06
Fe2VAl0.9Sb0.1,200.0,-97.79474755855992,7.125359995256837e-06
Fe2VAl0.9Sb0.1,250.0,-104.4684392445,6.8387708304688665e-06
Fe2VAl0.9Sb0.1,300.0,-105.5176749323,6.52372876071452e-06
Fe2VAl0.9Sb0.1,350.0,-101.5053753574,6.180282869706384e-06
Fe2VAl0.9Sb0.1,400.0,-93.48669607117245,5.8130386232820985e-06
Fe2VAl0.9Sb0.1,450.0,-82.81839625101493,5.43055926174727e-06
Fe2VAl0.9Sb0.1,500.0,-70.96820751127292,5.044767192218392e-06
Fe2VAl0.9Sb0.1,550.0,-59.324202713367725,4.6703453809657665e-06
Fe2VAl0.9Sb0.1,600.0,-49.004164776339536,4.3241387457564115e-06
Fe2VAl0.9Sb0.1,650.0,-40.664955487306074,4.024555548196987e-06
Fe2VAl0.9Sb0.1,700.0,-34.31188431191907,3.7909687860767097e-06
Fe2VAl0.97Sb0.03,100.0,-73.06853285753125,6.671009408148693e-06
Fe2VAl0.97Sb0.03,150.0,-95.68090211959198,7.246793548121451e-06
Fe2VAl0.97Sb0.03,200.0,-113.2000589693,7.576919088236053e-06
Fe2VAl0.97Sb0.03,250.0,-121.97736285090001,7.629153362528515e-06
Fe2VAl0.97Sb0.03,300.0,-121.0388878145,7.420223573980657e-06
Fe2VAl0.97Sb0.03,350.0,-111.44913602070001,7.002517192048698e-06
Fe2VAl0.97Sb0.03,400.0,-95.67475124646063,6.45078235019181e-06
Fe2VAl0.97Sb0.03,450.0,-76.94823238907014,5.848828243400708e-06
Fe2VAl0.97Sb0.03,500.0,-58.63164697206838,5.2762255257262195e-06
Fe2VAl0.97Sb0.03,550.0,-43.58034464984386,4.795006707807856e-06
Fe2VAl0.97Sb0.03,600.0,-33.50667071275306,4.4363665544023805e-06
Fe2VAl0.97Sb0.03,650.0,-28.343679592151723,4.187362481912434e-06
Fe2VAl0.97Sb0.03,700.0,-25.608848365427253,3.977614955914991e-06
Fe2VAl0.96Si0.01Sb0.03,100.0,-81.6530819956919,4.742997511066736e-06
Fe2VAl0.96Si0.01Sb0.03,150.0,-111.07917038789999,5.227584360336674e-06
Fe2VAl0.96Si0.01Sb0.03,200.0,-130.35554717419998,5.676539090260118e-06
Fe2VAl0.96Si0.01Sb0.03,250.0,-138.22821468360002,5.983664843146111e-06
Fe2VAl0.96Si0.01Sb0.03,300.0,-135.339478848,6.100035576909696e-06
Fe2VAl0.96Si0.01Sb0.03,350.0,-123.7245785558,6.022074007668866e-06
Fe2VAl0.96Si0.01Sb0.03,400.0,-106.30831500640001,5.779629552341505e-06
Fe2VAl0.96Si0.01Sb0.03,450.0,-86.4016810639033,5.42405627124235e-06
Fe2VAl0.96Si0.01Sb0.03,500.0,-67.19849061166344,5.0162908106799295e-06
Fe2VAl0.96Si0.01Sb0.03,550.0,-51.27200790619081,4.614930345553508e-06
Fe2VAl0.96Si0.01Sb0.03,600.0,-40.071576931330085,4.264310521950045e-06
Fe2VAl0.96Si0.01Sb0.03,650.0,-33.41925075239428,3.982583399741129e-06
Fe2VAl0.96Si0.01Sb0.03,700.0,-29.00642087029433,3.7497953951799776e-06
Fe2VAl0.93Si0.04Sb0.03,100.0,-68.86437370270352,2.4247332355478823e-06
Fe2VAl0.93Si0.04Sb0.03,150.0,-86.17978675022917,2.819215302243872e-06
Fe2VAl0.93Si0.04Sb0.03,200.0,-104.3001874853,3.308066512424262e-06
Fe2VAl0.93Si0.04Sb0.03,250.0,-118.0514856412,3.782597595783444e-06
Fe2VAl0.93Si0.04Sb0.03,300.0,-124.729936809,4.172497258373303e-06
Fe2VAl0.93Si0.04Sb0.03,350.0,-123.62766200749999,4.439900594203886e-06
Fe2VAl0.93Si0.04Sb0.03,400.0,-115.5581672525,4.573457496844043e-06
Fe2VAl0.93Si0.04Sb0.03,450.0,-102.3818631261,4.582401071022116e-06
Fe2VAl0.93Si0.04Sb0.03,500.0,-86.5315843466117,4.490616044226558e-06
Fe2VAl0.93Si0.04Sb0.03,550.0,-70.53810933762578,4.330707178306634e-06
Fe2VAl0.93Si0.04Sb0.03,600.0,-56.55567979773359,4.138067681073043e-06
Fe2VAl0.93Si0.04Sb0.03,650.0,-45.88752026989395,3.944947617898619e-06
Fe2VAl0.93Si0.04Sb0.03,700.0,-38.51135771093761,3.774522323318937e-06
Fe2VAl0.9Si0.07Sb0.03 ,100.0,-52.95845678186107,1.6358918047765363e-06
Fe2VAl0.9Si0.07Sb0.03 ,150.0,-75.21301533931738,1.8945885069205157e-06
Fe2VAl0.9Si0.07Sb0.03 ,200.0,-96.65138985519528,2.2539696337984897e-06
Fe2VAl0.9Si0.07Sb0.03 ,250.0,-112.784607573,2.632041028884658e-06
Fe2VAl0.9Si0.07Sb0.03 ,300.0,-121.4033971365,2.9737987407356662e-06
Fe2VAl0.9Si0.07Sb0.03 ,350.0,-122.1221220652,3.2469848139695e-06
Fe2VAl0.9Si0.07Sb0.03 ,400.0,-115.9227142293,3.4378430802443727e-06
Fe2VAl0.9Si0.07Sb0.03 ,450.0,-104.69860732619999,3.546874949237622e-06
Fe2VAl0.9Si0.07Sb0.03 ,500.0,-90.79867035492305,3.5845951996245928e-06
Fe2VAl0.9Si0.07Sb0.03 ,550.0,-76.57114109217386,3.567287770057554e-06
Fe2VAl0.9Si0.07Sb0.03 ,600.0,-63.90755956774542,3.5127615501445395e-06
Fe2VAl0.9Si0.07Sb0.03 ,650.0,-53.786701539897386,3.4361061714283023e-06
Fe2VAl0.9Si0.07Sb0.03 ,700.0,-45.818511970868514,3.345447798365168e-06
Fe2VAl0.87Si0.1Sb0.03,150.0,-41.07236278891526,1.648392790695534e-06
Fe2VAl0.87Si0.1Sb0.03,200.0,-61.271546963934505,1.9817293730871116e-06
Fe2VAl0.87Si0.1Sb0.03,250.0,-81.39292575543065,2.33840351027155e-06
Fe2VAl0.87Si0.1Sb0.03,300.0,-97.05466806504384,2.6889093966420353e-06
Fe2VAl0.87Si0.1Sb0.03,350.0,-106.0762495127,3.0065554458979763e-06
Fe2VAl0.87Si0.1Sb0.03,400.0,-108.0244020436,3.2691049100980424e-06
Fe2VAl0.87Si0.1Sb0.03,450.0,-103.7590635346,3.4604164987132207e-06
Fe2VAl0.87Si0.1Sb0.03,500.0,-94.97932740107379,3.572084997679848e-06
Fe2VAl0.87Si0.1Sb0.03,550.0,-83.76939220348268,3.605081888452668e-06
Fe2VAl0.87Si0.1Sb0.03,600.0,-72.14451125441936,3.5713959670578673e-06
Fe2VAl0.87Si0.1Sb0.03,650.0,-61.59694222505202,3.4956739631461292e-06
Fe2VAl0.87Si0.1Sb0.03,700.0,-52.641896751908924,3.4168611590456725e-06
Fe2VAl,350.0,-96.08914010700384,9.253974475829524e-06
Fe2VAl,400.0,-83.45492924777741,8.193259418081845e-06
Fe2VAl,450.0,-68.04466081907347,7.330464021878531e-06
Fe2VAl,500.0,-53.39763187802013,6.6212450901729354e-06
Fe2VAl,550.0,-41.40638671157901,6.033513065773018e-06
Fe2VAl,600.0,-32.68084026318281,5.544687903409155e-06
Fe2VAl,650.0,-26.912401559372046,5.13895494180185e-06
Fe2VAl,700.0,-23.23809713643298,4.80452077572951e-06
Fe2VAl,750.0,-20.60469446702937,4.530869128096223e-06
Fe2VAl,800.0,-18.13282538684841,4.3060167219994895e-06
Fe2VAl,850.0,-15.481109521228698,4.11376915279794e-06
Fe2VAl,900.0,-13.21027771180607,3.930976760179101e-06
Fe2VAl,950.0,-13.147295443141227,3.7247905002273633e-06
Fe2V0.95Nb0.05Al,350.0,-109.7386680903,7.143974365659063e-06
Fe2V0.95Nb0.05Al,400.0,-97.22093871094938,6.639697330334296e-06
Fe2V0.95Nb0.05Al,450.0,-83.21998273368348,6.092308931454542e-06
Fe2V0.95Nb0.05Al,500.0,-69.63688085259847,5.576850409206681e-06
Fe2V0.95Nb0.05Al,550.0,-57.6081364610328,5.13173588087945e-06
Fe2V0.95Nb0.05Al,600.0,-47.652994021759625,4.767200028677548e-06
Fe2V0.95Nb0.05Al,650.0,-39.82075743715383,4.473745787535539e-06
Fe2V0.95Nb0.05Al,700.0,-33.83810841935824,4.230592032931616e-06
Fe2V0.95Nb0.05Al,750.0,-29.256424860449954,4.014121268701826e-06
Fe2V0.95Nb0.05Al,800.0,-25.59909920260583,3.806327314853693e-06
Fe2V0.95Nb0.05Al,850.0,-22.50885680827572,3.603262995380276e-06
Fe2V0.95Nb0.05Al,900.0,-19.895074330336943,3.4234878260741705e-06
Fe2V0.95Nb0.05Al,950.0,-18.081098082273943,3.3165157023413635e-06
Fe2V0.9Nb0.1Al,350.0,-80.29912689010696,6.91353078075024e-06
Fe2V0.9Nb0.1Al,400.0,-72.15437542599948,6.222522935721221e-06
Fe2V0.9Nb0.1Al,450.0,-62.40127286411608,5.638293657954808e-06
Fe2V0.9Nb0.1Al,500.0,-52.83601601575687,5.1529323862123975e-06
Fe2V0.9Nb0.1Al,550.0,-44.45954779700573,4.7547939476740205e-06
Fe2V0.9Nb0.1Al,600.0,-37.65004679156576,4.429825886176611e-06
Fe2V0.9Nb0.1Al,650.0,-32.335416813590406,4.162895790452244e-06
Fe2V0.9Nb0.1Al,700.0,-28.16577647052137,3.939118622366416e-06
Fe2V0.9Nb0.1Al,750.0,-24.685948725921538,3.7451840451562977e-06
Fe2V0.9Nb0.1Al,800.0,-21.507950462303842,3.570683751668977e-06
Fe2V0.9Nb0.1Al,850.0,-18.48348204397865,3.409438792599744e-06
Fe2V0.9Nb0.1Al,900.0,-15.876416879874217,3.2608269047303283e-06
Fe2V0.9Nb0.1Al,950.0,-14.535290986377717,3.1311098391671782e-06
Fe2V0.8Nb0.2Al,350.0,6.457922710209376,6.2383369411112935e-06
Fe2V0.8Nb0.2Al,400.0,3.177759573030711,5.535944092500585e-06
Fe2V0.8Nb0.2Al,450.0,0.19164961373932202,4.9904767693787015e-06
Fe2V0.8Nb0.2Al,500.0,-2.287231907260956,4.562155894384124e-06
Fe2V0.8Nb0.2Al,550.0,-4.178956137160836,4.221863496651612e-06
Fe2V0.8Nb0.2Al,600.0,-5.507656541506582,3.949087865672375e-06
Fe2V0.8Nb0.2Al,650.0,-6.372344814962647,3.7298687051541582e-06
Fe2V0.8Nb0.2Al,700.0,-6.917726792073134,3.55474228688125e-06
Fe2V0.8Nb0.2Al,750.0,-7.305018358023411,3.4166866045747457e-06
Fe2V0.8Nb0.2Al,800.0,-7.682761359402759,3.309066527752503e-06
Fe2V0.8Nb0.2Al,850.0,-8.157639514965869,3.223578955589297e-06
Fe2V0.8Nb0.2Al,900.0,-8.765294326394198,3.148197970776983e-06
Fe2V0.8Nb0.2Al,950.0,-9.441140989058349,3.065119993384463e-06
Fe2VGa,350.0,24.52785658160338,1.4269780653642343e-06
Fe2VGa,400.0,22.013029771184197,1.4830962512897322e-06
Fe2VGa,450.0,17.823222726421328,1.58250955749317e-06
Fe2VGa,500.0,13.617210222513279,1.7101968367789951e-06
Fe2VGa,550.0,9.8065800448005,1.8527577954894472e-06
Fe2VGa,600.0,6.247614541582251,1.9968461835224737e-06
Fe2VGa,650.0,2.9331721769118277,2.127602984349651e-06
Fe2V0.95Ti0.05Ga,350.0,54.163856941426104,1.3193228736413158e-06
Fe2V0.95Ti0.05Ga,400.0,44.851384344456264,1.3790262711607029e-06
Fe2V0.95Ti0.05Ga,450.0,35.360939090204596,1.479086652565884e-06
Fe2V0.95Ti0.05Ga,500.0,27.91940502247037,1.6094323140635725e-06
Fe2V0.95Ti0.05Ga,550.0,22.16677077022445,1.7513473464750488e-06
Fe2V0.95Ti0.05Ga,600.0,16.85494940690223,1.8859616008009595e-06
Fe2V0.95Ti0.05Ga,650.0,11.546598109671033,2.002740653786121e-06
Fe2V0.9Ti0.1Ga,350.0,55.65505190415989,9.392483010420544e-07
Fe2V0.9Ti0.1Ga,400.0,51.313037670724,1.0931686381546535e-06
Fe2V0.9Ti0.1Ga,450.0,45.3931739360952,1.267522565442438e-06
Fe2V0.9Ti0.1Ga,500.0,39.128963261485424,1.4577594411322765e-06
Fe2V0.9Ti0.1Ga,550.0,33.05712075005835,1.6501218323311764e-06
Fe2V0.9Ti0.1Ga,600.0,27.317710473188647,1.828509225947708e-06
Fe2V0.9Ti0.1Ga,650.0,21.954281896728535,1.9813417396132585e-06
Fe2V0.9Ti0.1Ga,700.0,17.214006307262263,2.1084238326035195e-06
Fe2V0.85Ti0.15Ga,350.0,45.60197318995455,9.639296250783546e-07
Fe2V0.85Ti0.15Ga,400.0,45.26748106628461,1.1224838188358195e-06
Fe2V0.85Ti0.15Ga,450.0,42.727744418500585,1.3024324559645765e-06
Fe2V0.85Ti0.15Ga,500.0,38.914010519415875,1.4926343284330625e-06
Fe2V0.85Ti0.15Ga,550.0,34.239987455419175,1.6797959196594909e-06
Fe2V0.85Ti0.15Ga,600.0,28.87826166939202,1.850902859161368e-06
Fe2V0.85Ti0.15Ga,650.0,23.036715503631427,1.995651377205054e-06
Fe2V0.8Ti0.2Ga,350.0,51.74028502878181,9.275369259770068e-07
Fe2V0.8Ti0.2Ga,400.0,53.91020196631358,1.0909008588553978e-06
Fe2V0.8Ti0.2Ga,450.0,53.39149226291171,1.2690826621166782e-06
Fe2V0.8Ti0.2Ga,500.0,51.00029366578173,1.4474890367741963e-06
Fe2V0.8Ti0.2Ga,550.0,46.89324528376487,1.6206792710838123e-06
Fe2V0.8Ti0.2Ga,600.0,41.15525259056692,1.7838215768426115e-06
Fe2V0.8Ti0.2Ga,650.0,34.387252427971085,1.9241494256876145e-06
Fe2V0.75Ti0.25Ga,350.0,40.94354298260689,9.59857464213259e-07
Fe2V0.75Ti0.25Ga,400.0,44.52665715550571,1.1249423364780231e-06
Fe2V0.75Ti0.25Ga,450.0,46.43210769178323,1.3047920779895638e-06
Fe2V0.75Ti0.25Ga,500.0,46.758734490064946,1.4877218605440766e-06
Fe2V0.75Ti0.25Ga,550.0,44.935760841964154,1.6698651765386865e-06
Fe2V0.75Ti0.25Ga,600.0,40.548504855404396,1.8469309490706008e-06
Fe2V0.75Ti0.25Ga,650.0,34.16409087791993,2.005960642036352e-06
Fe2V0.75Ti0.25Ga,700.0,28.157160919978523,2.1170853702309585e-06
Fe2VAl0.95Si0.05,200.0,-103.49193437929999,3.727713801492743e-06
Fe2VAl0.95Si0.05,250.0,-120.0160603511,4.604394822853547e-06
Fe2VAl0.95Si0.05,300.0,-127.04393400340001,5.353565276471949e-06
Fe2VAl0.95Si0.05,350.0,-117.6322534543,5.822574464045746e-06
Fe2(V0.975Ta0.025)Al0.95Si0.05,250.0,-131.01749418010002,4.523679689556735e-06
Fe2(V0.975Ta0.025)Al0.95Si0.05,300.0,-135.7788881462,4.9884230600061424e-06
Fe2(V0.975Ta0.025)Al0.95Si0.05,350.0,-128.87143657619998,5.242807329361463e-06
Fe2(V0.95Ta0.05)Al0.95Si0.05,200.0,-139.5227144156,3.2251697637333554e-06
Fe2(V0.95Ta0.05)Al0.95Si0.05,250.0,-151.96704767559999,3.7027873238785703e-06
Fe2(V0.95Ta0.05)Al0.95Si0.05,300.0,-150.08414581890003,4.108982286397039e-06
Fe2(V0.95Ta0.05)Al0.95Si0.05,350.0,-137.3410250372,4.353490520422004e-06
Fe2(V0.9Ti0.1)Al ,250.0,76.30951391754799,2.556023044942808e-06
Fe2(V0.9Ti0.1)Al ,300.0,83.59173502803206,2.8571983733044858e-06
Fe2(V0.9Ti0.1)Al ,350.0,88.47891262349047,3.179708855688845e-06
Fe2(V0.8Ta0.1Ti0.1)Al ,200.0,52.13469178464661,2.0164537095260216e-06
Fe2(V0.8Ta0.1Ti0.1)Al ,250.0,62.48212323353036,2.2199765490523164e-06
Fe2(V0.8Ta0.1Ti0.1)Al ,300.0,71.89702862709616,2.441134943670096e-06
Fe2(V0.8Ta0.1Ti0.1)Al ,350.0,79.20841391003916,2.668890096099753e-06
Fe2(V0.7Ta0.2Ti0.1)Al ,200.0,59.28447682289708,1.8332278939657496e-06
Fe2(V0.7Ta0.2Ti0.1)Al ,250.0,70.57993184803307,2.063961332348752e-06
Fe2(V0.7Ta0.2Ti0.1)Al ,300.0,79.28277353745867,2.3223197020002807e-06
Fe2(V0.7Ta0.2Ti0.1)Al ,350.0,88.44403123969879,2.606909097441519e-06
Fe2(V0.9Ti0.1)Al,350.0,89.34261617715711,3.2018087298209606e-06
Fe2(V0.8W0.05Ti0.15)Al ,350.0,76.4173359860676,2.224339982640017e-06
Fe2(V0.7W0.1Ti0.2)Al,350.0,76.46704683815508,2.24272692773722e-06
Fe2V0.75Ti0.15W0.1Al,400.0,17.055136449170735,8.279854163838607e-06
Fe2V0.75Ti0.15W0.1Al,450.0,12.05415862988576,7.044223375983609e-06
Fe2V0.75Ti0.15W0.1Al,500.0,8.145021356001369,6.111912349363948e-06
Fe2V0.75Ti0.15W0.1Al,550.0,4.0666315554310515,5.4126101527054345e-06
Fe2V0.75Ti0.15W0.1Al,600.0,0.052647619305790094,4.881303624801211e-06
Fe2V0.75Ti0.15W0.1Al,650.0,-2.9927908388443365,4.466666189184683e-06
Fe2V0.75Ti0.15W0.1Al,700.0,-4.319333223887527,4.139446668802489e-06
Fe2V0.7Ti0.2W0.1Al,350.0,81.4352692546246,7.57513980231268e-06
Fe2V0.7Ti0.2W0.1Al,400.0,73.79536668558184,6.910582440962736e-06
Fe2V0.7Ti0.2W0.1Al,450.0,60.58408025365856,6.278172687405225e-06
Fe2V0.7Ti0.2W0.1Al,500.0,47.47324328709243,5.695959115779054e-06
Fe2V0.7Ti0.2W0.1Al,550.0,36.41786965216968,5.176582588801175e-06
Fe2V0.7Ti0.2W0.1Al,600.0,27.208223536931502,4.72976305555702e-06
Fe2V0.7Ti0.2W0.1Al,650.0,19.021889234899398,4.364786349290924e-06
Fe2V0.7Ti0.2W0.1Al,700.0,11.97584092877584,4.092990985196624e-06
Fe2V0.65Ti0.25W0.1Al,400.0,92.46418714308771,4.690391858415761e-06
Fe2V0.65Ti0.25W0.1Al,450.0,85.948871484016,4.665661628589317e-06
Fe2V0.65Ti0.25W0.1Al,500.0,76.01442713808997,4.594409448939032e-06
Fe2V0.65Ti0.25W0.1Al,550.0,63.87241478957164,4.454139282451949e-06
Fe2V0.65Ti0.25W0.1Al,600.0,50.99677161528058,4.235339315135747e-06
Fe2V0.65Ti0.25W0.1Al,650.0,38.82865759027889,3.965363093126327e-06
Fe2V0.65Ti0.25W0.1Al,700.0,28.481301793559936,3.73231065979632e-06
Fe2V0.6Ti0.3W0.1Al,350.0,80.85503387477007,3.2159656755047e-06
Fe2V0.6Ti0.3W0.1Al,400.0,88.10036983327883,3.428089790843323e-06
Fe2V0.6Ti0.3W0.1Al,450.0,87.03659604454269,3.616633153040848e-06
Fe2V0.6Ti0.3W0.1Al,500.0,83.166220169688,3.7664323143850546e-06
Fe2V0.6Ti0.3W0.1Al,550.0,77.43125901781998,3.84858958992083e-06
Fe2V0.6Ti0.3W0.1Al,600.0,68.76829600009626,3.843401424655874e-06
Fe2V0.6Ti0.3W0.1Al,650.0,56.66353858386867,3.763286760766365e-06
Fe2V0.6Ti0.3W0.1Al,700.0,43.70787574674686,3.675715404802521e-06
Fe2V0.9Ti0.1Al,350.0,85.75875859367466,3.279092477243589e-06
Fe2V0.9Ti0.1Al,400.0,87.06623324936947,3.458200051174043e-06
Fe2V0.9Ti0.1Al,450.0,82.83171902891432,3.6311741551563415e-06
Fe2V0.9Ti0.1Al,500.0,75.83192056701037,3.750202757378566e-06
Fe2V0.9Ti0.1Al,550.0,67.10292300943611,3.795941320916114e-06
Fe2V0.9Ti0.1Al,600.0,56.841204403611194,3.7734696861439743e-06
Fe2V0.9Ti0.1Al,650.0,45.304648089171,3.708248953148853e-06
Fe2V0.9Ti0.1Al,700.0,33.71355508854337,3.642078364141456e-06
Fe2VAl,350.0,-24.53596436049549,9.46683339960068e-06
Fe2VAl,400.0,-21.791443702840645,7.668494700939523e-06
Fe2VAl,450.0,-17.720194922117496,6.393029379578304e-06
Fe2VAl,500.0,-14.072401622170698,5.4898821464749415e-06
Fe2VAl,550.0,-11.665924280868644,4.848988577975169e-06
Fe2VAl,600.0,-10.57517956846223,4.392841029729063e-06
Fe2VAl,650.0,-10.320019665953948,4.068554550607626e-06
Fe2VAl,700.0,-10.054611583450017,3.839932796619123e-06
Fe1.98(V0.97Ta0.05)Al,150.0,-109.4304387641,1.7666682043219682e-05
Fe1.98(V0.97Ta0.05)Al,200.0,-144.6365249339,1.6881550683759887e-05
Fe1.98(V0.97Ta0.05)Al,250.0,-151.912782063,1.527771708782106e-05
Fe1.98(V0.97Ta0.05)Al,300.0,-137.034711502,1.3105692695486016e-05
Fe1.98(V0.97Ta0.05)Al,350.0,-116.92053088499999,1.083370170119834e-05
Fe1.98(V0.97Ta0.05)(Al0.97Si0.03),150.0,-125.9618598213,7.259299911645334e-06
Fe1.98(V0.97Ta0.05)(Al0.97Si0.03),200.0,-152.7573506011,7.476683744666427e-06
Fe1.98(V0.97Ta0.05)(Al0.97Si0.03),250.0,-169.3231945766,7.5527059715921e-06
Fe1.98(V0.97Ta0.05)(Al0.97Si0.03),300.0,-171.98672403319998,7.463299331963101e-06
Fe1.98(V0.97Ta0.05)(Al0.97Si0.03),350.0,-160.1881861582,7.218729946068954e-06
Fe1.98(V0.97Ta0.05)(Al0.95Si0.05),150.0,-113.0210725888,4.870731672545164e-06
Fe1.98(V0.97Ta0.05)(Al0.95Si0.05),200.0,-147.2231100448,5.339336519523394e-06
