Repository: sajid-m-islam/esnail

File: esnail/Full Heusler Data NEW.csv (part 1 of 12)
Host,Composition,Crystal Category,Dopant Material,Concentration,Dopant Site,Temperature,Seebeck Coefficient,Electrical Resistivity,Electrical Conductivity (S/m),Crystal Structure,Microstructure,Experimental Preparation Notes,Paper (hyperlink),,,,,,
Ni2MnGa,Ni2MnGa,X2YZ,,,,37.6191,0.3439,7.32E-07,,Poly,,"Arc melting, annealed at 1073 K for two days, furnace cooling",Thermal and transport properties of Ni2MnGa1xAlx alloys,,,,,,
Ni2MnGa,Ni2MnGa,X2YZ,,,,57.9526,-2.0722,7.84E-07,,Poly,,"Arc melting, annealed at 1073 K for two days, furnace cooling",Thermal and transport properties of Ni2MnGa1xAlx alloys,,,,,,
Ni2MnGa,Ni2MnGa,X2YZ,,,,76.9811,-4.4885,8.80E-07,,Poly,,"Arc melting, annealed at 1073 K for two days, furnace cooling",Thermal and transport properties of Ni2MnGa1xAlx alloys,,,,,,
Ni2MnGa,Ni2MnGa,X2YZ,,,,99.2721,-6.9041,1.06E-06,,Poly,,"Arc melting, annealed at 1073 K for two days, furnace cooling",Thermal and transport properties of Ni2MnGa1xAlx alloys,,,,,,
Ni2MnGa,Ni2MnGa,X2YZ,,,,122.2301,-9.6519,1.33E-06,,Poly,,"Arc melting, annealed at 1073 K for two days, furnace cooling",Thermal and transport properties of Ni2MnGa1xAlx alloys,,,,,,
Ni2MnGa,Ni2MnGa,X2YZ,,,,150.4042,-12.3034,1.78E-06,,Poly,,"Arc melting, annealed at 1073 K for two days, furnace cooling",Thermal and transport properties of Ni2MnGa1xAlx alloys,,,,,,
Ni2MnGa,Ni2MnGa,X2YZ,,,,187.6785,-14.1458,2.39E-06,,Poly,,"Arc melting, annealed at 1073 K for two days, furnace cooling",Thermal and transport properties of Ni2MnGa1xAlx alloys,,,,,,
Ni2MnGa,Ni2MnGa,X2YZ,,,,218.3780,-14.8505,2.79E-06,,Poly,,"Arc melting, annealed at 1073 K for two days, furnace cooling",Thermal and transport properties of Ni2MnGa1xAlx alloys,,,,,,
Ni2MnGa,Ni2MnGa,X2YZ,,,,252.2286,-12.9912,3.24E-06,,Poly,,"Arc melting, annealed at 1073 K for two days, furnace cooling",Thermal and transport properties of Ni2MnGa1xAlx alloys,,,,,,
Ni2MnGa,Ni2MnGa,X2YZ,,,,279.5478,-10.9911,3.72E-06,,Poly,,"Arc melting, annealed at 1073 K for two days, furnace cooling",Thermal and transport properties of Ni2MnGa1xAlx alloys,,,,,,
Ni2MnGa,Ni2MnGa,X2YZ,,,,310.7883,-9.1324,4.47E-06,,Poly,,"Arc melting, annealed at 1073 K for two days, furnace cooling",Thermal and transport properties of Ni2MnGa1xAlx alloys,,,,,,
Ni2MnGa,Ni2MnGa,X2YZ,,,,347.2552,-7.4149,5.60E-06,,Poly,,"Arc melting, annealed at 1073 K for two days, furnace cooling",Thermal and transport properties of Ni2MnGa1xAlx alloys,,,,,,
Ni2MnGa,Ni2MnGa,X2YZ,,,,373.2879,-5.8423,6.20E-06,,Poly,,"Arc melting, annealed at 1073 K for two days, furnace cooling",Thermal and transport properties of Ni2MnGa1xAlx alloys,,,,,,
Ni2MnGa,Ni2MnGa,X2YZ,,,,396.7539,-5.2671,6.20E-06,,Poly,,"Arc melting, annealed at 1073 K for two days, furnace cooling",Thermal and transport properties of Ni2MnGa1xAlx alloys,,,,,,
Ni2MnGa,Ni2MnGa0.97Al0.03,X2YZ,Al,0.03,Ga,27.8499,-0.0856,1.06E-06,,Poly,,"Arc melting, annealed at 1073 K for two days, furnace cooling",Thermal and transport properties of Ni2MnGa1xAlx alloys,,,,,,
Ni2MnGa,Ni2MnGa0.97Al0.03,X2YZ,Al,0.03,Ga,51.4480,-2.5484,1.37E-06,,Poly,,"Arc melting, annealed at 1073 K for two days, furnace cooling",Thermal and transport properties of Ni2MnGa1xAlx alloys,,,,,,
Ni2MnGa,Ni2MnGa0.97Al0.03,X2YZ,Al,0.03,Ga,71.8187,-5.8189,1.77E-06,,Poly,,"Arc melting, annealed at 1073 K for two days, furnace cooling",Thermal and transport properties of Ni2MnGa1xAlx alloys,,,,,,
Ni2MnGa,Ni2MnGa0.97Al0.03,X2YZ,Al,0.03,Ga,98.7373,-9.6100,2.39E-06,,Poly,,"Arc melting, annealed at 1073 K for two days, furnace cooling",Thermal and transport properties of Ni2MnGa1xAlx alloys,,,,,,
Ni2MnGa,Ni2MnGa0.97Al0.03,X2YZ,Al,0.03,Ga,123.0437,-13.3542,2.99E-06,,Poly,,"Arc melting, annealed at 1073 K for two days, furnace cooling",Thermal and transport properties of Ni2MnGa1xAlx alloys,,,,,,
Ni2MnGa,Ni2MnGa0.97Al0.03,X2YZ,Al,0.03,Ga,148.6015,-15.8639,3.59E-06,,Poly,,"Arc melting, annealed at 1073 K for two days, furnace cooling",Thermal and transport properties of Ni2MnGa1xAlx alloys,,,,,,
Ni2MnGa,Ni2MnGa0.97Al0.03,X2YZ,Al,0.03,Ga,174.1242,-17.5667,4.08E-06,,Poly,,"Arc melting, annealed at 1073 K for two days, furnace cooling",Thermal and transport properties of Ni2MnGa1xAlx alloys,,,,,,
Ni2MnGa,Ni2MnGa0.97Al0.03,X2YZ,Al,0.03,Ga,203.5083,-18.0345,4.51E-06,,Poly,,"Arc melting, annealed at 1073 K for two days, furnace cooling",Thermal and transport properties of Ni2MnGa1xAlx alloys,,,,,,
Ni2MnGa,Ni2MnGa0.97Al0.03,X2YZ,Al,0.03,Ga,245.9202,-17.9769,6.06E-06,,Poly,,"Arc melting, annealed at 1073 K for two days, furnace cooling",Thermal and transport properties of Ni2MnGa1xAlx alloys,,,,,,
Ni2MnGa,Ni2MnGa0.97Al0.03,X2YZ,Al,0.03,Ga,269.4048,-17.8289,6.53E-06,,Poly,,"Arc melting, annealed at 1073 K for two days, furnace cooling",Thermal and transport properties of Ni2MnGa1xAlx alloys,,,,,,
Ni2MnGa,Ni2MnGa0.97Al0.03,X2YZ,Al,0.03,Ga,275.1433,-14.7421,6.28E-06,,Poly,,"Arc melting, annealed at 1073 K for two days, furnace cooling",Thermal and transport properties of Ni2MnGa1xAlx alloys,,,,,,
Ni2MnGa,Ni2MnGa0.97Al0.03,X2YZ,Al,0.03,Ga,308.3021,-11.9811,7.25E-06,,Poly,,"Arc melting, annealed at 1073 K for two days, furnace cooling",Thermal and transport properties of Ni2MnGa1xAlx alloys,,,,,,
Ni2MnGa,Ni2MnGa0.97Al0.03,X2YZ,Al,0.03,Ga,340.1848,-9.8849,9.08E-06,,Poly,,"Arc melting, annealed at 1073 K for two days, furnace cooling",Thermal and transport properties of Ni2MnGa1xAlx alloys,,,,,,
Ni2MnGa,Ni2MnGa0.97Al0.03,X2YZ,Al,0.03,Ga,364.9104,-8.2651,9.91E-06,,Poly,,"Arc melting, annealed at 1073 K for two days, furnace cooling",Thermal and transport properties of Ni2MnGa1xAlx alloys,,,,,,
Ni2MnGa,Ni2MnGa0.97Al0.03,X2YZ,Al,0.03,Ga,394.8831,-7.2612,1.04E-05,,Poly,,"Arc melting, annealed at 1073 K for two days, furnace cooling",Thermal and transport properties of Ni2MnGa1xAlx alloys,,,,,,
Ni2MnGa,Ni2MnGa0.95Al0.05,X2YZ,Al,0.05,Ga,18.0992,-0.9424,2.66E-06,,Poly,,"Arc melting, annealed at 1073 K for two days, furnace cooling",Thermal and transport properties of Ni2MnGa1xAlx alloys,,,,,,
Ni2MnGa,Ni2MnGa0.95Al0.05,X2YZ,Al,0.05,Ga,42.3107,-2.5031,3.10E-06,,Poly,,"Arc melting, annealed at 1073 K for two days, furnace cooling",Thermal and transport properties of Ni2MnGa1xAlx alloys,,,,,,
Ni2MnGa,Ni2MnGa0.95Al0.05,X2YZ,Al,0.05,Ga,61.3639,-5.4891,3.39E-06,,Poly,,"Arc melting, annealed at 1073 K for two days, furnace cooling",Thermal and transport properties of Ni2MnGa1xAlx alloys,,,,,,
Ni2MnGa,Ni2MnGa0.95Al0.05,X2YZ,Al,0.05,Ga,87.6258,-9.1854,3.76E-06,,Poly,,"Arc melting, annealed at 1073 K for two days, furnace cooling",Thermal and transport properties of Ni2MnGa1xAlx alloys,,,,,,
Ni2MnGa,Ni2MnGa0.95Al0.05,X2YZ,Al,0.05,Ga,109.3139,-12.7404,4.07E-06,,Poly,,"Arc melting, annealed at 1073 K for two days, furnace cooling",Thermal and transport properties of Ni2MnGa1xAlx alloys,,,,,,
Ni2MnGa,Ni2MnGa0.95Al0.05,X2YZ,Al,0.05,Ga,132.9534,-16.1525,4.49E-06,,Poly,,"Arc melting, annealed at 1073 K for two days, furnace cooling",Thermal and transport properties of Ni2MnGa1xAlx alloys,,,,,,
Ni2MnGa,Ni2MnGa0.95Al0.05,X2YZ,Al,0.05,Ga,160.5038,-19.4687,5.14E-06,,Poly,,"Arc melting, annealed at 1073 K for two days, furnace cooling",Thermal and transport properties of Ni2MnGa1xAlx alloys,,,,,,
Ni2MnGa,Ni2MnGa0.95Al0.05,X2YZ,Al,0.05,Ga,195.1742,-21.4542,6.31E-06,,Poly,,"Arc melting, annealed at 1073 K for two days, furnace cooling",Thermal and transport properties of Ni2MnGa1xAlx alloys,,,,,,
Ni2MnGa,Ni2MnGa0.95Al0.05,X2YZ,Al,0.05,Ga,228.4652,-21.7311,7.54E-06,,Poly,,"Arc melting, annealed at 1073 K for two days, furnace cooling",Thermal and transport properties of Ni2MnGa1xAlx alloys,,,,,,
Ni2MnGa,Ni2MnGa0.95Al0.05,X2YZ,Al,0.05,Ga,242.1062,-20.3038,7.85E-06,,Poly,,"Arc melting, annealed at 1073 K for two days, furnace cooling",Thermal and transport properties of Ni2MnGa1xAlx alloys,,,,,,
Ni2MnGa,Ni2MnGa0.95Al0.05,X2YZ,Al,0.05,Ga,248.6377,-20.4446,7.97E-06,,Poly,,"Arc melting, annealed at 1073 K for two days, furnace cooling",Thermal and transport properties of Ni2MnGa1xAlx alloys,,,,,,
Ni2MnGa,Ni2MnGa0.95Al0.05,X2YZ,Al,0.05,Ga,285.6889,-17.1605,8.79E-06,,Poly,,"Arc melting, annealed at 1073 K for two days, furnace cooling",Thermal and transport properties of Ni2MnGa1xAlx alloys,,,,,,
Ni2MnGa,Ni2MnGa0.95Al0.05,X2YZ,Al,0.05,Ga,320.8074,-14.4465,1.02E-05,,Poly,,"Arc melting, annealed at 1073 K for two days, furnace cooling",Thermal and transport properties of Ni2MnGa1xAlx alloys,,,,,,
Ni2MnGa,Ni2MnGa0.95Al0.05,X2YZ,Al,0.05,Ga,351.3520,-11.5911,1.20E-05,,Poly,,"Arc melting, annealed at 1073 K for two days, furnace cooling",Thermal and transport properties of Ni2MnGa1xAlx alloys,,,,,,
Ni2MnGa,Ni2MnGa0.95Al0.05,X2YZ,Al,0.05,Ga,374.7251,-8.8799,1.33E-05,,Poly,,"Arc melting, annealed at 1073 K for two days, furnace cooling",Thermal and transport properties of Ni2MnGa1xAlx alloys,,,,,,
Ni2MnGa,Ni2MnGa0.95Al0.05,X2YZ,Al,0.05,Ga,396.8923,-8.4474,1.40E-05,,Poly,,"Arc melting, annealed at 1073 K for two days, furnace cooling",Thermal and transport properties of Ni2MnGa1xAlx alloys,,,,,,
Ni2MnGa,Ni2MnGa0.90Al0.10,X2YZ,Al,0.1,Ga,20.6721,-0.0873,4.53E-06,,Poly,,"Arc melting, annealed at 1073 K for two days, furnace cooling",Thermal and transport properties of Ni2MnGa1xAlx alloys,,,,,,
Ni2MnGa,Ni2MnGa0.90Al0.10,X2YZ,Al,0.1,Ga,39.6841,-2.1240,4.72E-06,,Poly,,"Arc melting, annealed at 1073 K for two days, furnace cooling",Thermal and transport properties of Ni2MnGa1xAlx alloys,,,,,,
Ni2MnGa,Ni2MnGa0.90Al0.10,X2YZ,Al,0.1,Ga,55.4664,-4.9209,4.88E-06,,Poly,,"Arc melting, annealed at 1073 K for two days, furnace cooling",Thermal and transport properties of Ni2MnGa1xAlx alloys,,,,,,
Ni2MnGa,Ni2MnGa0.90Al0.10,X2YZ,Al,0.1,Ga,75.8639,-8.8084,5.11E-06,,Poly,,"Arc melting, annealed at 1073 K for two days, furnace cooling",Thermal and transport properties of Ni2MnGa1xAlx alloys,,,,,,
Ni2MnGa,Ni2MnGa0.90Al0.10,X2YZ,Al,0.1,Ga,92.9885,-12.4594,5.33E-06,,Poly,,"Arc melting, annealed at 1073 K for two days, furnace cooling",Thermal and transport properties of Ni2MnGa1xAlx alloys,,,,,,
Ni2MnGa,Ni2MnGa0.90Al0.10,X2YZ,Al,0.1,Ga,106.8298,-15.6365,5.54E-06,,Poly,,"Arc melting, annealed at 1073 K for two days, furnace cooling",Thermal and transport properties of Ni2MnGa1xAlx alloys,,,,,,
Ni2MnGa,Ni2MnGa0.90Al0.10,X2YZ,Al,0.1,Ga,126.6037,-20.1888,5.91E-06,,Poly,,"Arc melting, annealed at 1073 K for two days, furnace cooling",Thermal and transport properties of Ni2MnGa1xAlx alloys,,,,,,
Ni2MnGa,Ni2MnGa0.90Al0.10,X2YZ,Al,0.1,Ga,150.2783,-24.4079,6.46E-06,,Poly,,"Arc melting, annealed at 1073 K for two days, furnace cooling",Thermal and transport properties of Ni2MnGa1xAlx alloys,,,,,,
Ni2MnGa,Ni2MnGa0.90Al0.10,X2YZ,Al,0.1,Ga,184.3787,-28.2922,7.46E-06,,Poly,,"Arc melting, annealed at 1073 K for two days, furnace cooling",Thermal and transport properties of Ni2MnGa1xAlx alloys,,,,,,
Ni2MnGa,Ni2MnGa0.90Al0.10,X2YZ,Al,0.1,Ga,213.8351,-30.4212,8.22E-06,,Poly,,"Arc melting, annealed at 1073 K for two days, furnace cooling",Thermal and transport properties of Ni2MnGa1xAlx alloys,,,,,,
Ni2MnGa,Ni2MnGa0.90Al0.10,X2YZ,Al,0.1,Ga,246.3807,-28.5623,9.00E-06,,Poly,,"Arc melting, annealed at 1073 K for two days, furnace cooling",Thermal and transport properties of Ni2MnGa1xAlx alloys,,,,,,
Ni2MnGa,Ni2MnGa0.90Al0.10,X2YZ,Al,0.1,Ga,266.4664,-25.2822,9.65E-06,,Poly,,"Arc melting, annealed at 1073 K for two days, furnace cooling",Thermal and transport properties of Ni2MnGa1xAlx alloys,,,,,,
Ni2MnGa,Ni2MnGa0.90Al0.10,X2YZ,Al,0.1,Ga,301.5332,-21.3814,1.11E-05,,Poly,,"Arc melting, annealed at 1073 K for two days, furnace cooling",Thermal and transport properties of Ni2MnGa1xAlx alloys,,,,,,
Ni2MnGa,Ni2MnGa0.90Al0.10,X2YZ,Al,0.1,Ga,332.6891,-17.5766,1.25E-05,,Poly,,"Arc melting, annealed at 1073 K for two days, furnace cooling",Thermal and transport properties of Ni2MnGa1xAlx alloys,,,,,,
Ni2MnGa,Ni2MnGa0.90Al0.10,X2YZ,Al,0.1,Ga,357.3610,-14.7226,1.39E-05,,Poly,,"Arc melting, annealed at 1073 K for two days, furnace cooling",Thermal and transport properties of Ni2MnGa1xAlx alloys,,,,,,
Ni2MnGa,Ni2MnGa0.90Al0.10,X2YZ,Al,0.1,Ga,377.4694,-11.9647,1.48E-05,,Poly,,"Arc melting, annealed at 1073 K for two days, furnace cooling",Thermal and transport properties of Ni2MnGa1xAlx alloys,,,,,,
Ni2MnGa,Ni2MnGa0.90Al0.10,X2YZ,Al,0.1,Ga,398.9737,-11.2950,1.50E-05,,Poly,,"Arc melting, annealed at 1073 K for two days, furnace cooling",Thermal and transport properties of Ni2MnGa1xAlx alloys,,,,,,
Ni2MnGa,Ni2MnGa0.85Al0.15,X2YZ,Al,0.15,Ga,22.6751,-1.1312,6.97E-06,,Poly,,"Arc melting, annealed at 1073 K for two days, furnace cooling",Thermal and transport properties of Ni2MnGa1xAlx alloys,,,,,,
Ni2MnGa,Ni2MnGa0.85Al0.15,X2YZ,Al,0.15,Ga,38.4286,-3.2635,7.11E-06,,Poly,,"Arc melting, annealed at 1073 K for two days, furnace cooling",Thermal and transport properties of Ni2MnGa1xAlx alloys,,,,,,
Ni2MnGa,Ni2MnGa0.85Al0.15,X2YZ,Al,0.15,Ga,59.4683,-6.9136,7.34E-06,,Poly,,"Arc melting, annealed at 1073 K for two days, furnace cooling",Thermal and transport properties of Ni2MnGa1xAlx alloys,,,,,,
Ni2MnGa,Ni2MnGa0.85Al0.15,X2YZ,Al,0.15,Ga,75.9424,-10.6122,7.55E-06,,Poly,,"Arc melting, annealed at 1073 K for two days, furnace cooling",Thermal and transport properties of Ni2MnGa1xAlx alloys,,,,,,
Ni2MnGa,Ni2MnGa0.85Al0.15,X2YZ,Al,0.15,Ga,95.6915,-14.5949,7.84E-06,,Poly,,"Arc melting, annealed at 1073 K for two days, furnace cooling",Thermal and transport properties of Ni2MnGa1xAlx alloys,,,,,,
Ni2MnGa,Ni2MnGa0.85Al0.15,X2YZ,Al,0.15,Ga,113.4645,-18.1508,8.13E-06,,Poly,,"Arc melting, annealed at 1073 K for two days, furnace cooling",Thermal and transport properties of Ni2MnGa1xAlx alloys,,,,,,
Ni2MnGa,Ni2MnGa0.85Al0.15,X2YZ,Al,0.15,Ga,135.1649,-21.9906,8.51E-06,,Poly,,"Arc melting, annealed at 1073 K for two days, furnace cooling",Thermal and transport properties of Ni2MnGa1xAlx alloys,,,,,,
Ni2MnGa,Ni2MnGa0.85Al0.15,X2YZ,Al,0.15,Ga,162.7319,-25.6865,9.06E-06,,Poly,,"Arc melting, annealed at 1073 K for two days, furnace cooling",Thermal and transport properties of Ni2MnGa1xAlx alloys,,,,,,
Ni2MnGa,Ni2MnGa0.85Al0.15,X2YZ,Al,0.15,Ga,187.6083,-27.5319,9.59E-06,,Poly,,"Arc melting, annealed at 1073 K for two days, furnace cooling",Thermal and transport properties of Ni2MnGa1xAlx alloys,,,,,,
Ni2MnGa,Ni2MnGa0.85Al0.15,X2YZ,Al,0.15,Ga,205.2470,-28.0024,9.98E-06,,Poly,,"Arc melting, annealed at 1073 K for two days, furnace cooling",Thermal and transport properties of Ni2MnGa1xAlx alloys,,,,,,
Ni2MnGa,Ni2MnGa0.85Al0.15,X2YZ,Al,0.15,Ga,233.2125,-25.8597,1.06E-05,,Poly,,"Arc melting, annealed at 1073 K for two days, furnace cooling",Thermal and transport properties of Ni2MnGa1xAlx alloys,,,,,,
Ni2MnGa,Ni2MnGa0.85Al0.15,X2YZ,Al,0.15,Ga,258.5225,-22.6733,1.13E-05,,Poly,,"Arc melting, annealed at 1073 K for two days, furnace cooling",Thermal and transport properties of Ni2MnGa1xAlx alloys,,,,,,
Ni2MnGa,Ni2MnGa0.85Al0.15,X2YZ,Al,0.15,Ga,292.9472,-19.0101,1.24E-05,,Poly,,"Arc melting, annealed at 1073 K for two days, furnace cooling",Thermal and transport properties of Ni2MnGa1xAlx alloys,,,,,,
Ni2MnGa,Ni2MnGa0.85Al0.15,X2YZ,Al,0.15,Ga,324.7473,-15.0152,1.37E-05,,Poly,,"Arc melting, annealed at 1073 K for two days, furnace cooling",Thermal and transport properties of Ni2MnGa1xAlx alloys,,,,,,
Ni2MnGa,Ni2MnGa0.85Al0.15,X2YZ,Al,0.15,Ga,353.3199,-11.8280,1.49E-05,,Poly,,"Arc melting, annealed at 1073 K for two days, furnace cooling",Thermal and transport properties of Ni2MnGa1xAlx alloys,,,,,,
Ni2MnGa,Ni2MnGa0.85Al0.15,X2YZ,Al,0.15,Ga,365.6559,-10.4010,1.53E-05,,Poly,,"Arc melting, annealed at 1073 K for two days, furnace cooling",Thermal and transport properties of Ni2MnGa1xAlx alloys,,,,,,
Ni2MnGa,Ni2MnGa0.85Al0.15,X2YZ,Al,0.15,Ga,394.3441,-9.8721,1.57E-05,,Poly,,"Arc melting, annealed at 1073 K for two days, furnace cooling",Thermal and transport properties of Ni2MnGa1xAlx alloys,,,,,,
Ni2MnGa,Ni2MnGa0.80Al0.20,X2YZ,Al,0.2,Ga,27.8437,0.0568,1.11E-05,,Poly,,"Arc melting, annealed at 1073 K for two days, furnace cooling",Thermal and transport properties of Ni2MnGa1xAlx alloys,,,,,,
Ni2MnGa,Ni2MnGa0.80Al0.20,X2YZ,Al,0.2,Ga,48.1730,-2.2644,1.11E-05,,Poly,,"Arc melting, annealed at 1073 K for two days, furnace cooling",Thermal and transport properties of Ni2MnGa1xAlx alloys,,,,,,
Ni2MnGa,Ni2MnGa0.80Al0.20,X2YZ,Al,0.2,Ga,69.1942,-5.4872,1.12E-05,,Poly,,"Arc melting, annealed at 1073 K for two days, furnace cooling",Thermal and transport properties of Ni2MnGa1xAlx alloys,,,,,,
Ni2MnGa,Ni2MnGa0.80Al0.20,X2YZ,Al,0.2,Ga,90.8719,-8.8049,1.14E-05,,Poly,,"Arc melting, annealed at 1073 K for two days, furnace cooling",Thermal and transport properties of Ni2MnGa1xAlx alloys,,,,,,
Ni2MnGa,Ni2MnGa0.80Al0.20,X2YZ,Al,0.2,Ga,113.2105,-12.3122,1.16E-05,,Poly,,"Arc melting, annealed at 1073 K for two days, furnace cooling",Thermal and transport properties of Ni2MnGa1xAlx alloys,,,,,,
Ni2MnGa,Ni2MnGa0.80Al0.20,X2YZ,Al,0.2,Ga,140.7651,-15.7234,1.19E-05,,Poly,,"Arc melting, annealed at 1073 K for two days, furnace cooling",Thermal and transport properties of Ni2MnGa1xAlx alloys,,,,,,
Ni2MnGa,Ni2MnGa0.80Al0.20,X2YZ,Al,0.2,Ga,180.0052,-17.7552,1.25E-05,,Poly,,"Arc melting, annealed at 1073 K for two days, furnace cooling",Thermal and transport properties of Ni2MnGa1xAlx alloys,,,,,,
Ni2MnGa,Ni2MnGa0.80Al0.20,X2YZ,Al,0.2,Ga,208.7285,-18.0332,1.30E-05,,Poly,,"Arc melting, annealed at 1073 K for two days, furnace cooling",Thermal and transport properties of Ni2MnGa1xAlx alloys,,,,,,
Ni2MnGa,Ni2MnGa0.80Al0.20,X2YZ,Al,0.2,Ga,252.3711,-16.2665,1.39E-05,,Poly,,"Arc melting, annealed at 1073 K for two days, furnace cooling",Thermal and transport properties of Ni2MnGa1xAlx alloys,,,,,,
Ni2MnGa,Ni2MnGa0.80Al0.20,X2YZ,Al,0.2,Ga,281.0077,-14.5509,1.48E-05,,Poly,,"Arc melting, annealed at 1073 K for two days, furnace cooling",Thermal and transport properties of Ni2MnGa1xAlx alloys,,,,,,
Ni2MnGa,Ni2MnGa0.80Al0.20,X2YZ,Al,0.2,Ga,314.8294,-12.0270,1.60E-05,,Poly,,"Arc melting, annealed at 1073 K for two days, furnace cooling",Thermal and transport properties of Ni2MnGa1xAlx alloys,,,,,,
Ni2MnGa,Ni2MnGa0.80Al0.20,X2YZ,Al,0.2,Ga,349.9644,-9.6927,1.74E-05,,Poly,,"Arc melting, annealed at 1073 K for two days, furnace cooling",Thermal and transport properties of Ni2MnGa1xAlx alloys,,,,,,
Ni2MnGa,Ni2MnGa0.80Al0.20,X2YZ,Al,0.2,Ga,377.2980,-8.0249,1.83E-05,,Poly,,"Arc melting, annealed at 1073 K for two days, furnace cooling",Thermal and transport properties of Ni2MnGa1xAlx alloys,,,,,,
Ni2MnGa,Ni2MnGa0.80Al0.20,X2YZ,Al,0.2,Ga,398.1477,-7.3079,1.87E-05,,Poly,,"Arc melting, annealed at 1073 K for two days, furnace cooling",Thermal and transport properties of Ni2MnGa1xAlx alloys,,,,,,
Co2MnSi,Co2MnSi,X2YZ,,,,40.6926,-3.0196,9.04E-07,,,Heusler thin film,"compounds grown as thin films by molecular beam expitaxy, annealed at 600C",Anamolous Nernst and Seebeck coefficients in the expitaxial thin film,,,,,,
Co2MnSi,Co2MnSi,X2YZ,,,,84.4156,-3.5387,1.15E-06,,,Heusler thin film,"compounds grown as thin films by molecular beam expitaxy, annealed at 600C",Anamolous Nernst and Seebeck coefficients in the expitaxial thin film,,,,,,
Co2MnSi,Co2MnSi,X2YZ,,,,157.5758,-7.3425,1.69E-06,,,Heusler thin film,"compounds grown as thin films by molecular beam expitaxy, annealed at 600C",Anamolous Nernst and Seebeck coefficients in the expitaxial thin film,,,,,,
Co2MnSi,Co2MnSi,X2YZ,,,,232.4675,-11.8039,2.19E-06,,,Heusler thin film,"compounds grown as thin films by molecular beam expitaxy, annealed at 600C",Anamolous Nernst and Seebeck coefficients in the expitaxial thin film,,,,,,
Co2MnSi,Co2MnSi,X2YZ,,,,297.8355,-15.9379,2.64E-06,,,Heusler thin film,"compounds grown as thin films by molecular beam expitaxy, annealed at 600C",Anamolous Nernst and Seebeck coefficients in the expitaxial thin film,,,,,,
Co2MnSi,Co2MnSi,X2YZ,,,,400.4329,-22.6315,3.46E-06,,,Heusler thin film,"compounds grown as thin films by molecular beam expitaxy, annealed at 600C",Anamolous Nernst and Seebeck coefficients in the expitaxial thin film,,,,,,
Co2MnSi,Co2MnSi0.67Al0.33,X2YZ,Al,0.33,,12.1212,-0.2612,4.61E-06,,,Heusler thin film,"compounds grown as thin films by molecular beam expitaxy, annealed at 600C",Anamolous Nernst and Seebeck coefficients in the expitaxial thin film,,,,,,
Co2MnSi,Co2MnSi0.67Al0.33,X2YZ,Al,0.33,,39.3939,-7.0988,4.67E-06,,,Heusler thin film,"compounds grown as thin films by molecular beam expitaxy, annealed at 600C",Anamolous Nernst and Seebeck coefficients in the expitaxial thin film,,,,,,
Co2MnSi,Co2MnSi0.67Al0.33,X2YZ,Al,0.33,,101.7316,-7.8780,4.99E-06,,,Heusler thin film,"compounds grown as thin films by molecular beam expitaxy, annealed at 600C",Anamolous Nernst and Seebeck coefficients in the expitaxial thin film,,,,,,
Co2MnSi,Co2MnSi0.67Al0.33,X2YZ,Al,0.33,,153.6797,-10.4353,5.41E-06,,,Heusler thin film,"compounds grown as thin films by molecular beam expitaxy, annealed at 600C",Anamolous Nernst and Seebeck coefficients in the expitaxial thin film,,,,,,
Co2MnSi,Co2MnSi0.67Al0.33,X2YZ,Al,0.33,,210.3896,-14.8338,5.93E-06,,,Heusler thin film,"compounds grown as thin films by molecular beam expitaxy, annealed at 600C",Anamolous Nernst and Seebeck coefficients in the expitaxial thin film,,,,,,
Co2MnSi,Co2MnSi0.67Al0.33,X2YZ,Al,0.33,,287.0130,-21.5317,6.60E-06,,,Heusler thin film,"compounds grown as thin films by molecular beam expitaxy, annealed at 600C",Anamolous Nernst and Seebeck coefficients in the expitaxial thin film,,,,,,
Co2MnSi,Co2MnSi0.67Al0.33,X2YZ,Al,0.33,,351.0823,-27.0475,7.18E-06,,,Heusler thin film,"compounds grown as thin films by molecular beam expitaxy, annealed at 600C",Anamolous Nernst and Seebeck coefficients in the expitaxial thin film,,,,,,
Co2MnSi,Co2MnSi0.67Al0.33,X2YZ,Al,0.33,,401.7316,-31.1181,7.69E-06,,,Heusler thin film,"compounds grown as thin films by molecular beam expitaxy, annealed at 600C",Anamolous Nernst and Seebeck coefficients in the expitaxial thin film,,,,,,
Co2MnSi,Co2MnSi0.33Al0.67,X2YZ,Al,0.67,,22.5108,-11.3121,1.43E-05,,,Heusler thin film,"compounds grown as thin films by molecular beam expitaxy, annealed at 600C",Anamolous Nernst and Seebeck coefficients in the expitaxial thin film,,,,,,
Co2MnSi,Co2MnSi0.33Al0.67,X2YZ,Al,0.67,,36.7965,-21.5729,1.43E-05,,,Heusler thin film,"compounds grown as thin films by molecular beam expitaxy, annealed at 600C",Anamolous Nernst and Seebeck coefficients in the expitaxial thin film,,,,,,
Co2MnSi,Co2MnSi0.33Al0.67,X2YZ,Al,0.67,,45.8874,-22.2951,1.43E-05,,,Heusler thin film,"compounds grown as thin films by molecular beam expitaxy, annealed at 600C",Anamolous Nernst and Seebeck coefficients in the expitaxial thin film,,,,,,
Co2MnSi,Co2MnSi0.33Al0.67,X2YZ,Al,0.67,,79.6537,-17.7501,1.45E-05,,,Heusler thin film,"compounds grown as thin films by molecular beam expitaxy, annealed at 600C",Anamolous Nernst and Seebeck coefficients in the expitaxial thin film,,,,,,
Co2MnSi,Co2MnSi0.33Al0.67,X2YZ,Al,0.67,,105.6277,-17.5484,1.46E-05,,,Heusler thin film,"compounds grown as thin films by molecular beam expitaxy, annealed at 600C",Anamolous Nernst and Seebeck coefficients in the expitaxial thin film,,,,,,
Co2MnSi,Co2MnSi0.33Al0.67,X2YZ,Al,0.67,,164.9351,-21.3545,1.51E-05,,,Heusler thin film,"compounds grown as thin films by molecular beam expitaxy, annealed at 600C",Anamolous Nernst and Seebeck coefficients in the expitaxial thin film,,,,,,
Co2MnSi,Co2MnSi0.33Al0.67,X2YZ,Al,0.67,,223.8095,-27.0027,1.57E-05,,,Heusler thin film,"compounds grown as thin films by molecular beam expitaxy, annealed at 600C",Anamolous Nernst and Seebeck coefficients in the expitaxial thin film,,,,,,
Co2MnSi,Co2MnSi0.33Al0.67,X2YZ,Al,0.67,,292.2078,-33.9651,1.62E-05,,,Heusler thin film,"compounds grown as thin films by molecular beam expitaxy, annealed at 600C",Anamolous Nernst and Seebeck coefficients in the expitaxial thin film,,,,,,
Co2MnSi,Co2MnSi0.33Al0.67,X2YZ,Al,0.67,,347.1861,-39.2192,1.66E-05,,,Heusler thin film,"compounds grown as thin films by molecular beam expitaxy, annealed at 600C",Anamolous Nernst and Seebeck coefficients in the expitaxial thin film,,,,,,
Co2MnSi,Co2MnSi0.33Al0.67,X2YZ,Al,0.67,,396.5368,-43.6190,1.71E-05,,,Heusler thin film,"compounds grown as thin films by molecular beam expitaxy, annealed at 600C",Anamolous Nernst and Seebeck coefficients in the expitaxial thin film,,,,,,
Co2MnSi,Co2MnAl,X2YZ,Al,1,,15.5844,-0.6553,2.00E-05,,,Heusler thin film,"compounds grown as thin films by molecular beam expitaxy, annealed at 600C",Anamolous Nernst and Seebeck coefficients in the expitaxial thin film,,,,,,
Co2MnSi,Co2MnAl,X2YZ,Al,1,,51.0823,-10.3205,1.99E-05,,,Heusler thin film,"compounds grown as thin films by molecular beam expitaxy, annealed at 600C",Anamolous Nernst and Seebeck coefficients in the expitaxial thin film,,,,,,
Co2MnSi,Co2MnAl,X2YZ,Al,1,,97.8355,-9.6550,1.98E-05,,,Heusler thin film,"compounds grown as thin films by molecular beam expitaxy, annealed at 600C",Anamolous Nernst and Seebeck coefficients in the expitaxial thin film,,,,,,
Co2MnSi,Co2MnAl,X2YZ,Al,1,,165.3680,-12.9991,1.98E-05,,,Heusler thin film,"compounds grown as thin films by molecular beam expitaxy, annealed at 600C",Anamolous Nernst and Seebeck coefficients in the expitaxial thin film,,,,,,
Co2MnSi,Co2MnAl,X2YZ,Al,1,,236.3636,-19.5006,1.99E-05,,,Heusler thin film,"compounds grown as thin films by molecular beam expitaxy, annealed at 600C",Anamolous Nernst and Seebeck coefficients in the expitaxial thin film,,,,,,
Co2MnSi,Co2MnAl,X2YZ,Al,1,,307.7922,-26.0678,1.98E-05,,,Heusler thin film,"compounds grown as thin films by molecular beam expitaxy, annealed at 600C",Anamolous Nernst and Seebeck coefficients in the expitaxial thin film,,,,,,
Co2MnSi,Co2MnAl,X2YZ,Al,1,,369.2641,-30.5972,1.98E-05,,,Heusler thin film,"compounds grown as thin films by molecular beam expitaxy, annealed at 600C",Anamolous Nernst and Seebeck coefficients in the expitaxial thin film,,,,,,
Co2MnSi,Co2MnAl,X2YZ,Al,1,,403.0303,-32.3679,1.99E-05,,,Heusler thin film,"compounds grown as thin films by molecular beam expitaxy, annealed at 600C",Anamolous Nernst and Seebeck coefficients in the expitaxial thin film,,,,,,
Co2FeAl,Co2FeAl,X2YZ,,,,13.4199,-0.1952,8.40E-06,,,Heusler thin film,"compounds grown as thin films by molecular beam expitaxy, annealed at 600C",Anamolous Nernst and Seebeck coefficients in the expitaxial thin film,,,,,,
Co2FeAl,Co2FeAl,X2YZ,,,,58.4416,-8.7404,8.42E-06,,,Heusler thin film,"compounds grown as thin films by molecular beam expitaxy, annealed at 600C",Anamolous Nernst and Seebeck coefficients in the expitaxial thin film,,,,,,
Co2FeAl,Co2FeAl,X2YZ,,,,100.4329,-10.2466,8.59E-06,,,Heusler thin film,"compounds grown as thin films by molecular beam expitaxy, annealed at 600C",Anamolous Nernst and Seebeck coefficients in the expitaxial thin film,,,,,,
Co2FeAl,Co2FeAl,X2YZ,,,,166.2338,-14.5779,8.88E-06,,,Heusler thin film,"compounds grown as thin films by molecular beam expitaxy, annealed at 600C",Anamolous Nernst and Seebeck coefficients in the expitaxial thin film,,,,,,
Co2FeAl,Co2FeAl,X2YZ,,,,235.0649,-19.9613,9.09E-06,,,Heusler thin film,"compounds grown as thin films by molecular beam expitaxy, annealed at 600C",Anamolous Nernst and Seebeck coefficients in the expitaxial thin film,,,,,,
Co2FeAl,Co2FeAl,X2YZ,,,,299.1342,-23.8324,9.36E-06,,,Heusler thin film,"compounds grown as thin films by molecular beam expitaxy, annealed at 600C",Anamolous Nernst and Seebeck coefficients in the expitaxial thin film,,,,,,
Co2FeAl,Co2FeAl,X2YZ,,,,357.1429,-27.5728,9.70E-06,,,Heusler thin film,"compounds grown as thin films by molecular beam expitaxy, annealed at 600C",Anamolous Nernst and Seebeck coefficients in the expitaxial thin film,,,,,,
Co2FeAl,Co2FeAl,X2YZ,,,,401.2987,-29.9340,9.99E-06,,,Heusler thin film,"compounds grown as thin films by molecular beam expitaxy, annealed at 600C",Anamolous Nernst and Seebeck coefficients in the expitaxial thin film,,,,,,
Co2TiAl,Co2TiAl,X2YZ,X,X,X,6.9085,-12.8600,1.33E-06,,,Bulk,"annealed at 1123K for 7 days, followed by furnace cooling",Large Improvement of Thermoelectric Poerformance by Magnetism in Co-Based Fulll-Heusler,,,,,,
Co2TiAl,Co2TiAl,X2YZ,X,X,X,38.4130,-22.9268,1.40E-06,,,Bulk,"annealed at 1123K for 7 days, followed by furnace cooling",Large Improvement of Thermoelectric Poerformance by Magnetism in Co-Based Fulll-Heusler,,,,,,
Co2TiAl,Co2TiAl,X2YZ,X,X,X,60.1829,-31.9209,1.87E-06,,,Bulk,"annealed at 1123K for 7 days, followed by furnace cooling",Large Improvement of Thermoelectric Poerformance by Magnetism in Co-Based Fulll-Heusler,,,,,,
Co2TiAl,Co2TiAl,X2YZ,X,X,X,90.6054,-39.4193,2.87E-06,,,Bulk,"annealed at 1123K for 7 days, followed by furnace cooling",Large Improvement of Thermoelectric Poerformance by Magnetism in Co-Based Fulll-Heusler,,,,,,
Co2TiAl,Co2TiAl,X2YZ,X,X,X,124.3320,-44.3505,4.18E-06,,,Bulk,"annealed at 1123K for 7 days, followed by furnace cooling",Large Improvement of Thermoelectric Poerformance by Magnetism in Co-Based Fulll-Heusler,,,,,,
Co2TiAl,Co2TiAl,X2YZ,X,X,X,175.5857,-49.0724,5.79E-06,,,Bulk,"annealed at 1123K for 7 days, followed by furnace cooling",Large Improvement of Thermoelectric Poerformance by Magnetism in Co-Based Fulll-Heusler,,,,,,
Co2TiAl,Co2TiAl,X2YZ,X,X,X,275.7073,-50.5973,7.17E-06,,,Bulk,"annealed at 1123K for 7 days, followed by furnace cooling",Large Improvement of Thermoelectric Poerformance by Magnetism in Co-Based Fulll-Heusler,,,,,,
Co2TiAl,Co2TiAl,X2YZ,X,X,X,448.6716,-52.5696,9.09E-06,,,Bulk,"annealed at 1123K for 7 days, followed by furnace cooling",Large Improvement of Thermoelectric Poerformance by Magnetism in Co-Based Fulll-Heusler,,,,,,
Co2TiAl,Co2TiAl,X2YZ,X,X,X,611.9012,-53.4693,1.12E-05,,,Bulk,"annealed at 1123K for 7 days, followed by furnace cooling",Large Improvement of Thermoelectric Poerformance by Magnetism in Co-Based Fulll-Heusler,,,,,,
Co2TiAl,Co2TiAl,X2YZ,X,X,X,765.5043,-54.6518,1.28E-05,,,Bulk,"annealed at 1123K for 7 days, followed by furnace cooling",Large Improvement of Thermoelectric Poerformance by Magnetism in Co-Based Fulll-Heusler,,,,,,
Co2TiAl,Co2TiAl,X2YZ,X,X,X,846.2362,-55.0300,1.33E-05,,,Bulk,"annealed at 1123K for 7 days, followed by furnace cooling",Large Improvement of Thermoelectric Poerformance by Magnetism in Co-Based Fulll-Heusler,,,,,,
Co2TiAl,Co2VAl,X2YZ,V,1,Ti,15.5395,-0.0932,1.18E-05,,,Bulk,"annealed at 1123K for 7 days, followed by furnace cooling",Large Improvement of Thermoelectric Poerformance by Magnetism in Co-Based Fulll-Heusler,,,,,,
Co2TiAl,Co2VAl,X2YZ,V,1,Ti,69.2997,-3.2463,1.19E-05,,,Bulk,"annealed at 1123K for 7 days, followed by furnace cooling",Large Improvement of Thermoelectric Poerformance by Magnetism in Co-Based Fulll-Heusler,,,,,,
Co2TiAl,Co2VAl,X2YZ,V,1,Ti,127.7589,-10.3242,1.23E-05,,,Bulk,"annealed at 1123K for 7 days, followed by furnace cooling",Large Improvement of Thermoelectric Poerformance by Magnetism in Co-Based Fulll-Heusler,,,,,,
Co2TiAl,Co2VAl,X2YZ,V,1,Ti,194.1869,-18.3316,1.27E-05,,,Bulk,"annealed at 1123K for 7 days, followed by furnace cooling",Large Improvement of Thermoelectric Poerformance by Magnetism in Co-Based Fulll-Heusler,,,,,,
Co2TiAl,Co2VAl,X2YZ,V,1,Ti,254.5541,-27.3361,1.28E-05,,,Bulk,"annealed at 1123K for 7 days, followed by furnace cooling",Large Improvement of Thermoelectric Poerformance by Magnetism in Co-Based Fulll-Heusler,,,,,,
Co2TiAl,Co2VAl,X2YZ,V,1,Ti,305.8249,-32.2720,1.29E-05,,,Bulk,"annealed at 1123K for 7 days, followed by furnace cooling",Large Improvement of Thermoelectric Poerformance by Magnetism in Co-Based Fulll-Heusler,,,,,,
Co2TiAl,Co2VAl,X2YZ,V,1,Ti,342.9067,-35.2780,1.30E-05,,,Bulk,"annealed at 1123K for 7 days, followed by furnace cooling",Large Improvement of Thermoelectric Poerformance by Magnetism in Co-Based Fulll-Heusler,,,,,,
Co2TiAl,Co2VAl,X2YZ,V,1,Ti,423.6273,-35.5136,1.31E-05,,,Bulk,"annealed at 1123K for 7 days, followed by furnace cooling",Large Improvement of Thermoelectric Poerformance by Magnetism in Co-Based Fulll-Heusler,,,,,,
Co2TiAl,Co2VAl,X2YZ,V,1,Ti,558.8146,-36.7625,1.33E-05,,,Bulk,"annealed at 1123K for 7 days, followed by furnace cooling",Large Improvement of Thermoelectric Poerformance by Magnetism in Co-Based Fulll-Heusler,,,,,,
Co2TiAl,Co2VAl,X2YZ,V,1,Ti,701.0253,-38.0846,1.34E-05,,,Bulk,"annealed at 1123K for 7 days, followed by furnace cooling",Large Improvement of Thermoelectric Poerformance by Magnetism in Co-Based Fulll-Heusler,,,,,,
Co2TiAl,Co2VAl,X2YZ,V,1,Ti,814.2538,-38.9709,1.35E-05,,,Bulk,"annealed at 1123K for 7 days, followed by furnace cooling",Large Improvement of Thermoelectric Poerformance by Magnetism in Co-Based Fulll-Heusler,,,,,,
Co2TiAl,Co2NbAl,X2YZ,Nb,1,Ti,18.0801,1.0475,1.35E-05,,,Bulk,"annealed at 1123K for 7 days, followed by furnace cooling",Large Improvement of Thermoelectric Poerformance by Magnetism in Co-Based Fulll-Heusler,,,,,,
Co2TiAl,Co2NbAl,X2YZ,Nb,1,Ti,94.4999,-0.2570,1.46E-05,,,Bulk,"annealed at 1123K for 7 days, followed by furnace cooling",Large Improvement of Thermoelectric Poerformance by Magnetism in Co-Based Fulll-Heusler,,,,,,
Co2TiAl,Co2NbAl,X2YZ,Nb,1,Ti,197.6457,-6.7048,1.73E-05,,,Bulk,"annealed at 1123K for 7 days, followed by furnace cooling",Large Improvement of Thermoelectric Poerformance by Magnetism in Co-Based Fulll-Heusler,,,,,,
Co2TiAl,Co2NbAl,X2YZ,Nb,1,Ti,270.2085,-14.6425,1.91E-05,,,Bulk,"annealed at 1123K for 7 days, followed by furnace cooling",Large Improvement of Thermoelectric Poerformance by Magnetism in Co-Based Fulll-Heusler,,,,,,
Co2TiAl,Co2NbAl,X2YZ,Nb,1,Ti,330.5245,-23.0049,2.07E-05,,,Bulk,"annealed at 1123K for 7 days, followed by furnace cooling",Large Improvement of Thermoelectric Poerformance by Magnetism in Co-Based Fulll-Heusler,,,,,,
Co2TiAl,Co2NbAl,X2YZ,Nb,1,Ti,378.2182,-27.0838,2.17E-05,,,Bulk,"annealed at 1123K for 7 days, followed by furnace cooling",Large Improvement of Thermoelectric Poerformance by Magnetism in Co-Based Fulll-Heusler,,,,,,
Co2TiAl,Co2NbAl,X2YZ,Nb,1,Ti,436.2905,-29.3108,2.20E-05,,,Bulk,"annealed at 1123K for 7 days, followed by furnace cooling",Large Improvement of Thermoelectric Poerformance by Magnetism in Co-Based Fulll-Heusler,,,,,,
Co2TiAl,Co2NbAl,X2YZ,Nb,1,Ti,557.3742,-29.6998,2.22E-05,,,Bulk,"annealed at 1123K for 7 days, followed by furnace cooling",Large Improvement of Thermoelectric Poerformance by Magnetism in Co-Based Fulll-Heusler,,,,,,
Co2TiAl,Co2NbAl,X2YZ,Nb,1,Ti,697.8020,-30.6648,2.26E-05,,,Bulk,"annealed at 1123K for 7 days, followed by furnace cooling",Large Improvement of Thermoelectric Poerformance by Magnetism in Co-Based Fulll-Heusler,,,,,,
Co2TiAl,Co2NbAl,X2YZ,Nb,1,Ti,842.5362,-30.6322,2.31E-05,,,Bulk,"annealed at 1123K for 7 days, followed by furnace cooling",Large Improvement of Thermoelectric Poerformance by Magnetism in Co-Based Fulll-Heusler,,,,,,
Fe2VAl,Fe2VAl,X2YZ,X,X,X,300.9457,-54.1654,3.00E-04,,,Bulk?,"arc melting under argon atmosphere, melt spinning","Magnetic and thermoelectric properties of melt-spun ribbons of Fe2XAL (X = Co, Ni) Heusler compounds",,,,,,
Fe2VAl,Fe2VAl,X2YZ,X,X,X,365.1643,-44.7744,2.54E-04,,,Bulk?,"arc melting under argon atmosphere, melt spinning","Magnetic and thermoelectric properties of melt-spun ribbons of Fe2XAL (X = Co, Ni) Heusler compounds",,,,,,
Fe2VAl,Fe2VAl,X2YZ,X,X,X,445.8307,-34.2944,2.00E-04,,,Bulk?,"arc melting under argon atmosphere, melt spinning","Magnetic and thermoelectric properties of melt-spun ribbons of Fe2XAL (X = Co, Ni) Heusler compounds",,,,,,
Fe2VAl,Fe2VAl,X2YZ,X,X,X,509.3189,-26.1028,1.59E-04,,,Bulk?,"arc melting under argon atmosphere, melt spinning","Magnetic and thermoelectric properties of melt-spun ribbons of Fe2XAL (X = Co, Ni) Heusler compounds",,,,,,
Fe2VAl,Fe2VAl,X2YZ,X,X,X,584.4138,-18.3840,1.11E-04,,,Bulk?,"arc melting under argon atmosphere, melt spinning","Magnetic and thermoelectric properties of melt-spun ribbons of Fe2XAL (X = Co, Ni) Heusler compounds",,,,,,
Fe2VAl,Fe2CoAl,X2YZ,Co,1,V,298.5633,-19.9942,5.29E-05,,,Bulk?,"arc melting under argon atmosphere, melt spinning","Magnetic and thermoelectric properties of melt-spun ribbons of Fe2XAL (X = Co, Ni) Heusler compounds",,,,,,
Fe2VAl,Fe2CoAl,X2YZ,Co,1,V,382.4241,-22.9415,5.56E-05,,,Bulk?,"arc melting under argon atmosphere, melt spinning","Magnetic and thermoelectric properties of melt-spun ribbons of Fe2XAL (X = Co, Ni) Heusler compounds",,,,,,
Fe2VAl,Fe2CoAl,X2YZ,Co,1,V,471.5197,-25.6459,5.62E-05,,,Bulk?,"arc melting under argon atmosphere, melt spinning","Magnetic and thermoelectric properties of melt-spun ribbons of Fe2XAL (X = Co, Ni) Heusler compounds",,,,,,
Fe2VAl,Fe2CoAl,X2YZ,Co,1,V,528.8013,-27.7698,5.62E-05,,,Bulk?,"arc melting under argon atmosphere, melt spinning","Magnetic and thermoelectric properties of melt-spun ribbons of Fe2XAL (X = Co, Ni) Heusler compounds",,,,,,
Fe2VAl,Fe2CoAl,X2YZ,Co,1,V,584.9549,-29.5347,5.63E-05,,,Bulk?,"arc melting under argon atmosphere, melt spinning","Magnetic and thermoelectric properties of melt-spun ribbons of Fe2XAL (X = Co, Ni) Heusler compounds",,,,,,
Fe2VAl,Fe2CoAl,X2YZ,Ni,1,V,297.3510,-13.9997,1.37E-05,,,Bulk?,"arc melting under argon atmosphere, melt spinning","Magnetic and thermoelectric properties of melt-spun ribbons of Fe2XAL (X = Co, Ni) Heusler compounds",,,,,,
Fe2VAl,Fe2CoAl,X2YZ,Ni,1,V,401.7521,-14.2968,1.50E-05,,,Bulk?,"arc melting under argon atmosphere, melt spinning","Magnetic and thermoelectric properties of melt-spun ribbons of Fe2XAL (X = Co, Ni) Heusler compounds",,,,,,
Fe2VAl,Fe2CoAl,X2YZ,Ni,1,V,487.0701,-14.6054,1.41E-05,,,Bulk?,"arc melting under argon atmosphere, melt spinning","Magnetic and thermoelectric properties of melt-spun ribbons of Fe2XAL (X = Co, Ni) Heusler compounds",,,,,,
Fe2VAl,Fe2CoAl,X2YZ,Ni,1,V,537.2154,-14.9350,1.36E-05,,,Bulk?,"arc melting under argon atmosphere, melt spinning","Magnetic and thermoelectric properties of melt-spun ribbons of Fe2XAL (X = Co, Ni) Heusler compounds",,,,,,
Fe2VAl,Fe2CoAl,X2YZ,Ni,1,V,586.6123,-15.2651,1.36E-05,,,Bulk?,"arc melting under argon atmosphere, melt spinning","Magnetic and thermoelectric properties of melt-spun ribbons of Fe2XAL (X = Co, Ni) Heusler compounds",,,,,,
CeCoGe2,CeCoGe2,X2YZ,,,,9.6077,6.6685,5.19E-06,,Poly,Bulk,"Annealed in a vaccuum-selaed quartz tube at 800C for seven days, followed by furnace cooling",Electrical and thermal transport properties of intermetallic RCoGe2 (R = Ce and La) compounds,,,,,,
CeCoGe2,CeCoGe2,X2YZ,,,,23.0584,18.4042,6.07E-06,,Poly,Bulk,"Annealed in a vaccuum-selaed quartz tube at 800C for seven days, followed by furnace cooling",Electrical and thermal transport properties of intermetallic RCoGe2 (R = Ce and La) compounds,,,,,,
CeCoGe2,CeCoGe2,X2YZ,,,,36.2690,27.4732,7.32E-06,,Poly,Bulk,"Annealed in a vaccuum-selaed quartz tube at 800C for seven days, followed by furnace cooling",Electrical and thermal transport properties of intermetallic RCoGe2 (R = Ce and La) compounds,,,,,,
CeCoGe2,CeCoGe2,X2YZ,,,,55.0040,33.7165,8.70E-06,,Poly,Bulk,"Annealed in a vaccuum-selaed quartz tube at 800C for seven days, followed by furnace cooling",Electrical and thermal transport properties of intermetallic RCoGe2 (R = Ce and La) compounds,,,,,,
CeCoGe2,CeCoGe2,X2YZ,,,,76.3811,35.5337,9.46E-06,,Poly,Bulk,"Annealed in a vaccuum-selaed quartz tube at 800C for seven days, followed by furnace cooling",Electrical and thermal transport properties of intermetallic RCoGe2 (R = Ce and La) compounds,,,,,,
CeCoGe2,CeCoGe2,X2YZ,,,,110.9688,32.7665,1.02E-05,,Poly,Bulk,"Annealed in a vaccuum-selaed quartz tube at 800C for seven days, followed by furnace cooling",Electrical and thermal transport properties of intermetallic RCoGe2 (R = Ce and La) compounds,,,,,,
CeCoGe2,CeCoGe2,X2YZ,,,,149.1593,28.1333,1.06E-05,,Poly,Bulk,"Annealed in a vaccuum-selaed quartz tube at 800C for seven days, followed by furnace cooling",Electrical and thermal transport properties of intermetallic RCoGe2 (R = Ce and La) compounds,,,,,,
