Repository: sajid-m-islam/esnail

File: esnail/Full Heusler(X2YZ).csv (part 1 of 12)
Host,Formula,Crystal Category,Dopant Material,Concentration,Dopant Site,Temperature (K) ,Seebeck Coefficient (µV/K),Resistivity(Ω*m),Electrical Conductivity (S/m),Crystal Structure,Microstructure,Experimental Preparation Notes,Paper (hyperlink),,,,,,
Ni2MnGa,Ni2MnGa,,X,X,X,37.6191,0.34,7.3205,,Poly,,"Arc melting, annealed at 1073 K for two days, furnace cooling",Thermal and transport properties of Ni2MnGa1xAlx alloys,,,,,,
Ni2MnGa,Ni2MnGa,,X,X,X,57.9526,-2.07,7.8439,,Poly,,"Arc melting, annealed at 1073 K for two days, furnace cooling",Thermal and transport properties of Ni2MnGa1xAlx alloys,,,,,,
Ni2MnGa,Ni2MnGa,,X,X,X,76.9811,-4.49,8.8013,,Poly,,"Arc melting, annealed at 1073 K for two days, furnace cooling",Thermal and transport properties of Ni2MnGa1xAlx alloys,,,,,,
Ni2MnGa,Ni2MnGa,,X,X,X,99.2721,-6.90,10.5906,,Poly,,"Arc melting, annealed at 1073 K for two days, furnace cooling",Thermal and transport properties of Ni2MnGa1xAlx alloys,,,,,,
Ni2MnGa,Ni2MnGa,,X,X,X,122.2301,-9.65,13.2962,,Poly,,"Arc melting, annealed at 1073 K for two days, furnace cooling",Thermal and transport properties of Ni2MnGa1xAlx alloys,,,,,,
Ni2MnGa,Ni2MnGa,,X,X,X,150.4042,-12.30,17.7853,,Poly,,"Arc melting, annealed at 1073 K for two days, furnace cooling",Thermal and transport properties of Ni2MnGa1xAlx alloys,,,,,,
Ni2MnGa,Ni2MnGa,,X,X,X,187.6785,-14.15,23.922,,Poly,,"Arc melting, annealed at 1073 K for two days, furnace cooling",Thermal and transport properties of Ni2MnGa1xAlx alloys,,,,,,
Ni2MnGa,Ni2MnGa,,X,X,X,218.378,-14.85,27.9066,,Poly,,"Arc melting, annealed at 1073 K for two days, furnace cooling",Thermal and transport properties of Ni2MnGa1xAlx alloys,,,,,,
Ni2MnGa,Ni2MnGa,,X,X,X,252.2286,-12.99,32.3688,,Poly,,"Arc melting, annealed at 1073 K for two days, furnace cooling",Thermal and transport properties of Ni2MnGa1xAlx alloys,,,,,,
Ni2MnGa,Ni2MnGa,,X,X,X,279.5478,-10.99,37.1638,,Poly,,"Arc melting, annealed at 1073 K for two days, furnace cooling",Thermal and transport properties of Ni2MnGa1xAlx alloys,,,,,,
Ni2MnGa,Ni2MnGa,,X,X,X,310.7883,-9.13,44.6853,,Poly,,"Arc melting, annealed at 1073 K for two days, furnace cooling",Thermal and transport properties of Ni2MnGa1xAlx alloys,,,,,,
Ni2MnGa,Ni2MnGa,,X,X,X,347.2552,-7.41,56.0358,,Poly,,"Arc melting, annealed at 1073 K for two days, furnace cooling",Thermal and transport properties of Ni2MnGa1xAlx alloys,,,,,,
Ni2MnGa,Ni2MnGa,,X,X,X,373.2879,-5.84,62.0243,,Poly,,"Arc melting, annealed at 1073 K for two days, furnace cooling",Thermal and transport properties of Ni2MnGa1xAlx alloys,,,,,,
Ni2MnGa,Ni2MnGa,,X,X,X,396.7539,-5.27,62.024,,Poly,,"Arc melting, annealed at 1073 K for two days, furnace cooling",Thermal and transport properties of Ni2MnGa1xAlx alloys,,,,,,
Ni2MnGa,Ni2MnGa0.97Al0.03,,Al,0.03,Ga,27.8499,-0.09,10.6314,,Poly,,"Arc melting, annealed at 1073 K for two days, furnace cooling",Thermal and transport properties of Ni2MnGa1xAlx alloys,,,,,,
Ni2MnGa,Ni2MnGa0.97Al0.03,,Al,0.03,Ga,51.448,-2.55,13.7481,,Poly,,"Arc melting, annealed at 1073 K for two days, furnace cooling",Thermal and transport properties of Ni2MnGa1xAlx alloys,,,,,,
Ni2MnGa,Ni2MnGa0.97Al0.03,,Al,0.03,Ga,71.8187,-5.82,17.6689,,Poly,,"Arc melting, annealed at 1073 K for two days, furnace cooling",Thermal and transport properties of Ni2MnGa1xAlx alloys,,,,,,
Ni2MnGa,Ni2MnGa0.97Al0.03,,Al,0.03,Ga,98.7373,-9.61,23.918,,Poly,,"Arc melting, annealed at 1073 K for two days, furnace cooling",Thermal and transport properties of Ni2MnGa1xAlx alloys,,,,,,
Ni2MnGa,Ni2MnGa0.97Al0.03,,Al,0.03,Ga,123.0437,-13.35,29.933,,Poly,,"Arc melting, annealed at 1073 K for two days, furnace cooling",Thermal and transport properties of Ni2MnGa1xAlx alloys,,,,,,
Ni2MnGa,Ni2MnGa0.97Al0.03,,Al,0.03,Ga,148.6015,-15.86,35.9008,,Poly,,"Arc melting, annealed at 1073 K for two days, furnace cooling",Thermal and transport properties of Ni2MnGa1xAlx alloys,,,,,,
Ni2MnGa,Ni2MnGa0.97Al0.03,,Al,0.03,Ga,174.1242,-17.57,40.7541,,Poly,,"Arc melting, annealed at 1073 K for two days, furnace cooling",Thermal and transport properties of Ni2MnGa1xAlx alloys,,,,,,
Ni2MnGa,Ni2MnGa0.97Al0.03,,Al,0.03,Ga,203.5083,-18.03,45.0828,,Poly,,"Arc melting, annealed at 1073 K for two days, furnace cooling",Thermal and transport properties of Ni2MnGa1xAlx alloys,,,,,,
Ni2MnGa,Ni2MnGa0.97Al0.03,,Al,0.03,Ga,245.9202,-17.98,60.6387,,Poly,,"Arc melting, annealed at 1073 K for two days, furnace cooling",Thermal and transport properties of Ni2MnGa1xAlx alloys,,,,,,
Ni2MnGa,Ni2MnGa0.97Al0.03,,Al,0.03,Ga,269.4048,-17.83,65.2846,,Poly,,"Arc melting, annealed at 1073 K for two days, furnace cooling",Thermal and transport properties of Ni2MnGa1xAlx alloys,,,,,,
Ni2MnGa,Ni2MnGa0.97Al0.03,,Al,0.03,Ga,275.1433,-14.74,62.8092,,Poly,,"Arc melting, annealed at 1073 K for two days, furnace cooling",Thermal and transport properties of Ni2MnGa1xAlx alloys,,,,,,
Ni2MnGa,Ni2MnGa0.97Al0.03,,Al,0.03,Ga,308.3021,-11.98,72.5262,,Poly,,"Arc melting, annealed at 1073 K for two days, furnace cooling",Thermal and transport properties of Ni2MnGa1xAlx alloys,,,,,,
Ni2MnGa,Ni2MnGa0.97Al0.03,,Al,0.03,Ga,340.1848,-9.88,90.8438,,Poly,,"Arc melting, annealed at 1073 K for two days, furnace cooling",Thermal and transport properties of Ni2MnGa1xAlx alloys,,,,,,
Ni2MnGa,Ni2MnGa0.97Al0.03,,Al,0.03,Ga,364.9104,-8.27,99.0788,,Poly,,"Arc melting, annealed at 1073 K for two days, furnace cooling",Thermal and transport properties of Ni2MnGa1xAlx alloys,,,,,,
Ni2MnGa,Ni2MnGa0.97Al0.03,,Al,0.03,Ga,394.8831,-7.26,104.3296,,Poly,,"Arc melting, annealed at 1073 K for two days, furnace cooling",Thermal and transport properties of Ni2MnGa1xAlx alloys,,,,,,
Ni2MnGa,Ni2MnGa0.95Al0.05,,Al,0.05,Ga,18.0992,-0.94,26.557,,Poly,,"Arc melting, annealed at 1073 K for two days, furnace cooling",Thermal and transport properties of Ni2MnGa1xAlx alloys,,,,,,
Ni2MnGa,Ni2MnGa0.95Al0.05,,Al,0.05,Ga,42.3107,-2.50,31.0037,,Poly,,"Arc melting, annealed at 1073 K for two days, furnace cooling",Thermal and transport properties of Ni2MnGa1xAlx alloys,,,,,,
Ni2MnGa,Ni2MnGa0.95Al0.05,,Al,0.05,Ga,61.3639,-5.49,33.8957,,Poly,,"Arc melting, annealed at 1073 K for two days, furnace cooling",Thermal and transport properties of Ni2MnGa1xAlx alloys,,,,,,
Ni2MnGa,Ni2MnGa0.95Al0.05,,Al,0.05,Ga,87.6258,-9.19,37.5528,,Poly,,"Arc melting, annealed at 1073 K for two days, furnace cooling",Thermal and transport properties of Ni2MnGa1xAlx alloys,,,,,,
Ni2MnGa,Ni2MnGa0.95Al0.05,,Al,0.05,Ga,109.3139,-12.74,40.7468,,Poly,,"Arc melting, annealed at 1073 K for two days, furnace cooling",Thermal and transport properties of Ni2MnGa1xAlx alloys,,,,,,
Ni2MnGa,Ni2MnGa0.95Al0.05,,Al,0.05,Ga,132.9534,-16.15,44.9153,,Poly,,"Arc melting, annealed at 1073 K for two days, furnace cooling",Thermal and transport properties of Ni2MnGa1xAlx alloys,,,,,,
Ni2MnGa,Ni2MnGa0.95Al0.05,,Al,0.05,Ga,160.5038,-19.47,51.3582,,Poly,,"Arc melting, annealed at 1073 K for two days, furnace cooling",Thermal and transport properties of Ni2MnGa1xAlx alloys,,,,,,
Ni2MnGa,Ni2MnGa0.95Al0.05,,Al,0.05,Ga,195.1742,-21.45,63.091,,Poly,,"Arc melting, annealed at 1073 K for two days, furnace cooling",Thermal and transport properties of Ni2MnGa1xAlx alloys,,,,,,
Ni2MnGa,Ni2MnGa0.95Al0.05,,Al,0.05,Ga,228.4652,-21.73,75.372,,Poly,,"Arc melting, annealed at 1073 K for two days, furnace cooling",Thermal and transport properties of Ni2MnGa1xAlx alloys,,,,,,
Ni2MnGa,Ni2MnGa0.95Al0.05,,Al,0.05,Ga,242.1062,-20.30,78.5232,,Poly,,"Arc melting, annealed at 1073 K for two days, furnace cooling",Thermal and transport properties of Ni2MnGa1xAlx alloys,,,,,,
Ni2MnGa,Ni2MnGa0.95Al0.05,,Al,0.05,Ga,248.6377,-20.44,79.7476,,Poly,,"Arc melting, annealed at 1073 K for two days, furnace cooling",Thermal and transport properties of Ni2MnGa1xAlx alloys,,,,,,
Ni2MnGa,Ni2MnGa0.95Al0.05,,Al,0.05,Ga,285.6889,-17.16,87.9121,,Poly,,"Arc melting, annealed at 1073 K for two days, furnace cooling",Thermal and transport properties of Ni2MnGa1xAlx alloys,,,,,,
Ni2MnGa,Ni2MnGa0.95Al0.05,,Al,0.05,Ga,320.8074,-14.45,102.2325,,Poly,,"Arc melting, annealed at 1073 K for two days, furnace cooling",Thermal and transport properties of Ni2MnGa1xAlx alloys,,,,,,
Ni2MnGa,Ni2MnGa0.95Al0.05,,Al,0.05,Ga,351.352,-11.59,119.8325,,Poly,,"Arc melting, annealed at 1073 K for two days, furnace cooling",Thermal and transport properties of Ni2MnGa1xAlx alloys,,,,,,
Ni2MnGa,Ni2MnGa0.95Al0.05,,Al,0.05,Ga,374.7251,-8.88,132.8803,,Poly,,"Arc melting, annealed at 1073 K for two days, furnace cooling",Thermal and transport properties of Ni2MnGa1xAlx alloys,,,,,,
Ni2MnGa,Ni2MnGa0.95Al0.05,,Al,0.05,Ga,396.8923,-8.45,139.5222,,Poly,,"Arc melting, annealed at 1073 K for two days, furnace cooling",Thermal and transport properties of Ni2MnGa1xAlx alloys,,,,,,
Ni2MnGa,Ni2MnGa0.90Al0.10,,Al,0.1,Ga,20.6721,-0.09,45.3493,,Poly,,"Arc melting, annealed at 1073 K for two days, furnace cooling",Thermal and transport properties of Ni2MnGa1xAlx alloys,,,,,,
Ni2MnGa,Ni2MnGa0.90Al0.10,,Al,0.1,Ga,39.6841,-2.12,47.2333,,Poly,,"Arc melting, annealed at 1073 K for two days, furnace cooling",Thermal and transport properties of Ni2MnGa1xAlx alloys,,,,,,
Ni2MnGa,Ni2MnGa0.90Al0.10,,Al,0.1,Ga,55.4664,-4.92,48.8285,,Poly,,"Arc melting, annealed at 1073 K for two days, furnace cooling",Thermal and transport properties of Ni2MnGa1xAlx alloys,,,,,,
Ni2MnGa,Ni2MnGa0.90Al0.10,,Al,0.1,Ga,75.8639,-8.81,51.1011,,Poly,,"Arc melting, annealed at 1073 K for two days, furnace cooling",Thermal and transport properties of Ni2MnGa1xAlx alloys,,,,,,
Ni2MnGa,Ni2MnGa0.90Al0.10,,Al,0.1,Ga,92.9885,-12.46,53.3345,,Poly,,"Arc melting, annealed at 1073 K for two days, furnace cooling",Thermal and transport properties of Ni2MnGa1xAlx alloys,,,,,,
Ni2MnGa,Ni2MnGa0.90Al0.10,,Al,0.1,Ga,106.8298,-15.64,55.448,,Poly,,"Arc melting, annealed at 1073 K for two days, furnace cooling",Thermal and transport properties of Ni2MnGa1xAlx alloys,,,,,,
Ni2MnGa,Ni2MnGa0.90Al0.10,,Al,0.1,Ga,126.6037,-20.19,59.0852,,Poly,,"Arc melting, annealed at 1073 K for two days, furnace cooling",Thermal and transport properties of Ni2MnGa1xAlx alloys,,,,,,
Ni2MnGa,Ni2MnGa0.90Al0.10,,Al,0.1,Ga,150.2783,-24.41,64.6401,,Poly,,"Arc melting, annealed at 1073 K for two days, furnace cooling",Thermal and transport properties of Ni2MnGa1xAlx alloys,,,,,,
Ni2MnGa,Ni2MnGa0.90Al0.10,,Al,0.1,Ga,184.3787,-28.29,74.5738,,Poly,,"Arc melting, annealed at 1073 K for two days, furnace cooling",Thermal and transport properties of Ni2MnGa1xAlx alloys,,,,,,
Ni2MnGa,Ni2MnGa0.90Al0.10,,Al,0.1,Ga,213.8351,-30.42,82.1825,,Poly,,"Arc melting, annealed at 1073 K for two days, furnace cooling",Thermal and transport properties of Ni2MnGa1xAlx alloys,,,,,,
Ni2MnGa,Ni2MnGa0.90Al0.10,,Al,0.1,Ga,246.3807,-28.56,89.9564,,Poly,,"Arc melting, annealed at 1073 K for two days, furnace cooling",Thermal and transport properties of Ni2MnGa1xAlx alloys,,,,,,
Ni2MnGa,Ni2MnGa0.90Al0.10,,Al,0.1,Ga,266.4664,-25.28,96.4922,,Poly,,"Arc melting, annealed at 1073 K for two days, furnace cooling",Thermal and transport properties of Ni2MnGa1xAlx alloys,,,,,,
Ni2MnGa,Ni2MnGa0.90Al0.10,,Al,0.1,Ga,301.5332,-21.38,110.948,,Poly,,"Arc melting, annealed at 1073 K for two days, furnace cooling",Thermal and transport properties of Ni2MnGa1xAlx alloys,,,,,,
Ni2MnGa,Ni2MnGa0.90Al0.10,,Al,0.1,Ga,332.6891,-17.58,125.4903,,Poly,,"Arc melting, annealed at 1073 K for two days, furnace cooling",Thermal and transport properties of Ni2MnGa1xAlx alloys,,,,,,
Ni2MnGa,Ni2MnGa0.90Al0.10,,Al,0.1,Ga,357.361,-14.72,139.2312,,Poly,,"Arc melting, annealed at 1073 K for two days, furnace cooling",Thermal and transport properties of Ni2MnGa1xAlx alloys,,,,,,
Ni2MnGa,Ni2MnGa0.90Al0.10,,Al,0.1,Ga,377.4694,-11.96,148.193,,Poly,,"Arc melting, annealed at 1073 K for two days, furnace cooling",Thermal and transport properties of Ni2MnGa1xAlx alloys,,,,,,
Ni2MnGa,Ni2MnGa0.90Al0.10,,Al,0.1,Ga,398.9737,-11.30,149.7019,,Poly,,"Arc melting, annealed at 1073 K for two days, furnace cooling",Thermal and transport properties of Ni2MnGa1xAlx alloys,,,,,,
Ni2MnGa,Ni2MnGa0.85Al0.15,,Al,0.15,Ga,22.6751,-1.13,69.7241,,Poly,,"Arc melting, annealed at 1073 K for two days, furnace cooling",Thermal and transport properties of Ni2MnGa1xAlx alloys,,,,,,
Ni2MnGa,Ni2MnGa0.85Al0.15,,Al,0.15,Ga,38.4286,-3.26,71.1081,,Poly,,"Arc melting, annealed at 1073 K for two days, furnace cooling",Thermal and transport properties of Ni2MnGa1xAlx alloys,,,,,,
Ni2MnGa,Ni2MnGa0.85Al0.15,,Al,0.15,Ga,59.4683,-6.91,73.389,,Poly,,"Arc melting, annealed at 1073 K for two days, furnace cooling",Thermal and transport properties of Ni2MnGa1xAlx alloys,,,,,,
Ni2MnGa,Ni2MnGa0.85Al0.15,,Al,0.15,Ga,75.9424,-10.61,75.4982,,Poly,,"Arc melting, annealed at 1073 K for two days, furnace cooling",Thermal and transport properties of Ni2MnGa1xAlx alloys,,,,,,
Ni2MnGa,Ni2MnGa0.85Al0.15,,Al,0.15,Ga,95.6915,-14.59,78.3738,,Poly,,"Arc melting, annealed at 1073 K for two days, furnace cooling",Thermal and transport properties of Ni2MnGa1xAlx alloys,,,,,,
Ni2MnGa,Ni2MnGa0.85Al0.15,,Al,0.15,Ga,113.4645,-18.15,81.2613,,Poly,,"Arc melting, annealed at 1073 K for two days, furnace cooling",Thermal and transport properties of Ni2MnGa1xAlx alloys,,,,,,
Ni2MnGa,Ni2MnGa0.85Al0.15,,Al,0.15,Ga,135.1649,-21.99,85.1379,,Poly,,"Arc melting, annealed at 1073 K for two days, furnace cooling",Thermal and transport properties of Ni2MnGa1xAlx alloys,,,,,,
Ni2MnGa,Ni2MnGa0.85Al0.15,,Al,0.15,Ga,162.7319,-25.69,90.5588,,Poly,,"Arc melting, annealed at 1073 K for two days, furnace cooling",Thermal and transport properties of Ni2MnGa1xAlx alloys,,,,,,
Ni2MnGa,Ni2MnGa0.85Al0.15,,Al,0.15,Ga,187.6083,-27.53,95.8628,,Poly,,"Arc melting, annealed at 1073 K for two days, furnace cooling",Thermal and transport properties of Ni2MnGa1xAlx alloys,,,,,,
Ni2MnGa,Ni2MnGa0.85Al0.15,,Al,0.15,Ga,205.247,-28.00,99.8257,,Poly,,"Arc melting, annealed at 1073 K for two days, furnace cooling",Thermal and transport properties of Ni2MnGa1xAlx alloys,,,,,,
Ni2MnGa,Ni2MnGa0.85Al0.15,,Al,0.15,Ga,233.2125,-25.86,106.4116,,Poly,,"Arc melting, annealed at 1073 K for two days, furnace cooling",Thermal and transport properties of Ni2MnGa1xAlx alloys,,,,,,
Ni2MnGa,Ni2MnGa0.85Al0.15,,Al,0.15,Ga,258.5225,-22.67,113.0042,,Poly,,"Arc melting, annealed at 1073 K for two days, furnace cooling",Thermal and transport properties of Ni2MnGa1xAlx alloys,,,,,,
Ni2MnGa,Ni2MnGa0.85Al0.15,,Al,0.15,Ga,292.9472,-19.01,124.0887,,Poly,,"Arc melting, annealed at 1073 K for two days, furnace cooling",Thermal and transport properties of Ni2MnGa1xAlx alloys,,,,,,
Ni2MnGa,Ni2MnGa0.85Al0.15,,Al,0.15,Ga,324.7473,-15.02,137.2678,,Poly,,"Arc melting, annealed at 1073 K for two days, furnace cooling",Thermal and transport properties of Ni2MnGa1xAlx alloys,,,,,,
Ni2MnGa,Ni2MnGa0.85Al0.15,,Al,0.15,Ga,353.3199,-11.83,148.8994,,Poly,,"Arc melting, annealed at 1073 K for two days, furnace cooling",Thermal and transport properties of Ni2MnGa1xAlx alloys,,,,,,
Ni2MnGa,Ni2MnGa0.85Al0.15,,Al,0.15,Ga,365.6559,-10.40,152.8653,,Poly,,"Arc melting, annealed at 1073 K for two days, furnace cooling",Thermal and transport properties of Ni2MnGa1xAlx alloys,,,,,,
Ni2MnGa,Ni2MnGa0.85Al0.15,,Al,0.15,Ga,394.3441,-9.87,157.3976,,Poly,,"Arc melting, annealed at 1073 K for two days, furnace cooling",Thermal and transport properties of Ni2MnGa1xAlx alloys,,,,,,
Ni2MnGa,Ni2MnGa0.80Al0.20,,Al,0.2,Ga,27.8437,0.06,110.634,,Poly,,"Arc melting, annealed at 1073 K for two days, furnace cooling",Thermal and transport properties of Ni2MnGa1xAlx alloys,,,,,,
Ni2MnGa,Ni2MnGa0.80Al0.20,,Al,0.2,Ga,48.173,-2.26,111.0852,,Poly,,"Arc melting, annealed at 1073 K for two days, furnace cooling",Thermal and transport properties of Ni2MnGa1xAlx alloys,,,,,,
Ni2MnGa,Ni2MnGa0.80Al0.20,,Al,0.2,Ga,69.1942,-5.49,112.103,,Poly,,"Arc melting, annealed at 1073 K for two days, furnace cooling",Thermal and transport properties of Ni2MnGa1xAlx alloys,,,,,,
Ni2MnGa,Ni2MnGa0.80Al0.20,,Al,0.2,Ga,90.8719,-8.80,113.6894,,Poly,,"Arc melting, annealed at 1073 K for two days, furnace cooling",Thermal and transport properties of Ni2MnGa1xAlx alloys,,,,,,
Ni2MnGa,Ni2MnGa0.80Al0.20,,Al,0.2,Ga,113.2105,-12.31,115.8395,,Poly,,"Arc melting, annealed at 1073 K for two days, furnace cooling",Thermal and transport properties of Ni2MnGa1xAlx alloys,,,,,,
Ni2MnGa,Ni2MnGa0.80Al0.20,,Al,0.2,Ga,140.7651,-15.72,119.1272,,Poly,,"Arc melting, annealed at 1073 K for two days, furnace cooling",Thermal and transport properties of Ni2MnGa1xAlx alloys,,,,,,
Ni2MnGa,Ni2MnGa0.80Al0.20,,Al,0.2,Ga,180.0052,-17.76,124.8201,,Poly,,"Arc melting, annealed at 1073 K for two days, furnace cooling",Thermal and transport properties of Ni2MnGa1xAlx alloys,,,,,,
Ni2MnGa,Ni2MnGa0.80Al0.20,,Al,0.2,Ga,208.7285,-18.03,129.617,,Poly,,"Arc melting, annealed at 1073 K for two days, furnace cooling",Thermal and transport properties of Ni2MnGa1xAlx alloys,,,,,,
Ni2MnGa,Ni2MnGa0.80Al0.20,,Al,0.2,Ga,252.3711,-16.27,139.0055,,Poly,,"Arc melting, annealed at 1073 K for two days, furnace cooling",Thermal and transport properties of Ni2MnGa1xAlx alloys,,,,,,
Ni2MnGa,Ni2MnGa0.80Al0.20,,Al,0.2,Ga,281.0077,-14.55,147.6912,,Poly,,"Arc melting, annealed at 1073 K for two days, furnace cooling",Thermal and transport properties of Ni2MnGa1xAlx alloys,,,,,,
Ni2MnGa,Ni2MnGa0.80Al0.20,,Al,0.2,Ga,314.8294,-12.03,160.3074,,Poly,,"Arc melting, annealed at 1073 K for two days, furnace cooling",Thermal and transport properties of Ni2MnGa1xAlx alloys,,,,,,
Ni2MnGa,Ni2MnGa0.80Al0.20,,Al,0.2,Ga,349.9644,-9.69,174.0991,,Poly,,"Arc melting, annealed at 1073 K for two days, furnace cooling",Thermal and transport properties of Ni2MnGa1xAlx alloys,,,,,,
Ni2MnGa,Ni2MnGa0.80Al0.20,,Al,0.2,Ga,377.298,-8.02,183.1221,,Poly,,"Arc melting, annealed at 1073 K for two days, furnace cooling",Thermal and transport properties of Ni2MnGa1xAlx alloys,,,,,,
Ni2MnGa,Ni2MnGa0.80Al0.20,,Al,0.2,Ga,398.1477,-7.31,187.4895,,Poly,,"Arc melting, annealed at 1073 K for two days, furnace cooling",Thermal and transport properties of Ni2MnGa1xAlx alloys,,,,,,
CeAl2,CeAl2,,,,,2.6338,-8.00,,,,,"arc furnace, Ce rich samples annealed at 800C for two days and at 873 C for five days. U rich samples kept at 850C for five days",Thermopower studies of doped CeAl2 and UAl2,,,,,,
CeAl2,CeAl2,,,,,4.3648,-12.34,,,,,"arc furnace, Ce rich samples annealed at 800C for two days and at 873 C for five days. U rich samples kept at 850C for five days",Thermopower studies of doped CeAl2 and UAl2,,,,,,
CeAl2,CeAl2,,,,,6.3335,-15.51,,,,,"arc furnace, Ce rich samples annealed at 800C for two days and at 873 C for five days. U rich samples kept at 850C for five days",Thermopower studies of doped CeAl2 and UAl2,,,,,,
CeAl2,CeAl2,,,,,12.6236,-19.29,,,,,"arc furnace, Ce rich samples annealed at 800C for two days and at 873 C for five days. U rich samples kept at 850C for five days",Thermopower studies of doped CeAl2 and UAl2,,,,,,
CeAl2,CeAl2,,,,,20.5611,-14.30,,,,,"arc furnace, Ce rich samples annealed at 800C for two days and at 873 C for five days. U rich samples kept at 850C for five days",Thermopower studies of doped CeAl2 and UAl2,,,,,,
CeAl2,CeAl2,,,,,27.1038,-7.47,,,,,"arc furnace, Ce rich samples annealed at 800C for two days and at 873 C for five days. U rich samples kept at 850C for five days",Thermopower studies of doped CeAl2 and UAl2,,,,,,
CeAl2,CeAl2,,,,,35.8170,-1.31,,,,,"arc furnace, Ce rich samples annealed at 800C for two days and at 873 C for five days. U rich samples kept at 850C for five days",Thermopower studies of doped CeAl2 and UAl2,,,,,,
CeAl2,CeAl2,,,,,50.7143,5.01,,,,,"arc furnace, Ce rich samples annealed at 800C for two days and at 873 C for five days. U rich samples kept at 850C for five days",Thermopower studies of doped CeAl2 and UAl2,,,,,,
CeAl2,CeAl2,,,,,67.8462,8.27,,,,,"arc furnace, Ce rich samples annealed at 800C for two days and at 873 C for five days. U rich samples kept at 850C for five days",Thermopower studies of doped CeAl2 and UAl2,,,,,,
CeAl2,CeAl2,,,,,93.3297,11.14,,,,,"arc furnace, Ce rich samples annealed at 800C for two days and at 873 C for five days. U rich samples kept at 850C for five days",Thermopower studies of doped CeAl2 and UAl2,,,,,,
CeAl2,CeAl2,,,,,128.2872,11.88,,,,,"arc furnace, Ce rich samples annealed at 800C for two days and at 873 C for five days. U rich samples kept at 850C for five days",Thermopower studies of doped CeAl2 and UAl2,,,,,,
CeAl2,CeAl2,,,,,164.6065,12.01,,,,,"arc furnace, Ce rich samples annealed at 800C for two days and at 873 C for five days. U rich samples kept at 850C for five days",Thermopower studies of doped CeAl2 and UAl2,,,,,,
CeAl2,CeAl2,,,,,193.6685,11.88,,,,,"arc furnace, Ce rich samples annealed at 800C for two days and at 873 C for five days. U rich samples kept at 850C for five days",Thermopower studies of doped CeAl2 and UAl2,,,,,,
CeAl2,CeAl2,,,,,231.3391,11.79,,,,,"arc furnace, Ce rich samples annealed at 800C for two days and at 873 C for five days. U rich samples kept at 850C for five days",Thermopower studies of doped CeAl2 and UAl2,,,,,,
CeAl2,CeAl2,,,,,259.0528,11.76,,,,,"arc furnace, Ce rich samples annealed at 800C for two days and at 873 C for five days. U rich samples kept at 850C for five days",Thermopower studies of doped CeAl2 and UAl2,,,,,,
CeAl2,CeAl2,,,,,297.5246,11.89,,,,,"arc furnace, Ce rich samples annealed at 800C for two days and at 873 C for five days. U rich samples kept at 850C for five days",Thermopower studies of doped CeAl2 and UAl2,,,,,,
CeAl2,Ce0.95U0.05Al2,,U,0.05,,1.1301,-2.11,,,,,"arc furnace, Ce rich samples annealed at 800C for two days and at 873 C for five days. U rich samples kept at 850C for five days",Thermopower studies of doped CeAl2 and UAl2,,,,,,
CeAl2,Ce0.95U0.05Al2,,U,0.05,,3.4037,-6.61,,,,,"arc furnace, Ce rich samples annealed at 800C for two days and at 873 C for five days. U rich samples kept at 850C for five days",Thermopower studies of doped CeAl2 and UAl2,,,,,,
CeAl2,Ce0.95U0.05Al2,,U,0.05,,11.8837,-11.79,,,,,"arc furnace, Ce rich samples annealed at 800C for two days and at 873 C for five days. U rich samples kept at 850C for five days",Thermopower studies of doped CeAl2 and UAl2,,,,,,
CeAl2,Ce0.95U0.05Al2,,U,0.05,,23.5985,-7.19,,,,,"arc furnace, Ce rich samples annealed at 800C for two days and at 873 C for five days. U rich samples kept at 850C for five days",Thermopower studies of doped CeAl2 and UAl2,,,,,,
CeAl2,Ce0.95U0.05Al2,,U,0.05,,31.5299,-1.97,,,,,"arc furnace, Ce rich samples annealed at 800C for two days and at 873 C for five days. U rich samples kept at 850C for five days",Thermopower studies of doped CeAl2 and UAl2,,,,,,
CeAl2,Ce0.95U0.05Al2,,U,0.05,,41.1057,2.13,,,,,"arc furnace, Ce rich samples annealed at 800C for two days and at 873 C for five days. U rich samples kept at 850C for five days",Thermopower studies of doped CeAl2 and UAl2,,,,,,
CeAl2,Ce0.95U0.05Al2,,U,0.05,,50.9833,5.01,,,,,"arc furnace, Ce rich samples annealed at 800C for two days and at 873 C for five days. U rich samples kept at 850C for five days",Thermopower studies of doped CeAl2 and UAl2,,,,,,
CeAl2,Ce0.95U0.05Al2,,U,0.05,,67.0555,7.66,,,,,"arc furnace, Ce rich samples annealed at 800C for two days and at 873 C for five days. U rich samples kept at 850C for five days",Thermopower studies of doped CeAl2 and UAl2,,,,,,
CeAl2,Ce0.95U0.05Al2,,U,0.05,,90.1383,9.75,,,,,"arc furnace, Ce rich samples annealed at 800C for two days and at 873 C for five days. U rich samples kept at 850C for five days",Thermopower studies of doped CeAl2 and UAl2,,,,,,
CeAl2,Ce0.95U0.05Al2,,U,0.05,,117.0119,10.95,,,,,"arc furnace, Ce rich samples annealed at 800C for two days and at 873 C for five days. U rich samples kept at 850C for five days",Thermopower studies of doped CeAl2 and UAl2,,,,,,
CeAl2,Ce0.95U0.05Al2,,U,0.05,,149.2877,11.36,,,,,"arc furnace, Ce rich samples annealed at 800C for two days and at 873 C for five days. U rich samples kept at 850C for five days",Thermopower studies of doped CeAl2 and UAl2,,,,,,
CeAl2,Ce0.95U0.05Al2,,U,0.05,,175.9237,11.39,,,,,"arc furnace, Ce rich samples annealed at 800C for two days and at 873 C for five days. U rich samples kept at 850C for five days",Thermopower studies of doped CeAl2 and UAl2,,,,,,
CeAl2,Ce0.95U0.05Al2,,U,0.05,,203.8990,11.64,,,,,"arc furnace, Ce rich samples annealed at 800C for two days and at 873 C for five days. U rich samples kept at 850C for five days",Thermopower studies of doped CeAl2 and UAl2,,,,,,
CeAl2,Ce0.95U0.05Al2,,U,0.05,,240.4948,11.50,,,,,"arc furnace, Ce rich samples annealed at 800C for two days and at 873 C for five days. U rich samples kept at 850C for five days",Thermopower studies of doped CeAl2 and UAl2,,,,,,
CeAl2,Ce0.95U0.05Al2,,U,0.05,,269.2847,11.47,,,,,"arc furnace, Ce rich samples annealed at 800C for two days and at 873 C for five days. U rich samples kept at 850C for five days",Thermopower studies of doped CeAl2 and UAl2,,,,,,
CeAl2,Ce0.95U0.05Al2,,U,0.05,,295.9147,11.73,,,,,"arc furnace, Ce rich samples annealed at 800C for two days and at 873 C for five days. U rich samples kept at 850C for five days",Thermopower studies of doped CeAl2 and UAl2,,,,,,
CeAl2,Ce0.90U0.10Al2,,U,0.1,,1.8924,-0.45,,,,,"arc furnace, Ce rich samples annealed at 800C for two days and at 873 C for five days. U rich samples kept at 850C for five days",Thermopower studies of doped CeAl2 and UAl2,,,,,,
CeAl2,Ce0.90U0.10Al2,,U,0.1,,9.2065,-2.29,,,,,"arc furnace, Ce rich samples annealed at 800C for two days and at 873 C for five days. U rich samples kept at 850C for five days",Thermopower studies of doped CeAl2 and UAl2,,,,,,
CeAl2,Ce0.90U0.10Al2,,U,0.1,,19.6462,-0.30,,,,,"arc furnace, Ce rich samples annealed at 800C for two days and at 873 C for five days. U rich samples kept at 850C for five days",Thermopower studies of doped CeAl2 and UAl2,,,,,,
CeAl2,Ce0.90U0.10Al2,,U,0.1,,33.8230,2.80,,,,,"arc furnace, Ce rich samples annealed at 800C for two days and at 873 C for five days. U rich samples kept at 850C for five days",Thermopower studies of doped CeAl2 and UAl2,,,,,,
CeAl2,Ce0.90U0.10Al2,,U,0.1,,48.2852,5.29,,,,,"arc furnace, Ce rich samples annealed at 800C for two days and at 873 C for five days. U rich samples kept at 850C for five days",Thermopower studies of doped CeAl2 and UAl2,,,,,,
CeAl2,Ce0.90U0.10Al2,,U,0.1,,61.9537,7.28,,,,,"arc furnace, Ce rich samples annealed at 800C for two days and at 873 C for five days. U rich samples kept at 850C for five days",Thermopower studies of doped CeAl2 and UAl2,,,,,,
CeAl2,Ce0.90U0.10Al2,,U,0.1,,83.1635,8.98,,,,,"arc furnace, Ce rich samples annealed at 800C for two days and at 873 C for five days. U rich samples kept at 850C for five days",Thermopower studies of doped CeAl2 and UAl2,,,,,,
CeAl2,Ce0.90U0.10Al2,,U,0.1,,111.9086,10.62,,,,,"arc furnace, Ce rich samples annealed at 800C for two days and at 873 C for five days. U rich samples kept at 850C for five days",Thermopower studies of doped CeAl2 and UAl2,,,,,,
CeAl2,Ce0.90U0.10Al2,,U,0.1,,141.2203,11.20,,,,,"arc furnace, Ce rich samples annealed at 800C for two days and at 873 C for five days. U rich samples kept at 850C for five days",Thermopower studies of doped CeAl2 and UAl2,,,,,,
CeAl2,Ce0.90U0.10Al2,,U,0.1,,176.7234,11.67,,,,,"arc furnace, Ce rich samples annealed at 800C for two days and at 873 C for five days. U rich samples kept at 850C for five days",Thermopower studies of doped CeAl2 and UAl2,,,,,,
CeAl2,Ce0.90U0.10Al2,,U,0.1,,212.2250,12.19,,,,,"arc furnace, Ce rich samples annealed at 800C for two days and at 873 C for five days. U rich samples kept at 850C for five days",Thermopower studies of doped CeAl2 and UAl2,,,,,,
CeAl2,Ce0.90U0.10Al2,,U,0.1,,250.1467,12.77,,,,,"arc furnace, Ce rich samples annealed at 800C for two days and at 873 C for five days. U rich samples kept at 850C for five days",Thermopower studies of doped CeAl2 and UAl2,,,,,,
CeAl2,Ce0.90U0.10Al2,,U,0.1,,277.5899,12.80,,,,,"arc furnace, Ce rich samples annealed at 800C for two days and at 873 C for five days. U rich samples kept at 850C for five days",Thermopower studies of doped CeAl2 and UAl2,,,,,,
CeAl2,Ce0.80U0.20Al2,,U,0.2,,1.5875,0.89,,,,,"arc furnace, Ce rich samples annealed at 800C for two days and at 873 C for five days. U rich samples kept at 850C for five days",Thermopower studies of doped CeAl2 and UAl2,,,,,,
CeAl2,Ce0.80U0.20Al2,,U,0.2,,12.3650,0.32,,,,,"arc furnace, Ce rich samples annealed at 800C for two days and at 873 C for five days. U rich samples kept at 850C for five days",Thermopower studies of doped CeAl2 and UAl2,,,,,,
CeAl2,Ce0.80U0.20Al2,,U,0.2,,31.3969,2.97,,,,,"arc furnace, Ce rich samples annealed at 800C for two days and at 873 C for five days. U rich samples kept at 850C for five days",Thermopower studies of doped CeAl2 and UAl2,,,,,,
CeAl2,Ce0.80U0.20Al2,,U,0.2,,59.0329,5.83,,,,,"arc furnace, Ce rich samples annealed at 800C for two days and at 873 C for five days. U rich samples kept at 850C for five days",Thermopower studies of doped CeAl2 and UAl2,,,,,,
CeAl2,Ce0.80U0.20Al2,,U,0.2,,88.0261,8.25,,,,,"arc furnace, Ce rich samples annealed at 800C for two days and at 873 C for five days. U rich samples kept at 850C for five days",Thermopower studies of doped CeAl2 and UAl2,,,,,,
CeAl2,Ce0.80U0.20Al2,,U,0.2,,113.5469,9.73,,,,,"arc furnace, Ce rich samples annealed at 800C for two days and at 873 C for five days. U rich samples kept at 850C for five days",Thermopower studies of doped CeAl2 and UAl2,,,,,,
CeAl2,Ce0.80U0.20Al2,,U,0.2,,146.6105,10.86,,,,,"arc furnace, Ce rich samples annealed at 800C for two days and at 873 C for five days. U rich samples kept at 850C for five days",Thermopower studies of doped CeAl2 and UAl2,,,,,,
CeAl2,Ce0.80U0.20Al2,,U,0.2,,176.7129,12.06,,,,,"arc furnace, Ce rich samples annealed at 800C for two days and at 873 C for five days. U rich samples kept at 850C for five days",Thermopower studies of doped CeAl2 and UAl2,,,,,,
CeAl2,Ce0.80U0.20Al2,,U,0.2,,210.5942,12.80,,,,,"arc furnace, Ce rich samples annealed at 800C for two days and at 873 C for five days. U rich samples kept at 850C for five days",Thermopower studies of doped CeAl2 and UAl2,,,,,,
CeAl2,Ce0.80U0.20Al2,,U,0.2,,247.4322,13.66,,,,,"arc furnace, Ce rich samples annealed at 800C for two days and at 873 C for five days. U rich samples kept at 850C for five days",Thermopower studies of doped CeAl2 and UAl2,,,,,,
CeAl2,Ce0.80U0.20Al2,,U,0.2,,275.9351,14.30,,,,,"arc furnace, Ce rich samples annealed at 800C for two days and at 873 C for five days. U rich samples kept at 850C for five days",Thermopower studies of doped CeAl2 and UAl2,,,,,,
CeAl2,Ce0.80U0.20Al2,,U,0.2,,296.9177,14.45,,,,,"arc furnace, Ce rich samples annealed at 800C for two days and at 873 C for five days. U rich samples kept at 850C for five days",Thermopower studies of doped CeAl2 and UAl2,,,,,,
CeAl2,Ce0.70U0.30Al2,,U,0.3,,2.3648,2.00,,,,,"arc furnace, Ce rich samples annealed at 800C for two days and at 873 C for five days. U rich samples kept at 850C for five days",Thermopower studies of doped CeAl2 and UAl2,,,,,,
CeAl2,Ce0.70U0.30Al2,,U,0.3,,22.7315,5.03,,,,,"arc furnace, Ce rich samples annealed at 800C for two days and at 873 C for five days. U rich samples kept at 850C for five days",Thermopower studies of doped CeAl2 and UAl2,,,,,,
CeAl2,Ce0.70U0.30Al2,,U,0.3,,48.4870,7.79,,,,,"arc furnace, Ce rich samples annealed at 800C for two days and at 873 C for five days. U rich samples kept at 850C for five days",Thermopower studies of doped CeAl2 and UAl2,,,,,,
CeAl2,Ce0.70U0.30Al2,,U,0.3,,78.0348,9.59,,,,,"arc furnace, Ce rich samples annealed at 800C for two days and at 873 C for five days. U rich samples kept at 850C for five days",Thermopower studies of doped CeAl2 and UAl2,,,,,,
CeAl2,Ce0.70U0.30Al2,,U,0.3,,108.6709,10.95,,,,,"arc furnace, Ce rich samples annealed at 800C for two days and at 873 C for five days. U rich samples kept at 850C for five days",Thermopower studies of doped CeAl2 and UAl2,,,,,,
CeAl2,Ce0.70U0.30Al2,,U,0.3,,137.7000,12.04,,,,,"arc furnace, Ce rich samples annealed at 800C for two days and at 873 C for five days. U rich samples kept at 850C for five days",Thermopower studies of doped CeAl2 and UAl2,,,,,,
CeAl2,Ce0.70U0.30Al2,,U,0.3,,173.4528,13.23,,,,,"arc furnace, Ce rich samples annealed at 800C for two days and at 873 C for five days. U rich samples kept at 850C for five days",Thermopower studies of doped CeAl2 and UAl2,,,,,,
CeAl2,Ce0.70U0.30Al2,,U,0.3,,205.7151,14.14,,,,,"arc furnace, Ce rich samples annealed at 800C for two days and at 873 C for five days. U rich samples kept at 850C for five days",Thermopower studies of doped CeAl2 and UAl2,,,,,,
CeAl2,Ce0.70U0.30Al2,,U,0.3,,234.7592,14.67,,,,,"arc furnace, Ce rich samples annealed at 800C for two days and at 873 C for five days. U rich samples kept at 850C for five days",Thermopower studies of doped CeAl2 and UAl2,,,,,,
CeAl2,Ce0.70U0.30Al2,,U,0.3,,267.5687,15.25,,,,,"arc furnace, Ce rich samples annealed at 800C for two days and at 873 C for five days. U rich samples kept at 850C for five days",Thermopower studies of doped CeAl2 and UAl2,,,,,,
CeAl2,Ce0.70U0.30Al2,,U,0.3,,293.6546,15.73,,,,,"arc furnace, Ce rich samples annealed at 800C for two days and at 873 C for five days. U rich samples kept at 850C for five days",Thermopower studies of doped CeAl2 and UAl2,,,,,,
,,,,,,,,,,,,,,,,,,,
,,,,,,,,,,,,,,,,,,,
,,,,,,,,,,,,,,,,,,,
,,,,,,,,,,,,,,,,,,,
,,,,,,,,,,,,,,,,,,,
,,,,,,,,,,,,,,,,,,,
,,,,,,,,,,,,,,,,,,,
,,,,,,,,,,,,,,,,,,,
,,,,,,,,,,,,,,,,,,,
,,,,,,,,,,,,,,,,,,,
,,,,,,,,,,,,,,,,,,,
,,,,,,,,,,,,,,,,,,,
,,,,,,,,,,,,,,,,,,,
,,,,,,,,,,,,,,,,,,,
,,,,,,,,,,,,,,,,,,,
UAl2,U0.90Ce0.10Al2,X2YZ,Ce,0.1,U,2.6242,-2.44,,,,,"arc furnace, Ce rich samples annealed at 800C for two days and at 873 C for five days. U rich samples kept at 850C for five days",Thermopower studies of doped CeAl2 and UAl2,,,,,,
UAl2,U0.90Ce0.10Al2,,Ce,0.1,U,6.3764,-4.12,,,,,"arc furnace, Ce rich samples annealed at 800C for two days and at 873 C for five days. U rich samples kept at 850C for five days",Thermopower studies of doped CeAl2 and UAl2,,,,,,
UAl2,U0.90Ce0.10Al2,,Ce,0.1,U,16.5661,4.15,,,,,"arc furnace, Ce rich samples annealed at 800C for two days and at 873 C for five days. U rich samples kept at 850C for five days",Thermopower studies of doped CeAl2 and UAl2,,,,,,
UAl2,U0.90Ce0.10Al2,,Ce,0.1,U,25.1424,10.32,,,,,"arc furnace, Ce rich samples annealed at 800C for two days and at 873 C for five days. U rich samples kept at 850C for five days",Thermopower studies of doped CeAl2 and UAl2,,,,,,
UAl2,U0.90Ce0.10Al2,,Ce,0.1,U,34.6518,16.58,,,,,"arc furnace, Ce rich samples annealed at 800C for two days and at 873 C for five days. U rich samples kept at 850C for five days",Thermopower studies of doped CeAl2 and UAl2,,,,,,
UAl2,U0.90Ce0.10Al2,,Ce,0.1,U,60.0410,22.40,,,,,"arc furnace, Ce rich samples annealed at 800C for two days and at 873 C for five days. U rich samples kept at 850C for five days",Thermopower studies of doped CeAl2 and UAl2,,,,,,
UAl2,U0.90Ce0.10Al2,,Ce,0.1,U,85.9307,24.87,,,,,"arc furnace, Ce rich samples annealed at 800C for two days and at 873 C for five days. U rich samples kept at 850C for five days",Thermopower studies of doped CeAl2 and UAl2,,,,,,
UAl2,U0.90Ce0.10Al2,,Ce,0.1,U,123.4811,28.58,,,,,"arc furnace, Ce rich samples annealed at 800C for two days and at 873 C for five days. U rich samples kept at 850C for five days",Thermopower studies of doped CeAl2 and UAl2,,,,,,
UAl2,U0.90Ce0.10Al2,,Ce,0.1,U,155.2107,30.71,,,,,"arc furnace, Ce rich samples annealed at 800C for two days and at 873 C for five days. U rich samples kept at 850C for five days",Thermopower studies of doped CeAl2 and UAl2,,,,,,
UAl2,U0.90Ce0.10Al2,,Ce,0.1,U,188.1119,32.42,,,,,"arc furnace, Ce rich samples annealed at 800C for two days and at 873 C for five days. U rich samples kept at 850C for five days",Thermopower studies of doped CeAl2 and UAl2,,,,,,
UAl2,U0.90Ce0.10Al2,,Ce,0.1,U,222.4156,33.97,,,,,"arc furnace, Ce rich samples annealed at 800C for two days and at 873 C for five days. U rich samples kept at 850C for five days",Thermopower studies of doped CeAl2 and UAl2,,,,,,
UAl2,U0.90Ce0.10Al2,,Ce,0.1,U,255.3276,34.59,,,,,"arc furnace, Ce rich samples annealed at 800C for two days and at 873 C for five days. U rich samples kept at 850C for five days",Thermopower studies of doped CeAl2 and UAl2,,,,,,
UAl2,U0.90Ce0.10Al2,,Ce,0.1,U,280.3052,34.89,,,,,"arc furnace, Ce rich samples annealed at 800C for two days and at 873 C for five days. U rich samples kept at 850C for five days",Thermopower studies of doped CeAl2 and UAl2,,,,,,
UAl2,U0.90Ce0.10Al2,,Ce,0.1,U,298.7498,34.78,,,,,"arc furnace, Ce rich samples annealed at 800C for two days and at 873 C for five days. U rich samples kept at 850C for five days",Thermopower studies of doped CeAl2 and UAl2,,,,,,
UAl2,U0.80Ce0.20Al2,,Ce,0.2,U,2.0970,3.58,,,,,"arc furnace, Ce rich samples annealed at 800C for two days and at 873 C for five days. U rich samples kept at 850C for five days",Thermopower studies of doped CeAl2 and UAl2,,,,,,
UAl2,U0.80Ce0.20Al2,,Ce,0.2,U,12.5068,13.18,,,,,"arc furnace, Ce rich samples annealed at 800C for two days and at 873 C for five days. U rich samples kept at 850C for five days",Thermopower studies of doped CeAl2 and UAl2,,,,,,
UAl2,U0.80Ce0.20Al2,,Ce,0.2,U,31.1322,18.34,,,,,"arc furnace, Ce rich samples annealed at 800C for two days and at 873 C for five days. U rich samples kept at 850C for five days",Thermopower studies of doped CeAl2 and UAl2,,,,,,
UAl2,U0.80Ce0.20Al2,,Ce,0.2,U,58.6661,19.81,,,,,"arc furnace, Ce rich samples annealed at 800C for two days and at 873 C for five days. U rich samples kept at 850C for five days",Thermopower studies of doped CeAl2 and UAl2,,,,,,
UAl2,U0.80Ce0.20Al2,,Ce,0.2,U,82.9140,23.04,,,,,"arc furnace, Ce rich samples annealed at 800C for two days and at 873 C for five days. U rich samples kept at 850C for five days",Thermopower studies of doped CeAl2 and UAl2,,,,,,
UAl2,U0.80Ce0.20Al2,,Ce,0.2,U,116.4980,26.50,,,,,"arc furnace, Ce rich samples annealed at 800C for two days and at 873 C for five days. U rich samples kept at 850C for five days",Thermopower studies of doped CeAl2 and UAl2,,,,,,
UAl2,U0.80Ce0.20Al2,,Ce,0.2,U,158.7378,28.20,,,,,"arc furnace, Ce rich samples annealed at 800C for two days and at 873 C for five days. U rich samples kept at 850C for five days",Thermopower studies of doped CeAl2 and UAl2,,,,,,
UAl2,U0.80Ce0.20Al2,,Ce,0.2,U,197.2397,30.15,,,,,"arc furnace, Ce rich samples annealed at 800C for two days and at 873 C for five days. U rich samples kept at 850C for five days",Thermopower studies of doped CeAl2 and UAl2,,,,,,
UAl2,U0.80Ce0.20Al2,,Ce,0.2,U,238.5482,31.60,,,,,"arc furnace, Ce rich samples annealed at 800C for two days and at 873 C for five days. U rich samples kept at 850C for five days",Thermopower studies of doped CeAl2 and UAl2,,,,,,
UAl2,U0.80Ce0.20Al2,,Ce,0.2,U,270.7632,31.89,,,,,"arc furnace, Ce rich samples annealed at 800C for two days and at 873 C for five days. U rich samples kept at 850C for five days",Thermopower studies of doped CeAl2 and UAl2,,,,,,
UAl2,U0.80Ce0.20Al2,,Ce,0.2,U,298.7674,33.02,,,,,"arc furnace, Ce rich samples annealed at 800C for two days and at 873 C for five days. U rich samples kept at 850C for five days",Thermopower studies of doped CeAl2 and UAl2,,,,,,
UAl2,U0.90La0.10Al2,,La,0.1,U,0.5104,-1.18,,,,,"arc furnace, Ce rich samples annealed at 800C for two days and at 873 C for five days. U rich samples kept at 850C for five days",Thermopower studies of doped CeAl2 and UAl2,,,,,,
UAl2,U0.90La0.10Al2,,La,0.1,U,11.7536,-4.88,,,,,"arc furnace, Ce rich samples annealed at 800C for two days and at 873 C for five days. U rich samples kept at 850C for five days",Thermopower studies of doped CeAl2 and UAl2,,,,,,
