Repository: sajid-m-islam/esnail

File: esnail/x2yz_compounds.csv (part 1 of 26)
Unnamed: 0,sid,DOI,published,projectname,sampleid,samplename,composition,comments,sampleinfo,Temperature,Seebeck coefficient,figureid,Thermal conductivity,Electrical resistivity,Carrier mobility,ZT,Electrical conductivity,Power factor,Hall mobility,Figure of merit Z,Hall movility,Lattice thermal conductivity,thermopower,phonon thermal conductance,Carrier thermal conductivity,phonon contribution,Electronic thermal conductivity,Electronic contribution,hall density,Carrier concentration,Hall coefficient,Calculated Electrical Conductivity,Calculated PF,Figure of merit,Calculated Electrical Conductivity/ Relaxation time,Calculated Seebeck coefficient,Calculated Thermal Conductivity/ Relaxation time,Thermal diffusivity,total thermal conductivity,Lattice contribution,latice contribution,electron thermal conductivity,Figure of merit Zt,Electro Motive Force,Mobility,Nernst coefficient,Electrical conductivity0,Thermopower,Thermoelectric voltage,Thermo gravimetry,Thermal conductance,conductance,TEP,T^(-1),S,Seebeck  coefficient ,Voltage,Max Efficiency,Normalised PL Integrated Intensity,Linewidth,Phonon transmission function,ρ,Lorenz values,magnetoresistance,Resistance,Conductivity,Luminescence lifetime,magnetization_Bohr,inverse susceptibility,Elastic modulus,Coercivity Field,magnetization_per_weight,Resistivity,Remanent Magnetization_Absolute,absolute_magnetization,Open circuit voltage ,Hall concentration,Contact resistivity,Magnetic field strength (H),Magnetization,a.u. Magnetic Moment,conductivity,zero-B thermopower,minority carrier concentration,majority carrier concentration,magnetic susceptibility,Magnetic susceptibility_per_weight,Specific heat,Magnetic susceptibility_volume,inverse magnetic susceptibility_mol,Cp,dc magnetization(mass),Calculated Electrical resistivity,Electrical thermal conductivity,Specific heat capacity,Magnetic susceptibility_per mol,Magnetic susceptibility,Specific heat capacity_per g,Seebeck  coefficient,Mass susceptibility,Inverse magnetic susceptibility,Liquid state thermal conductivity,Lattice+bipolar thermal conductivity,Logρ,ln σ,logσ,Lnρ
26857,15949,10.1103/physrevb.82.104420,2010-9-17,['ThermoelectricMaterials'],2863,x=0,Co2MnSn,,,50,-3.354977399136763e-06,1906,,8.399694145012535e-07,,,,,,,,,,,,,,,,,,,,,,,,,,,,,,,,,,,,,,,,,,,,,,,,,,,,,,,,,,,,,,,,,,,,,,,,,,,,,,,,,,,,,,,,,,,,,
26858,15949,10.1103/physrevb.82.104420,2010-9-17,['ThermoelectricMaterials'],2863,x=0,Co2MnSn,,,100,-4.672589063778919e-06,1906,,9.03088338446992e-07,,,,,,,,,,,,,,,,,,,,,,,,,,,,,,,,,,,,,,,,,,,,,,,,,,,,,,,,,,,,,,,,,,,,,,,,,,,,,,,,,,,,,,,,,,,,,
26859,15949,10.1103/physrevb.82.104420,2010-9-17,['ThermoelectricMaterials'],2863,x=0,Co2MnSn,,,150,-5.2346925936338176e-06,1906,,9.815212436429606e-07,,,,,,,,,,,,,,,,,,,,,,,,,,,,,,,,,,,,,,,,,,,,,,,,,,,,,,,,,,,,,,,,,,,,,,,,,,,,,,,,,,,,,,,,,,,,,
26860,15949,10.1103/physrevb.82.104420,2010-9-17,['ThermoelectricMaterials'],2863,x=0,Co2MnSn,,,200,-6.704325895210443e-06,1906,,1.0626692680566503e-06,,,,,,,,,,,,,,,,,,,,,,,,,,,,,,,,,,,,,,,,,,,,,,,,,,,,,,,,,,,,,,,,,,,,,,,,,,,,,,,,,,,,,,,,,,,,,
26861,15949,10.1103/physrevb.82.104420,2010-9-17,['ThermoelectricMaterials'],2863,x=0,Co2MnSn,,,250,-1.0045594560873425e-05,1906,,1.1411070049175664e-06,,,,,,,,,,,,,,,,,,,,,,,,,,,,,,,,,,,,,,,,,,,,,,,,,,,,,,,,,,,,,,,,,,,,,,,,,,,,,,,,,,,,,,,,,,,,,
26862,15949,10.1103/physrevb.82.104420,2010-9-17,['ThermoelectricMaterials'],2863,x=0,Co2MnSn,,,300,-1.5864399451723976e-05,1906,,1.2201952022279977e-06,,,,,,,,,,,,,,,,,,,,,,,,,,,,,,,,,,,,,,,,,,,,,,,,,,,,,,,,,,,,,,,,,,,,,,,,,,,,,,,,,,,,,,,,,,,,,
26863,15949,10.1103/physrevb.82.104420,2010-9-17,['ThermoelectricMaterials'],2863,x=0,Co2MnSn,,,350,-2.474916428048085e-05,1906,,1.3136934622737882e-06,,,,,,,,,,,,,,,,,,,,,,,,,,,,,,,,,,,,,,,,,,,,,,,,,,,,,,,,,,,,,,,,,,,,,,,,,,,,,,,,,,,,,,,,,,,,,
26864,15949,10.1103/physrevb.82.104420,2010-9-17,['ThermoelectricMaterials'],2864,x=0.2,Co2Mn0.8Ti0.2Sn,,,50,-1.6326929727349349e-06,1906,5.884981539619068,1.57532553818023e-06,,,,,,,,2.9171966003982512,,,,,,,,,,,,,,,,,,,,,,,,,,,,,,,,,,,,,,,,,,,,,,,,,,,,,,,,,,,,,,,,,,,,,,,,,,,,,,,,,,,,,
26865,15949,10.1103/physrevb.82.104420,2010-9-17,['ThermoelectricMaterials'],2864,x=0.2,Co2Mn0.8Ti0.2Sn,,,100,-2.707908790372144e-06,1906,5.982664777565149,1.623350308757472e-06,,,,,,,,2.899449917244911,,,,,,,,,,,,,,,,,,,,,,,,,,,,,,,,,,,,,,,,,,,,,,,,,,,,,,,,,,,,,,,,,,,,,,,,,,,,,,,,,,,,,
26866,15949,10.1103/physrevb.82.104420,2010-9-17,['ThermoelectricMaterials'],2864,x=0.2,Co2Mn0.8Ti0.2Sn,,,150,-3.949894578928833e-06,1906,5.518061093379333,1.6806388360920652e-06,,,,,,,,2.5869771550668292,,,,,,,,,,,,,,,,,,,,,,,,,,,,,,,,,,,,,,,,,,,,,,,,,,,,,,,,,,,,,,,,,,,,,,,,,,,,,,,,,,,,,
26867,15949,10.1103/physrevb.82.104420,2010-9-17,['ThermoelectricMaterials'],2864,x=0.2,Co2Mn0.8Ti0.2Sn,,,200,-5.6183617029906445e-06,1906,5.720777830482911,1.7365690161495376e-06,,,,,,,,2.58832878363415,,,,,,,,,,,,,,,,,,,,,,,,,,,,,,,,,,,,,,,,,,,,,,,,,,,,,,,,,,,,,,,,,,,,,,,,,,,,,,,,,,,,,
26868,15949,10.1103/physrevb.82.104420,2010-9-17,['ThermoelectricMaterials'],2864,x=0.2,Co2Mn0.8Ti0.2Sn,,,250,-7.570607394804117e-06,1906,6.010459110157898,1.796728661343138e-06,,,,,,,,2.5827437054810223,,,,,,,,,,,,,,,,,,,,,,,,,,,,,,,,,,,,,,,,,,,,,,,,,,,,,,,,,,,,,,,,,,,,,,,,,,,,,,,,,,,,,
26869,15949,10.1103/physrevb.82.104420,2010-9-17,['ThermoelectricMaterials'],2864,x=0.2,Co2Mn0.8Ti0.2Sn,,,300,-9.517717049266096e-06,1906,,1.869446963860976e-06,,,,,,,,,,,,,,,,,,,,,,,,,,,,,,,,,,,,,,,,,,,,,,,,,,,,,,,,,,,,,,,,,,,,,,,,,,,,,,,,,,,,,,,,,,,,,
26870,15949,10.1103/physrevb.82.104420,2010-9-17,['ThermoelectricMaterials'],2864,x=0.2,Co2Mn0.8Ti0.2Sn,,,350,-1.1280766518913138e-05,1906,,1.9523259589931612e-06,,,,,,,,,,,,,,,,,,,,,,,,,,,,,,,,,,,,,,,,,,,,,,,,,,,,,,,,,,,,,,,,,,,,,,,,,,,,,,,,,,,,,,,,,,,,,
26872,15949,10.1103/physrevb.82.104420,2010-9-17,['ThermoelectricMaterials'],2865,x=0.4,Co2Mn0.6Ti0.4Sn,,,100,-3.810296390225435e-06,1906,4.661587592006608,3.887084512297501e-06,,,,,,,,4.039425374632677,,,,,,,,,,,,,,,,,,,,,,,,,,,,,,,,,,,,,,,,,,,,,,,,,,,,,,,,,,,,,,,,,,,,,,,,,,,,,,,,,,,,,
26873,15949,10.1103/physrevb.82.104420,2010-9-17,['ThermoelectricMaterials'],2865,x=0.4,Co2Mn0.6Ti0.4Sn,,,150,-6.967002770440486e-06,1906,4.23565888719626,4.13295073527493e-06,,,,,,,,3.3312020097946116,,,,,,,,,,,,,,,,,,,,,,,,,,,,,,,,,,,,,,,,,,,,,,,,,,,,,,,,,,,,,,,,,,,,,,,,,,,,,,,,,,,,,
26874,15949,10.1103/physrevb.82.104420,2010-9-17,['ThermoelectricMaterials'],2865,x=0.4,Co2Mn0.6Ti0.4Sn,,,200,-1.1783579821601338e-05,1906,4.372147254663211,4.461386749475217e-06,,,,,,,,3.2473870209788545,,,,,,,,,,,,,,,,,,,,,,,,,,,,,,,,,,,,,,,,,,,,,,,,,,,,,,,,,,,,,,,,,,,,,,,,,,,,,,,,,,,,,
26875,15949,10.1103/physrevb.82.104420,2010-9-17,['ThermoelectricMaterials'],2865,x=0.4,Co2Mn0.6Ti0.4Sn,,,250,-2.0472653379874408e-05,1906,4.3001316626052315,4.926336620823119e-06,,,,,,,,3.0526666823315627,,,,,,,,,,,,,,,,,,,,,,,,,,,,,,,,,,,,,,,,,,,,,,,,,,,,,,,,,,,,,,,,,,,,,,,,,,,,,,,,,,,,,
26876,15949,10.1103/physrevb.82.104420,2010-9-17,['ThermoelectricMaterials'],2865,x=0.4,Co2Mn0.6Ti0.4Sn,,,300,-3.468157077400728e-05,1906,,5.5215814542191e-06,,,,,,,,3.2054345923879493,,,,,,,,,,,,,,,,,,,,,,,,,,,,,,,,,,,,,,,,,,,,,,,,,,,,,,,,,,,,,,,,,,,,,,,,,,,,,,,,,,,,,
26877,15949,10.1103/physrevb.82.104420,2010-9-17,['ThermoelectricMaterials'],2865,x=0.4,Co2Mn0.6Ti0.4Sn,,,350,-4.941983928772619e-05,1906,,6.072147440052999e-06,,,,,,,,,,,,,,,,,,,,,,,,,,,,,,,,,,,,,,,,,,,,,,,,,,,,,,,,,,,,,,,,,,,,,,,,,,,,,,,,,,,,,,,,,,,,,
26878,15949,10.1103/physrevb.82.104420,2010-9-17,['ThermoelectricMaterials'],2866,x=0.6,Co2Mn0.4Ti0.6Sn,,,50,8.690234080040535e-08,1906,3.3717891036864565,3.6264090999727e-06,,,,,,,,2.9992837309217766,,,,,,,,,,,,,,,,,,,,,,,,,,,,,,,,,,,,,,,,,,,,,,,,,,,,,,,,,,,,,,,,,,,,,,,,,,,,,,,,,,,,,
26879,15949,10.1103/physrevb.82.104420,2010-9-17,['ThermoelectricMaterials'],2866,x=0.6,Co2Mn0.4Ti0.6Sn,,,100,2.1364656180545423e-08,1906,3.4352631921073575,3.6950765340166783e-06,,,,,,,,2.726790411587665,,,,,,,,,,,,,,,,,,,,,,,,,,,,,,,,,,,,,,,,,,,,,,,,,,,,,,,,,,,,,,,,,,,,,,,,,,,,,,,,,,,,,
26880,15949,10.1103/physrevb.82.104420,2010-9-17,['ThermoelectricMaterials'],2866,x=0.6,Co2Mn0.4Ti0.6Sn,,,150,-4.6520696778042914e-07,1906,3.285476876513536,3.783661332489912e-06,,,,,,,,2.2805029844167706,,,,,,,,,,,,,,,,,,,,,,,,,,,,,,,,,,,,,,,,,,,,,,,,,,,,,,,,,,,,,,,,,,,,,,,,,,,,,,,,,,,,,
26881,15949,10.1103/physrevb.82.104420,2010-9-17,['ThermoelectricMaterials'],2866,x=0.6,Co2Mn0.4Ti0.6Sn,,,200,-1.5785097625701322e-06,1906,3.4872690286016352,3.87498234972192e-06,,,,,,,,2.206433947659378,,,,,,,,,,,,,,,,,,,,,,,,,,,,,,,,,,,,,,,,,,,,,,,,,,,,,,,,,,,,,,,,,,,,,,,,,,,,,,,,,,,,,
26882,15949,10.1103/physrevb.82.104420,2010-9-17,['ThermoelectricMaterials'],2866,x=0.6,Co2Mn0.4Ti0.6Sn,,,250,-3.2638999574631893e-06,1906,3.6415135057153742,3.963259210223981e-06,,,,,,,,2.105748034275988,,,,,,,,,,,,,,,,,,,,,,,,,,,,,,,,,,,,,,,,,,,,,,,,,,,,,,,,,,,,,,,,,,,,,,,,,,,,,,,,,,,,,
26883,15949,10.1103/physrevb.82.104420,2010-9-17,['ThermoelectricMaterials'],2866,x=0.6,Co2Mn0.4Ti0.6Sn,,,300,-5.642153346177498e-06,1906,,4.05422034831119e-06,,,,,,,,,,,,,,,,,,,,,,,,,,,,,,,,,,,,,,,,,,,,,,,,,,,,,,,,,,,,,,,,,,,,,,,,,,,,,,,,,,,,,,,,,,,,,
26884,15949,10.1103/physrevb.82.104420,2010-9-17,['ThermoelectricMaterials'],2866,x=0.6,Co2Mn0.4Ti0.6Sn,,,350,-9.445225853530377e-06,1906,,4.165211047724533e-06,,,,,,,,,,,,,,,,,,,,,,,,,,,,,,,,,,,,,,,,,,,,,,,,,,,,,,,,,,,,,,,,,,,,,,,,,,,,,,,,,,,,,,,,,,,,,
26885,15949,10.1103/physrevb.82.104420,2010-9-17,['ThermoelectricMaterials'],2868,x=0.8,Co2Mn0.2Ti0.8Sn,,,50,3.531805608191083e-07,1906,2.395243933860521,1.363812041258493e-05,,,,,,,,2.343605439110875,,,,,,,,,,,,,,,,,,,,,,,,,,,,,,,,,,,,,,,,,,,,,,,,,,,,,,,,,,,,,,,,,,,,,,,,,,,,,,,,,,,,,
26886,15949,10.1103/physrevb.82.104420,2010-9-17,['ThermoelectricMaterials'],2868,x=0.8,Co2Mn0.2Ti0.8Sn,,,100,2.3232074565789047e-07,1906,2.167073324075315,1.413315757695213e-05,,,,,,,,1.9997761137123649,,,,,,,,,,,,,,,,,,,,,,,,,,,,,,,,,,,,,,,,,,,,,,,,,,,,,,,,,,,,,,,,,,,,,,,,,,,,,,,,,,,,,
26887,15949,10.1103/physrevb.82.104420,2010-9-17,['ThermoelectricMaterials'],2868,x=0.8,Co2Mn0.2Ti0.8Sn,,,150,-4.115871676209105e-07,1906,1.9943752266868529,1.4888270856313664e-05,,,,,,,,1.734114772128907,,,,,,,,,,,,,,,,,,,,,,,,,,,,,,,,,,,,,,,,,,,,,,,,,,,,,,,,,,,,,,,,,,,,,,,,,,,,,,,,,,,,,
26888,15949,10.1103/physrevb.82.104420,2010-9-17,['ThermoelectricMaterials'],2868,x=0.8,Co2Mn0.2Ti0.8Sn,,,200,-2.138148804028635e-06,1906,2.1339626274288688,1.5754030822873956e-05,,,,,,,,1.814523770784275,,,,,,,,,,,,,,,,,,,,,,,,,,,,,,,,,,,,,,,,,,,,,,,,,,,,,,,,,,,,,,,,,,,,,,,,,,,,,,,,,,,,,
26889,15949,10.1103/physrevb.82.104420,2010-9-17,['ThermoelectricMaterials'],2868,x=0.8,Co2Mn0.2Ti0.8Sn,,,250,-5.641880690001414e-06,1906,2.121593152232839,1.6578572315204156e-05,,,,,,,,1.7506302434285226,,,,,,,,,,,,,,,,,,,,,,,,,,,,,,,,,,,,,,,,,,,,,,,,,,,,,,,,,,,,,,,,,,,,,,,,,,,,,,,,,,,,,
26890,15949,10.1103/physrevb.82.104420,2010-9-17,['ThermoelectricMaterials'],2868,x=0.8,Co2Mn0.2Ti0.8Sn,,,300,-1.108657842727174e-05,1906,,1.7262222675423373e-05,,,,,,,,,,,,,,,,,,,,,,,,,,,,,,,,,,,,,,,,,,,,,,,,,,,,,,,,,,,,,,,,,,,,,,,,,,,,,,,,,,,,,,,,,,,,,
26891,15949,10.1103/physrevb.82.104420,2010-9-17,['ThermoelectricMaterials'],2868,x=0.8,Co2Mn0.2Ti0.8Sn,,,350,-1.743968486674002e-05,1906,,1.7812129986379928e-05,,,,,,,,,,,,,,,,,,,,,,,,,,,,,,,,,,,,,,,,,,,,,,,,,,,,,,,,,,,,,,,,,,,,,,,,,,,,,,,,,,,,,,,,,,,,,
26892,15949,10.1103/physrevb.82.104420,2010-9-17,['ThermoelectricMaterials'],2871,x=1,Co2TiSn,,,50,-2.099039368375657e-06,1906,6.120638658452694,2.4649296924297625e-06,,,,,,,,6.131674716786042,,,,,,,,,,,,,,,,,,,,,,,,,,,,,,,,,,,,,,,,,,,,,,,,,,,,,,,,,,,,,,,,,,,,,,,,,,,,,,,,,,,,,
26893,15949,10.1103/physrevb.82.104420,2010-9-17,['ThermoelectricMaterials'],2871,x=1,Co2TiSn,,,100,-3.962604128430546e-06,1906,5.552783629739158,2.572429466393716e-06,,,,,,,,5.506459500732102,,,,,,,,,,,,,,,,,,,,,,,,,,,,,,,,,,,,,,,,,,,,,,,,,,,,,,,,,,,,,,,,,,,,,,,,,,,,,,,,,,,,,
26894,15949,10.1103/physrevb.82.104420,2010-9-17,['ThermoelectricMaterials'],2871,x=1,Co2TiSn,,,150,-6.110146119283538e-06,1906,5.1496214907213265,2.7149158808275538e-06,,,,,,,,4.97094356197807,,,,,,,,,,,,,,,,,,,,,,,,,,,,,,,,,,,,,,,,,,,,,,,,,,,,,,,,,,,,,,,,,,,,,,,,,,,,,,,,,,,,,
26895,15949,10.1103/physrevb.82.104420,2010-9-17,['ThermoelectricMaterials'],2871,x=1,Co2TiSn,,,200,-1.058592125466538e-05,1906,5.644683039950324,2.8973751419048975e-06,,,,,,,,5.2377393345023195,,,,,,,,,,,,,,,,,,,,,,,,,,,,,,,,,,,,,,,,,,,,,,,,,,,,,,,,,,,,,,,,,,,,,,,,,,,,,,,,,,,,,
26896,15949,10.1103/physrevb.82.104420,2010-9-17,['ThermoelectricMaterials'],2871,x=1,Co2TiSn,,,250,-1.9875800211978493e-05,1906,5.922434461176515,3.147644004972738e-06,,,,,,,,5.131702049120537,,,,,,,,,,,,,,,,,,,,,,,,,,,,,,,,,,,,,,,,,,,,,,,,,,,,,,,,,,,,,,,,,,,,,,,,,,,,,,,,,,,,,
26897,15949,10.1103/physrevb.82.104420,2010-9-17,['ThermoelectricMaterials'],2871,x=1,Co2TiSn,,,300,-3.4060211976648625e-05,1906,,3.4571705184293556e-06,,,,,,,,,,,,,,,,,,,,,,,,,,,,,,,,,,,,,,,,,,,,,,,,,,,,,,,,,,,,,,,,,,,,,,,,,,,,,,,,,,,,,,,,,,,,,
26898,15949,10.1103/physrevb.82.104420,2010-9-17,['ThermoelectricMaterials'],2871,x=1,Co2TiSn,,,350,-4.796708738647652e-05,1906,,3.721774767602244e-06,,,,,,,,,,,,,,,,,,,,,,,,,,,,,,,,,,,,,,,,,,,,,,,,,,,,,,,,,,,,,,,,,,,,,,,,,,,,,,,,,,,,,,,,,,,,,
89821,1599,10.1016/j.jallcom.2007.11.117,2008-10,['ThermoelectricMaterials'],10856,0 wt %,Fe2VAl0.9Si0.1,,"{'Form': {'category': 'Bulk', 'comment': '10mm diameter x 1.5-22mm thickness for thermoelectric parametres and bar shape with a typical size of 1.5-2.2mm x 2mm x 9mm for resistivity and S.'}, 'FabricationProcess': {'category': 'Sintering', 'comment': 'Using mechanical alloying, Fe2VAl0.9Si0.1 powder was prepared. The prepared powder was sintered rapidly using pulse current sintering technique at 673-1273K for 3min in vacuum under uniaxial pressure of 40MPa.'}, 'DataType': {'category': 'Experiment', 'comment': ''}, 'RelativeDensity': {'category': '>=80%', 'comment': ''}, 'GrainSize': {'category': '100um', 'comment': 'several hundreds micrometers'}, 'ThermalMeasurement': {'category': '', 'comment': ''}, 'ElectricalMeasurement': {'category': 'SteadyState+4P', 'comment': 'In a He atmosphere between 350 and 750K using a conventional four probe DC technique'}, 'MaterialFamily': {'category': 'Heusler', 'comment': ''}, 'Purity': {'category': 'SinglePhase', 'comment': 'No trace of an impurity phase or secondary phase. L21 phase'}}",350,-0.0001258433683167,8933,,1.074205791769195e-05,,,,,,,,,,,,,,,,,,,,,,,,,,,,,,,,,,,,,,,,,,,,,,,,,,,,,,,,,,,,,,,,,,,,,,,,,,,,,,,,,,,,,,,,,,,,,
89822,1599,10.1016/j.jallcom.2007.11.117,2008-10,['ThermoelectricMaterials'],10856,0 wt %,Fe2VAl0.9Si0.1,,"{'Form': {'category': 'Bulk', 'comment': '10mm diameter x 1.5-22mm thickness for thermoelectric parametres and bar shape with a typical size of 1.5-2.2mm x 2mm x 9mm for resistivity and S.'}, 'FabricationProcess': {'category': 'Sintering', 'comment': 'Using mechanical alloying, Fe2VAl0.9Si0.1 powder was prepared. The prepared powder was sintered rapidly using pulse current sintering technique at 673-1273K for 3min in vacuum under uniaxial pressure of 40MPa.'}, 'DataType': {'category': 'Experiment', 'comment': ''}, 'RelativeDensity': {'category': '>=80%', 'comment': ''}, 'GrainSize': {'category': '100um', 'comment': 'several hundreds micrometers'}, 'ThermalMeasurement': {'category': '', 'comment': ''}, 'ElectricalMeasurement': {'category': 'SteadyState+4P', 'comment': 'In a He atmosphere between 350 and 750K using a conventional four probe DC technique'}, 'MaterialFamily': {'category': 'Heusler', 'comment': ''}, 'Purity': {'category': 'SinglePhase', 'comment': 'No trace of an impurity phase or secondary phase. L21 phase'}}",400,-0.0001132675189227,8933,,1.090589417821016e-05,,,,,,,,,,,,,,,,,,,,,,,,,,,,,,,,,,,,,,,,,,,,,,,,,,,,,,,,,,,,,,,,,,,,,,,,,,,,,,,,,,,,,,,,,,,,,
89823,1599,10.1016/j.jallcom.2007.11.117,2008-10,['ThermoelectricMaterials'],10856,0 wt %,Fe2VAl0.9Si0.1,,"{'Form': {'category': 'Bulk', 'comment': '10mm diameter x 1.5-22mm thickness for thermoelectric parametres and bar shape with a typical size of 1.5-2.2mm x 2mm x 9mm for resistivity and S.'}, 'FabricationProcess': {'category': 'Sintering', 'comment': 'Using mechanical alloying, Fe2VAl0.9Si0.1 powder was prepared. The prepared powder was sintered rapidly using pulse current sintering technique at 673-1273K for 3min in vacuum under uniaxial pressure of 40MPa.'}, 'DataType': {'category': 'Experiment', 'comment': ''}, 'RelativeDensity': {'category': '>=80%', 'comment': ''}, 'GrainSize': {'category': '100um', 'comment': 'several hundreds micrometers'}, 'ThermalMeasurement': {'category': '', 'comment': ''}, 'ElectricalMeasurement': {'category': 'SteadyState+4P', 'comment': 'In a He atmosphere between 350 and 750K using a conventional four probe DC technique'}, 'MaterialFamily': {'category': 'Heusler', 'comment': ''}, 'Purity': {'category': 'SinglePhase', 'comment': 'No trace of an impurity phase or secondary phase. L21 phase'}}",450,-9.976625614549288e-05,8933,,1.0570174974224604e-05,,,,,,,,,,,,,,,,,,,,,,,,,,,,,,,,,,,,,,,,,,,,,,,,,,,,,,,,,,,,,,,,,,,,,,,,,,,,,,,,,,,,,,,,,,,,,
89824,1599,10.1016/j.jallcom.2007.11.117,2008-10,['ThermoelectricMaterials'],10856,0 wt %,Fe2VAl0.9Si0.1,,"{'Form': {'category': 'Bulk', 'comment': '10mm diameter x 1.5-22mm thickness for thermoelectric parametres and bar shape with a typical size of 1.5-2.2mm x 2mm x 9mm for resistivity and S.'}, 'FabricationProcess': {'category': 'Sintering', 'comment': 'Using mechanical alloying, Fe2VAl0.9Si0.1 powder was prepared. The prepared powder was sintered rapidly using pulse current sintering technique at 673-1273K for 3min in vacuum under uniaxial pressure of 40MPa.'}, 'DataType': {'category': 'Experiment', 'comment': ''}, 'RelativeDensity': {'category': '>=80%', 'comment': ''}, 'GrainSize': {'category': '100um', 'comment': 'several hundreds micrometers'}, 'ThermalMeasurement': {'category': '', 'comment': ''}, 'ElectricalMeasurement': {'category': 'SteadyState+4P', 'comment': 'In a He atmosphere between 350 and 750K using a conventional four probe DC technique'}, 'MaterialFamily': {'category': 'Heusler', 'comment': ''}, 'Purity': {'category': 'SinglePhase', 'comment': 'No trace of an impurity phase or secondary phase. L21 phase'}}",500,-8.453075446438092e-05,8933,,1.0113184539698196e-05,,,,,,,,,,,,,,,,,,,,,,,,,,,,,,,,,,,,,,,,,,,,,,,,,,,,,,,,,,,,,,,,,,,,,,,,,,,,,,,,,,,,,,,,,,,,,
89825,1599,10.1016/j.jallcom.2007.11.117,2008-10,['ThermoelectricMaterials'],10856,0 wt %,Fe2VAl0.9Si0.1,,"{'Form': {'category': 'Bulk', 'comment': '10mm diameter x 1.5-22mm thickness for thermoelectric parametres and bar shape with a typical size of 1.5-2.2mm x 2mm x 9mm for resistivity and S.'}, 'FabricationProcess': {'category': 'Sintering', 'comment': 'Using mechanical alloying, Fe2VAl0.9Si0.1 powder was prepared. The prepared powder was sintered rapidly using pulse current sintering technique at 673-1273K for 3min in vacuum under uniaxial pressure of 40MPa.'}, 'DataType': {'category': 'Experiment', 'comment': ''}, 'RelativeDensity': {'category': '>=80%', 'comment': ''}, 'GrainSize': {'category': '100um', 'comment': 'several hundreds micrometers'}, 'ThermalMeasurement': {'category': '', 'comment': ''}, 'ElectricalMeasurement': {'category': 'SteadyState+4P', 'comment': 'In a He atmosphere between 350 and 750K using a conventional four probe DC technique'}, 'MaterialFamily': {'category': 'Heusler', 'comment': ''}, 'Purity': {'category': 'SinglePhase', 'comment': 'No trace of an impurity phase or secondary phase. L21 phase'}}",550,-6.867330727111784e-05,8933,,9.68886798378148e-06,,,,,,,,,,,,,,,,,,,,,,,,,,,,,,,,,,,,,,,,,,,,,,,,,,,,,,,,,,,,,,,,,,,,,,,,,,,,,,,,,,,,,,,,,,,,,
89826,1599,10.1016/j.jallcom.2007.11.117,2008-10,['ThermoelectricMaterials'],10856,0 wt %,Fe2VAl0.9Si0.1,,"{'Form': {'category': 'Bulk', 'comment': '10mm diameter x 1.5-22mm thickness for thermoelectric parametres and bar shape with a typical size of 1.5-2.2mm x 2mm x 9mm for resistivity and S.'}, 'FabricationProcess': {'category': 'Sintering', 'comment': 'Using mechanical alloying, Fe2VAl0.9Si0.1 powder was prepared. The prepared powder was sintered rapidly using pulse current sintering technique at 673-1273K for 3min in vacuum under uniaxial pressure of 40MPa.'}, 'DataType': {'category': 'Experiment', 'comment': ''}, 'RelativeDensity': {'category': '>=80%', 'comment': ''}, 'GrainSize': {'category': '100um', 'comment': 'several hundreds micrometers'}, 'ThermalMeasurement': {'category': '', 'comment': ''}, 'ElectricalMeasurement': {'category': 'SteadyState+4P', 'comment': 'In a He atmosphere between 350 and 750K using a conventional four probe DC technique'}, 'MaterialFamily': {'category': 'Heusler', 'comment': ''}, 'Purity': {'category': 'SinglePhase', 'comment': 'No trace of an impurity phase or secondary phase. L21 phase'}}",600,-5.418798375845754e-05,8933,,9.310651420963713e-06,,,,,,,,,,,,,,,,,,,,,,,,,,,,,,,,,,,,,,,,,,,,,,,,,,,,,,,,,,,,,,,,,,,,,,,,,,,,,,,,,,,,,,,,,,,,,
89827,1599,10.1016/j.jallcom.2007.11.117,2008-10,['ThermoelectricMaterials'],10856,0 wt %,Fe2VAl0.9Si0.1,,"{'Form': {'category': 'Bulk', 'comment': '10mm diameter x 1.5-22mm thickness for thermoelectric parametres and bar shape with a typical size of 1.5-2.2mm x 2mm x 9mm for resistivity and S.'}, 'FabricationProcess': {'category': 'Sintering', 'comment': 'Using mechanical alloying, Fe2VAl0.9Si0.1 powder was prepared. The prepared powder was sintered rapidly using pulse current sintering technique at 673-1273K for 3min in vacuum under uniaxial pressure of 40MPa.'}, 'DataType': {'category': 'Experiment', 'comment': ''}, 'RelativeDensity': {'category': '>=80%', 'comment': ''}, 'GrainSize': {'category': '100um', 'comment': 'several hundreds micrometers'}, 'ThermalMeasurement': {'category': '', 'comment': ''}, 'ElectricalMeasurement': {'category': 'SteadyState+4P', 'comment': 'In a He atmosphere between 350 and 750K using a conventional four probe DC technique'}, 'MaterialFamily': {'category': 'Heusler', 'comment': ''}, 'Purity': {'category': 'SinglePhase', 'comment': 'No trace of an impurity phase or secondary phase. L21 phase'}}",650,-4.291128580915463e-05,8933,,8.935262101224454e-06,,,,,,,,,,,,,,,,,,,,,,,,,,,,,,,,,,,,,,,,,,,,,,,,,,,,,,,,,,,,,,,,,,,,,,,,,,,,,,,,,,,,,,,,,,,,,
89828,1599,10.1016/j.jallcom.2007.11.117,2008-10,['ThermoelectricMaterials'],10856,0 wt %,Fe2VAl0.9Si0.1,,"{'Form': {'category': 'Bulk', 'comment': '10mm diameter x 1.5-22mm thickness for thermoelectric parametres and bar shape with a typical size of 1.5-2.2mm x 2mm x 9mm for resistivity and S.'}, 'FabricationProcess': {'category': 'Sintering', 'comment': 'Using mechanical alloying, Fe2VAl0.9Si0.1 powder was prepared. The prepared powder was sintered rapidly using pulse current sintering technique at 673-1273K for 3min in vacuum under uniaxial pressure of 40MPa.'}, 'DataType': {'category': 'Experiment', 'comment': ''}, 'RelativeDensity': {'category': '>=80%', 'comment': ''}, 'GrainSize': {'category': '100um', 'comment': 'several hundreds micrometers'}, 'ThermalMeasurement': {'category': '', 'comment': ''}, 'ElectricalMeasurement': {'category': 'SteadyState+4P', 'comment': 'In a He atmosphere between 350 and 750K using a conventional four probe DC technique'}, 'MaterialFamily': {'category': 'Heusler', 'comment': ''}, 'Purity': {'category': 'SinglePhase', 'comment': 'No trace of an impurity phase or secondary phase. L21 phase'}}",700,-3.548280488490751e-05,8933,,8.54654854018533e-06,,,,,,,,,,,,,,,,,,,,,,,,,,,,,,,,,,,,,,,,,,,,,,,,,,,,,,,,,,,,,,,,,,,,,,,,,,,,,,,,,,,,,,,,,,,,,
89864,1599,10.1016/j.jallcom.2007.11.117,2008-10,['ThermoelectricMaterials'],10863,0 wt% (pulse sintered),Fe2VAl0.9Si0.1,,"{'Form': {'category': 'Bulk', 'comment': '10mm diameter x 1.5-22mm thickness for thermoelectric parametres and bar shape with a typical size of 1.5-2.2mm x 2mm x 9mm for resistivity and S.'}, 'FabricationProcess': {'category': 'Sintering', 'comment': 'Using mechanical alloying, Fe2VAl0.9Si0.1 powder was prepared. The prepared powder was sintered rapidly using pulse current sintering technique at 673-1273K for 3min in vacuum under uniaxial pressure of 40MPa.'}, 'DataType': {'category': 'Experiment', 'comment': ''}, 'RelativeDensity': {'category': '>=80%', 'comment': ''}, 'GrainSize': {'category': '100um', 'comment': 'several hundreds micrometers'}, 'ThermalMeasurement': {'category': '', 'comment': ''}, 'ElectricalMeasurement': {'category': 'SteadyState+4P', 'comment': 'In a He atmosphere between 350 and 750K using a conventional four probe DC technique'}, 'MaterialFamily': {'category': 'Heusler', 'comment': ''}, 'Purity': {'category': 'SinglePhase', 'comment': 'No trace of an impurity phase or secondary phase. L21 phase'}}",400,-0.0001214067269761,8933,,4.19446554390405e-06,,,,,,,,,,,,,,,,,,,,,,,,,,,,,,,,,,,,,,,,,,,,,,,,,,,,,,,,,,,,,,,,,,,,,,,,,,,,,,,,,,,,,,,,,,,,,
89865,1599,10.1016/j.jallcom.2007.11.117,2008-10,['ThermoelectricMaterials'],10863,0 wt% (pulse sintered),Fe2VAl0.9Si0.1,,"{'Form': {'category': 'Bulk', 'comment': '10mm diameter x 1.5-22mm thickness for thermoelectric parametres and bar shape with a typical size of 1.5-2.2mm x 2mm x 9mm for resistivity and S.'}, 'FabricationProcess': {'category': 'Sintering', 'comment': 'Using mechanical alloying, Fe2VAl0.9Si0.1 powder was prepared. The prepared powder was sintered rapidly using pulse current sintering technique at 673-1273K for 3min in vacuum under uniaxial pressure of 40MPa.'}, 'DataType': {'category': 'Experiment', 'comment': ''}, 'RelativeDensity': {'category': '>=80%', 'comment': ''}, 'GrainSize': {'category': '100um', 'comment': 'several hundreds micrometers'}, 'ThermalMeasurement': {'category': '', 'comment': ''}, 'ElectricalMeasurement': {'category': 'SteadyState+4P', 'comment': 'In a He atmosphere between 350 and 750K using a conventional four probe DC technique'}, 'MaterialFamily': {'category': 'Heusler', 'comment': ''}, 'Purity': {'category': 'SinglePhase', 'comment': 'No trace of an impurity phase or secondary phase. L21 phase'}}",450,-0.0001078089375257,8933,,4.2324141879469e-06,,,,,,,,,,,,,,,,,,,,,,,,,,,,,,,,,,,,,,,,,,,,,,,,,,,,,,,,,,,,,,,,,,,,,,,,,,,,,,,,,,,,,,,,,,,,,
89866,1599,10.1016/j.jallcom.2007.11.117,2008-10,['ThermoelectricMaterials'],10863,0 wt% (pulse sintered),Fe2VAl0.9Si0.1,,"{'Form': {'category': 'Bulk', 'comment': '10mm diameter x 1.5-22mm thickness for thermoelectric parametres and bar shape with a typical size of 1.5-2.2mm x 2mm x 9mm for resistivity and S.'}, 'FabricationProcess': {'category': 'Sintering', 'comment': 'Using mechanical alloying, Fe2VAl0.9Si0.1 powder was prepared. The prepared powder was sintered rapidly using pulse current sintering technique at 673-1273K for 3min in vacuum under uniaxial pressure of 40MPa.'}, 'DataType': {'category': 'Experiment', 'comment': ''}, 'RelativeDensity': {'category': '>=80%', 'comment': ''}, 'GrainSize': {'category': '100um', 'comment': 'several hundreds micrometers'}, 'ThermalMeasurement': {'category': '', 'comment': ''}, 'ElectricalMeasurement': {'category': 'SteadyState+4P', 'comment': 'In a He atmosphere between 350 and 750K using a conventional four probe DC technique'}, 'MaterialFamily': {'category': 'Heusler', 'comment': ''}, 'Purity': {'category': 'SinglePhase', 'comment': 'No trace of an impurity phase or secondary phase. L21 phase'}}",500,-9.050220089683811e-05,8933,,4.205080455523524e-06,,,,,,,,,,,,,,,,,,,,,,,,,,,,,,,,,,,,,,,,,,,,,,,,,,,,,,,,,,,,,,,,,,,,,,,,,,,,,,,,,,,,,,,,,,,,,
89867,1599,10.1016/j.jallcom.2007.11.117,2008-10,['ThermoelectricMaterials'],10863,0 wt% (pulse sintered),Fe2VAl0.9Si0.1,,"{'Form': {'category': 'Bulk', 'comment': '10mm diameter x 1.5-22mm thickness for thermoelectric parametres and bar shape with a typical size of 1.5-2.2mm x 2mm x 9mm for resistivity and S.'}, 'FabricationProcess': {'category': 'Sintering', 'comment': 'Using mechanical alloying, Fe2VAl0.9Si0.1 powder was prepared. The prepared powder was sintered rapidly using pulse current sintering technique at 673-1273K for 3min in vacuum under uniaxial pressure of 40MPa.'}, 'DataType': {'category': 'Experiment', 'comment': ''}, 'RelativeDensity': {'category': '>=80%', 'comment': ''}, 'GrainSize': {'category': '100um', 'comment': 'several hundreds micrometers'}, 'ThermalMeasurement': {'category': '', 'comment': ''}, 'ElectricalMeasurement': {'category': 'SteadyState+4P', 'comment': 'In a He atmosphere between 350 and 750K using a conventional four probe DC technique'}, 'MaterialFamily': {'category': 'Heusler', 'comment': ''}, 'Purity': {'category': 'SinglePhase', 'comment': 'No trace of an impurity phase or secondary phase. L21 phase'}}",550,-7.331956454239381e-05,8933,,4.121242921146807e-06,,,,,,,,,,,,,,,,,,,,,,,,,,,,,,,,,,,,,,,,,,,,,,,,,,,,,,,,,,,,,,,,,,,,,,,,,,,,,,,,,,,,,,,,,,,,,
89868,1599,10.1016/j.jallcom.2007.11.117,2008-10,['ThermoelectricMaterials'],10863,0 wt% (pulse sintered),Fe2VAl0.9Si0.1,,"{'Form': {'category': 'Bulk', 'comment': '10mm diameter x 1.5-22mm thickness for thermoelectric parametres and bar shape with a typical size of 1.5-2.2mm x 2mm x 9mm for resistivity and S.'}, 'FabricationProcess': {'category': 'Sintering', 'comment': 'Using mechanical alloying, Fe2VAl0.9Si0.1 powder was prepared. The prepared powder was sintered rapidly using pulse current sintering technique at 673-1273K for 3min in vacuum under uniaxial pressure of 40MPa.'}, 'DataType': {'category': 'Experiment', 'comment': ''}, 'RelativeDensity': {'category': '>=80%', 'comment': ''}, 'GrainSize': {'category': '100um', 'comment': 'several hundreds micrometers'}, 'ThermalMeasurement': {'category': '', 'comment': ''}, 'ElectricalMeasurement': {'category': 'SteadyState+4P', 'comment': 'In a He atmosphere between 350 and 750K using a conventional four probe DC technique'}, 'MaterialFamily': {'category': 'Heusler', 'comment': ''}, 'Purity': {'category': 'SinglePhase', 'comment': 'No trace of an impurity phase or secondary phase. L21 phase'}}",600,-5.849136458044432e-05,8933,,3.990492313883392e-06,,,,,,,,,,,,,,,,,,,,,,,,,,,,,,,,,,,,,,,,,,,,,,,,,,,,,,,,,,,,,,,,,,,,,,,,,,,,,,,,,,,,,,,,,,,,,
89869,1599,10.1016/j.jallcom.2007.11.117,2008-10,['ThermoelectricMaterials'],10863,0 wt% (pulse sintered),Fe2VAl0.9Si0.1,,"{'Form': {'category': 'Bulk', 'comment': '10mm diameter x 1.5-22mm thickness for thermoelectric parametres and bar shape with a typical size of 1.5-2.2mm x 2mm x 9mm for resistivity and S.'}, 'FabricationProcess': {'category': 'Sintering', 'comment': 'Using mechanical alloying, Fe2VAl0.9Si0.1 powder was prepared. The prepared powder was sintered rapidly using pulse current sintering technique at 673-1273K for 3min in vacuum under uniaxial pressure of 40MPa.'}, 'DataType': {'category': 'Experiment', 'comment': ''}, 'RelativeDensity': {'category': '>=80%', 'comment': ''}, 'GrainSize': {'category': '100um', 'comment': 'several hundreds micrometers'}, 'ThermalMeasurement': {'category': '', 'comment': ''}, 'ElectricalMeasurement': {'category': 'SteadyState+4P', 'comment': 'In a He atmosphere between 350 and 750K using a conventional four probe DC technique'}, 'MaterialFamily': {'category': 'Heusler', 'comment': ''}, 'Purity': {'category': 'SinglePhase', 'comment': 'No trace of an impurity phase or secondary phase. L21 phase'}}",650,-4.699920305821568e-05,8933,,3.832749142397502e-06,,,,,,,,,,,,,,,,,,,,,,,,,,,,,,,,,,,,,,,,,,,,,,,,,,,,,,,,,,,,,,,,,,,,,,,,,,,,,,,,,,,,,,,,,,,,,
89870,1599,10.1016/j.jallcom.2007.11.117,2008-10,['ThermoelectricMaterials'],10863,0 wt% (pulse sintered),Fe2VAl0.9Si0.1,,"{'Form': {'category': 'Bulk', 'comment': '10mm diameter x 1.5-22mm thickness for thermoelectric parametres and bar shape with a typical size of 1.5-2.2mm x 2mm x 9mm for resistivity and S.'}, 'FabricationProcess': {'category': 'Sintering', 'comment': 'Using mechanical alloying, Fe2VAl0.9Si0.1 powder was prepared. The prepared powder was sintered rapidly using pulse current sintering technique at 673-1273K for 3min in vacuum under uniaxial pressure of 40MPa.'}, 'DataType': {'category': 'Experiment', 'comment': ''}, 'RelativeDensity': {'category': '>=80%', 'comment': ''}, 'GrainSize': {'category': '100um', 'comment': 'several hundreds micrometers'}, 'ThermalMeasurement': {'category': '', 'comment': ''}, 'ElectricalMeasurement': {'category': 'SteadyState+4P', 'comment': 'In a He atmosphere between 350 and 750K using a conventional four probe DC technique'}, 'MaterialFamily': {'category': 'Heusler', 'comment': ''}, 'Purity': {'category': 'SinglePhase', 'comment': 'No trace of an impurity phase or secondary phase. L21 phase'}}",700,-3.892992521619082e-05,8933,,3.687781319994666e-06,,,,,,,,,,,,,,,,,,,,,,,,,,,,,,,,,,,,,,,,,,,,,,,,,,,,,,,,,,,,,,,,,,,,,,,,,,,,,,,,,,,,,,,,,,,,,
90151,2132,10.1063/1.4861419,2014-1-21,['ThermoelectricMaterials'],10893,x=0,Fe2VAl,,"{'Form': {'category': 'Bulk', 'comment': '1x1x15mm for electrical resistivity measurement, 0.5x0.5x6mm for Seebeck coefficient and 10x10x1mm for thermal conductivity measurement'}, 'FabricationProcess': {'category': 'Melting', 'comment': 'Ingot of Fe2VTaxAl1-x were prepared by repeating arc melting in purified argon atmosphere. Annealed at 1273K for 48h in vacuum.'}, 'DataType': {'category': 'Experiment', 'comment': ''}, 'RelativeDensity': {'category': '', 'comment': ''}, 'GrainSize': {'category': '', 'comment': ''}, 'ThermalMeasurement': {'category': 'Other', 'comment': 'SB-100, MMR Technologies, Inc and LFA-1000, Linseis, Inc in the temperature range of 100-700K and 300-600K respectively'}, 'ElectricalMeasurement': {'category': 'SteadyState+4P', 'comment': 'With a current of 100mA over the temperature range of 4.2-1200K rising at a rate of 0.5K/s'}, 'MaterialFamily': {'category': 'Heusler', 'comment': ''}, 'Purity': {'category': 'SinglePhase', 'comment': ''}}",400,3.2908147520860664e-05,8983,,5.149544097224843e-06,,,,0.004926839165826,,,,,,,,,,,,,,,,,,,,,,,,,,,,,,,,,,,,,,,,,,,,,,,,,,,,,,,,,,,,,,,,,,,,,,,,,,,,,,,,,,,,,,,,,
90152,2132,10.1063/1.4861419,2014-1-21,['ThermoelectricMaterials'],10893,x=0,Fe2VAl,,"{'Form': {'category': 'Bulk', 'comment': '1x1x15mm for electrical resistivity measurement, 0.5x0.5x6mm for Seebeck coefficient and 10x10x1mm for thermal conductivity measurement'}, 'FabricationProcess': {'category': 'Melting', 'comment': 'Ingot of Fe2VTaxAl1-x were prepared by repeating arc melting in purified argon atmosphere. Annealed at 1273K for 48h in vacuum.'}, 'DataType': {'category': 'Experiment', 'comment': ''}, 'RelativeDensity': {'category': '', 'comment': ''}, 'GrainSize': {'category': '', 'comment': ''}, 'ThermalMeasurement': {'category': 'Other', 'comment': 'SB-100, MMR Technologies, Inc and LFA-1000, Linseis, Inc in the temperature range of 100-700K and 300-600K respectively'}, 'ElectricalMeasurement': {'category': 'SteadyState+4P', 'comment': 'With a current of 100mA over the temperature range of 4.2-1200K rising at a rate of 0.5K/s'}, 'MaterialFamily': {'category': 'Heusler', 'comment': ''}, 'Purity': {'category': 'SinglePhase', 'comment': ''}}",450,2.7110745665586036e-05,8983,,4.357330564299565e-06,,,,0.0039216630825619,,,,,,,,,,,,,,,,,,,,,,,,,,,,,,,,,,,,,,,,,,,,,,,,,,,,,,,,,,,,,,,,,,,,,,,,,,,,,,,,,,,,,,,,,
90153,2132,10.1063/1.4861419,2014-1-21,['ThermoelectricMaterials'],10893,x=0,Fe2VAl,,"{'Form': {'category': 'Bulk', 'comment': '1x1x15mm for electrical resistivity measurement, 0.5x0.5x6mm for Seebeck coefficient and 10x10x1mm for thermal conductivity measurement'}, 'FabricationProcess': {'category': 'Melting', 'comment': 'Ingot of Fe2VTaxAl1-x were prepared by repeating arc melting in purified argon atmosphere. Annealed at 1273K for 48h in vacuum.'}, 'DataType': {'category': 'Experiment', 'comment': ''}, 'RelativeDensity': {'category': '', 'comment': ''}, 'GrainSize': {'category': '', 'comment': ''}, 'ThermalMeasurement': {'category': 'Other', 'comment': 'SB-100, MMR Technologies, Inc and LFA-1000, Linseis, Inc in the temperature range of 100-700K and 300-600K respectively'}, 'ElectricalMeasurement': {'category': 'SteadyState+4P', 'comment': 'With a current of 100mA over the temperature range of 4.2-1200K rising at a rate of 0.5K/s'}, 'MaterialFamily': {'category': 'Heusler', 'comment': ''}, 'Purity': {'category': 'SinglePhase', 'comment': ''}}",500,1.8262265637665167e-05,8983,,3.833581245312828e-06,,,,0.0028761937059328,,,,,,,,,,,,,,,,,,,,,,,,,,,,,,,,,,,,,,,,,,,,,,,,,,,,,,,,,,,,,,,,,,,,,,,,,,,,,,,,,,,,,,,,,
90154,2132,10.1063/1.4861419,2014-1-21,['ThermoelectricMaterials'],10893,x=0,Fe2VAl,,"{'Form': {'category': 'Bulk', 'comment': '1x1x15mm for electrical resistivity measurement, 0.5x0.5x6mm for Seebeck coefficient and 10x10x1mm for thermal conductivity measurement'}, 'FabricationProcess': {'category': 'Melting', 'comment': 'Ingot of Fe2VTaxAl1-x were prepared by repeating arc melting in purified argon atmosphere. Annealed at 1273K for 48h in vacuum.'}, 'DataType': {'category': 'Experiment', 'comment': ''}, 'RelativeDensity': {'category': '', 'comment': ''}, 'GrainSize': {'category': '', 'comment': ''}, 'ThermalMeasurement': {'category': 'Other', 'comment': 'SB-100, MMR Technologies, Inc and LFA-1000, Linseis, Inc in the temperature range of 100-700K and 300-600K respectively'}, 'ElectricalMeasurement': {'category': 'SteadyState+4P', 'comment': 'With a current of 100mA over the temperature range of 4.2-1200K rising at a rate of 0.5K/s'}, 'MaterialFamily': {'category': 'Heusler', 'comment': ''}, 'Purity': {'category': 'SinglePhase', 'comment': ''}}",550,9.180319128900406e-06,8983,,3.5013353181955793e-06,,,,0.0019914145727004,,,,,,,,,,,,,,,,,,,,,,,,,,,,,,,,,,,,,,,,,,,,,,,,,,,,,,,,,,,,,,,,,,,,,,,,,,,,,,,,,,,,,,,,,
90170,2132,10.1063/1.4861419,2014-1-21,['ThermoelectricMaterials'],10894,x=0.03,Fe2VTa0.03Al0.97,,"{'Form': {'category': 'Bulk', 'comment': '1x1x15mm for electrical resistivity measurement, 0.5x0.5x6mm for Seebeck coefficient and 10x10x1mm for thermal conductivity measurement'}, 'FabricationProcess': {'category': 'Melting', 'comment': 'Ingot of Fe2VTaxAl1-x were prepared by repeating arc melting in purified argon atmosphere. Annealed at 1273K for 48h in vacuum.'}, 'DataType': {'category': 'Experiment', 'comment': ''}, 'RelativeDensity': {'category': '', 'comment': ''}, 'GrainSize': {'category': '', 'comment': ''}, 'ThermalMeasurement': {'category': 'Other', 'comment': 'SB-100, MMR Technologies, Inc and LFA-1000, Linseis, Inc in the temperature range of 100-700K and 300-600K respectively'}, 'ElectricalMeasurement': {'category': 'SteadyState+4P', 'comment': 'With a current of 100mA over the temperature range of 4.2-1200K rising at a rate of 0.5K/s'}, 'MaterialFamily': {'category': 'Heusler', 'comment': ''}, 'Purity': {'category': 'SinglePhase', 'comment': ''}}",100,-9.111061815589018e-05,8983,,2.8773148693770207e-06,,,,,,,,,,,,,,,,,,,,,,,,,,,,,,,,,,,,,,,,,,,,,,,,,,,,,,,,,,,,,,,,,,,,,,,,,,,,,,,,,,,,,,,,,,,,,
