Repository: sajid-m-islam/esnail

File: esnail/Full Heusler Data NEW.csv (part 2 of 12)
Host,Composition,Crystal Category,Dopant Material,Concentration,Dopant Site,Temperature,Seebeck Coefficient,Electrical Resistivity,Electrical Conductivity (S/m),Crystal Structure,Microstructure,Experimental Preparation Notes,Paper (hyperlink),,,,,,
CeCoGe2,CeCoGe2,X2YZ,,,,188.0705,22.5402,1.08E-05,,Poly,Bulk,"Annealed in a vaccuum-selaed quartz tube at 800C for seven days, followed by furnace cooling",Electrical and thermal transport properties of intermetallic RCoGe2 (R = Ce and La) compounds,,,,,,
CeCoGe2,CeCoGe2,X2YZ,,,,231.5452,16.9479,1.10E-05,,Poly,Bulk,"Annealed in a vaccuum-selaed quartz tube at 800C for seven days, followed by furnace cooling",Electrical and thermal transport properties of intermetallic RCoGe2 (R = Ce and La) compounds,,,,,,
CeCoGe2,CeCoGe2,X2YZ,,,,255.0841,14.3921,1.11E-05,,Poly,Bulk,"Annealed in a vaccuum-selaed quartz tube at 800C for seven days, followed by furnace cooling",Electrical and thermal transport properties of intermetallic RCoGe2 (R = Ce and La) compounds,,,,,,
CeCoGe2,CeCoGe2,X2YZ,,,,299.0392,9.9199,1.14E-05,,Poly,Bulk,"Annealed in a vaccuum-selaed quartz tube at 800C for seven days, followed by furnace cooling",Electrical and thermal transport properties of intermetallic RCoGe2 (R = Ce and La) compounds,,,,,,
CeCoGe2,LaCoGe2,X2YZ,La,1,Ce,9.3529,-0.3307,3.55E-06,,Poly,Bulk,"Annealed in a vaccuum-selaed quartz tube at 800C for seven days, followed by furnace cooling",Electrical and thermal transport properties of intermetallic RCoGe2 (R = Ce and La) compounds,,,,,,
CeCoGe2,LaCoGe2,X2YZ,La,1,Ce,20.8363,-0.5547,3.65E-06,,Poly,Bulk,"Annealed in a vaccuum-selaed quartz tube at 800C for seven days, followed by furnace cooling",Electrical and thermal transport properties of intermetallic RCoGe2 (R = Ce and La) compounds,,,,,,
CeCoGe2,LaCoGe2,X2YZ,La,1,Ce,39.1495,0.0213,3.83E-06,,Poly,Bulk,"Annealed in a vaccuum-selaed quartz tube at 800C for seven days, followed by furnace cooling",Electrical and thermal transport properties of intermetallic RCoGe2 (R = Ce and La) compounds,,,,,,
CeCoGe2,LaCoGe2,X2YZ,La,1,Ce,73.6023,-0.5547,4.23E-06,,Poly,Bulk,"Annealed in a vaccuum-selaed quartz tube at 800C for seven days, followed by furnace cooling",Electrical and thermal transport properties of intermetallic RCoGe2 (R = Ce and La) compounds,,,,,,
CeCoGe2,LaCoGe2,X2YZ,La,1,Ce,128.6681,-2.0800,5.03E-06,,Poly,Bulk,"Annealed in a vaccuum-selaed quartz tube at 800C for seven days, followed by furnace cooling",Electrical and thermal transport properties of intermetallic RCoGe2 (R = Ce and La) compounds,,,,,,
CeCoGe2,LaCoGe2,X2YZ,La,1,Ce,219.2346,-4.7787,6.56E-06,,Poly,Bulk,"Annealed in a vaccuum-selaed quartz tube at 800C for seven days, followed by furnace cooling",Electrical and thermal transport properties of intermetallic RCoGe2 (R = Ce and La) compounds,,,,,,
CeCoGe2,LaCoGe2,X2YZ,La,1,Ce,298.9626,-7.0080,7.95E-06,,Poly,Bulk,"Annealed in a vaccuum-selaed quartz tube at 800C for seven days, followed by furnace cooling",Electrical and thermal transport properties of intermetallic RCoGe2 (R = Ce and La) compounds,,,,,,
PrInAg2,PrInAg2,X2YZ,X,X,X,5.2905,-0.1292,1.33E-06,,Poly,Bulk,arc melting,Non-enhancement of thermoeelctric-power coefficient of PrInAg2 at low temperatures,,,,,,
PrInAg2,PrInAg2,X2YZ,X,X,X,12.5000,-0.7360,1.44E-06,,Poly,Bulk,arc melting,Non-enhancement of thermoeelctric-power coefficient of PrInAg2 at low temperatures,,,,,,
PrInAg2,PrInAg2,X2YZ,X,X,X,34.9280,-1.5056,1.77E-06,,Poly,Bulk,arc melting,Non-enhancement of thermoeelctric-power coefficient of PrInAg2 at low temperatures,,,,,,
PrInAg2,PrInAg2,X2YZ,X,X,X,76.5309,-1.9775,2.34E-06,,Poly,Bulk,arc melting,Non-enhancement of thermoeelctric-power coefficient of PrInAg2 at low temperatures,,,,,,
PrInAg2,PrInAg2,X2YZ,X,X,X,137.2938,-2.0787,3.06E-06,,Poly,Bulk,arc melting,Non-enhancement of thermoeelctric-power coefficient of PrInAg2 at low temperatures,,,,,,
PrInAg2,PrInAg2,X2YZ,X,X,X,183.2574,-2.4213,3.57E-06,,Poly,Bulk,arc melting,Non-enhancement of thermoeelctric-power coefficient of PrInAg2 at low temperatures,,,,,,
PrInAg2,PrInAg2,X2YZ,X,X,X,219.4155,-2.6685,3.95E-06,,Poly,Bulk,arc melting,Non-enhancement of thermoeelctric-power coefficient of PrInAg2 at low temperatures,,,,,,
PrInAg2,PrInAg2,X2YZ,X,X,X,262.3306,-2.9551,4.41E-06,,Poly,Bulk,arc melting,Non-enhancement of thermoeelctric-power coefficient of PrInAg2 at low temperatures,,,,,,
PrInAg2,PrInAg2,X2YZ,X,X,X,285.6288,-3.0225,4.66E-06,,Poly,Bulk,arc melting,Non-enhancement of thermoeelctric-power coefficient of PrInAg2 at low temperatures,,,,,,
PrInAg2,PrInCu2,X2YZ,Cu,2,Ag,12.7169,-0.1404,2.90E-06,,Poly,Bulk,arc melting,Non-enhancement of thermoeelctric-power coefficient of PrInAg2 at low temperatures,,,,,,
PrInAg2,PrInCu2,X2YZ,Cu,2,Ag,37.1025,-0.5787,3.01E-06,,Poly,Bulk,arc melting,Non-enhancement of thermoeelctric-power coefficient of PrInAg2 at low temperatures,,,,,,
PrInAg2,PrInCu2,X2YZ,Cu,2,Ag,65.0649,-0.3483,3.20E-06,,Poly,Bulk,arc melting,Non-enhancement of thermoeelctric-power coefficient of PrInAg2 at low temperatures,,,,,,
PrInAg2,PrInCu2,X2YZ,Cu,2,Ag,129.8875,-0.5000,3.76E-06,,Poly,Bulk,arc melting,Non-enhancement of thermoeelctric-power coefficient of PrInAg2 at low temperatures,,,,,,
PrInAg2,PrInCu2,X2YZ,Cu,2,Ag,194.1103,-1.0225,4.29E-06,,Poly,Bulk,arc melting,Non-enhancement of thermoeelctric-power coefficient of PrInAg2 at low temperatures,,,,,,
PrInAg2,PrInCu2,X2YZ,Cu,2,Ag,243.4735,-1.4888,4.67E-06,,Poly,Bulk,arc melting,Non-enhancement of thermoeelctric-power coefficient of PrInAg2 at low temperatures,,,,,,
PrInAg2,PrInCu2,X2YZ,Cu,2,Ag,286.0797,-1.9157,5.03E-06,,Poly,Bulk,arc melting,Non-enhancement of thermoeelctric-power coefficient of PrInAg2 at low temperatures,,,,,,
PrInAg2,LaInAg2,X2YZ,La,1,Pr,11.4455,-0.5281,X,,Poly,Bulk,arc melting,Non-enhancement of thermoeelctric-power coefficient of PrInAg2 at low temperatures,,,,,,
PrInAg2,LaInAg2,X2YZ,La,1,Pr,43.0372,-1.5562,X,,Poly,Bulk,arc melting,Non-enhancement of thermoeelctric-power coefficient of PrInAg2 at low temperatures,,,,,,
PrInAg2,LaInAg2,X2YZ,La,1,Pr,86.9784,-1.9101,X,,Poly,Bulk,arc melting,Non-enhancement of thermoeelctric-power coefficient of PrInAg2 at low temperatures,,,,,,
PrInAg2,LaInAg2,X2YZ,La,1,Pr,110.3381,-2.2809,X,,Poly,Bulk,arc melting,Non-enhancement of thermoeelctric-power coefficient of PrInAg2 at low temperatures,,,,,,
PrInAg2,LaInAg2,X2YZ,La,1,Pr,142.4000,-2.2978,X,,Poly,Bulk,arc melting,Non-enhancement of thermoeelctric-power coefficient of PrInAg2 at low temperatures,,,,,,
PrInAg2,LaInAg2,X2YZ,La,1,Pr,190.0475,-2.6236,X,,Poly,Bulk,arc melting,Non-enhancement of thermoeelctric-power coefficient of PrInAg2 at low temperatures,,,,,,
PrInAg2,LaInAg2,X2YZ,La,1,Pr,238.6960,-2.8933,X,,Poly,Bulk,arc melting,Non-enhancement of thermoeelctric-power coefficient of PrInAg2 at low temperatures,,,,,,
PrInAg2,LaInAg2,X2YZ,La,1,Pr,285.2789,-2.9607,X,,Poly,Bulk,arc melting,Non-enhancement of thermoeelctric-power coefficient of PrInAg2 at low temperatures,,,,,,
PrInAg2,LaInCu2,X2YZ,"La, Cu","1, 2","Ag, Pr",14.4110,-0.1742,X,,Poly,Bulk,arc melting,Non-enhancement of thermoeelctric-power coefficient of PrInAg2 at low temperatures,,,,,,
PrInAg2,LaInCu2,X2YZ,"La, Cu","1, 2","Ag, Pr",32.7634,-0.8146,X,,Poly,Bulk,arc melting,Non-enhancement of thermoeelctric-power coefficient of PrInAg2 at low temperatures,,,,,,
PrInAg2,LaInCu2,X2YZ,"La, Cu","1, 2","Ag, Pr",81.7766,-1.2191,X,,Poly,Bulk,arc melting,Non-enhancement of thermoeelctric-power coefficient of PrInAg2 at low temperatures,,,,,,
PrInAg2,LaInCu2,X2YZ,"La, Cu","1, 2","Ag, Pr",113.9000,-1.5393,X,,Poly,Bulk,arc melting,Non-enhancement of thermoeelctric-power coefficient of PrInAg2 at low temperatures,,,,,,
PrInAg2,LaInCu2,X2YZ,"La, Cu","1, 2","Ag, Pr",177.1138,-2.0787,X,,Poly,Bulk,arc melting,Non-enhancement of thermoeelctric-power coefficient of PrInAg2 at low temperatures,,,,,,
PrInAg2,LaInCu2,X2YZ,"La, Cu","1, 2","Ag, Pr",225.8078,-2.5730,X,,Poly,Bulk,arc melting,Non-enhancement of thermoeelctric-power coefficient of PrInAg2 at low temperatures,,,,,,
PrInAg2,LaInCu2,X2YZ,"La, Cu","1, 2","Ag, Pr",266.3676,-2.8933,X,,Poly,Bulk,arc melting,Non-enhancement of thermoeelctric-power coefficient of PrInAg2 at low temperatures,,,,,,
PrInAg2,LaInCu2,X2YZ,"La, Cu","1, 2","Ag, Pr",284.2654,-2.9551,X,,Poly,Bulk,arc melting,Non-enhancement of thermoeelctric-power coefficient of PrInAg2 at low temperatures,,,,,,
Fe2VAl,Fe2VAl,X2YZ,X,X,X,342.5818,-18.6075,8.95E-04,,,Bulk,"sintered at 1323K for 1 min, cooled at 100K/min",Thermoelectric properties of tungsten-substituted Heusler Fe2VAl alloy,,,,,,
Fe2VAl,Fe2VAl,X2YZ,X,X,X,392.1706,-16.8471,7.44E-04,,,Bulk,"sintered at 1323K for 1 min, cooled at 100K/min",Thermoelectric properties of tungsten-substituted Heusler Fe2VAl alloy,,,,,,
Fe2VAl,Fe2VAl,X2YZ,X,X,X,441.1922,-14.2713,6.34E-04,,,Bulk,"sintered at 1323K for 1 min, cooled at 100K/min",Thermoelectric properties of tungsten-substituted Heusler Fe2VAl alloy,,,,,,
Fe2VAl,Fe2VAl,X2YZ,X,X,X,494.1119,-11.3722,5.47E-04,,,Bulk,"sintered at 1323K for 1 min, cooled at 100K/min",Thermoelectric properties of tungsten-substituted Heusler Fe2VAl alloy,,,,,,
Fe2VAl,Fe2VAl,X2YZ,X,X,X,543.1549,-10.5893,4.83E-04,,,Bulk,"sintered at 1323K for 1 min, cooled at 100K/min",Thermoelectric properties of tungsten-substituted Heusler Fe2VAl alloy,,,,,,
Fe2VAl,Fe2VAl,X2YZ,X,X,X,593.3109,-9.6441,4.39E-04,,,Bulk,"sintered at 1323K for 1 min, cooled at 100K/min",Thermoelectric properties of tungsten-substituted Heusler Fe2VAl alloy,,,,,,
Fe2VAl,Fe2VAl,X2YZ,X,X,X,642.9152,-9.1875,4.08E-04,,,Bulk,"sintered at 1323K for 1 min, cooled at 100K/min",Thermoelectric properties of tungsten-substituted Heusler Fe2VAl alloy,,,,,,
Fe2VAl,Fe2VAl,X2YZ,X,X,X,693.6441,-9.5465,3.84E-04,,,Bulk,"sintered at 1323K for 1 min, cooled at 100K/min",Thermoelectric properties of tungsten-substituted Heusler Fe2VAl alloy,,,,,,
Fe2VAl,Fe2VAl,X2YZ,X,X,X,744.9266,-9.5799,3.63E-04,,,Bulk,"sintered at 1323K for 1 min, cooled at 100K/min",Thermoelectric properties of tungsten-substituted Heusler Fe2VAl alloy,,,,,,
Fe2VAl,Fe2V0.98W0.02Al,X2YZ,W,0.02,V,350.1488,-92.1165,8.26E-04,,,Bulk,"sintered at 1323K for 1 min, cooled at 100K/min",Thermoelectric properties of tungsten-substituted Heusler Fe2VAl alloy,,,,,,
Fe2VAl,Fe2V0.98W0.02Al,X2YZ,W,0.02,V,391.2556,-80.2458,7.27E-04,,,Bulk,"sintered at 1323K for 1 min, cooled at 100K/min",Thermoelectric properties of tungsten-substituted Heusler Fe2VAl alloy,,,,,,
Fe2VAl,Fe2V0.98W0.02Al,X2YZ,W,0.02,V,441.8599,-70.1740,6.30E-04,,,Bulk,"sintered at 1323K for 1 min, cooled at 100K/min",Thermoelectric properties of tungsten-substituted Heusler Fe2VAl alloy,,,,,,
Fe2VAl,Fe2V0.98W0.02Al,X2YZ,W,0.02,V,491.3397,-59.2866,5.59E-04,,,Bulk,"sintered at 1323K for 1 min, cooled at 100K/min",Thermoelectric properties of tungsten-substituted Heusler Fe2VAl alloy,,,,,,
Fe2VAl,Fe2V0.98W0.02Al,X2YZ,W,0.02,V,543.5988,-47.7490,5.02E-04,,,Bulk,"sintered at 1323K for 1 min, cooled at 100K/min",Thermoelectric properties of tungsten-substituted Heusler Fe2VAl alloy,,,,,,
Fe2VAl,Fe2V0.98W0.02Al,X2YZ,W,0.02,V,591.9812,-38.3277,4.59E-04,,,Bulk,"sintered at 1323K for 1 min, cooled at 100K/min",Thermoelectric properties of tungsten-substituted Heusler Fe2VAl alloy,,,,,,
Fe2VAl,Fe2V0.98W0.02Al,X2YZ,W,0.02,V,642.0729,-32.0041,4.21E-04,,,Bulk,"sintered at 1323K for 1 min, cooled at 100K/min",Thermoelectric properties of tungsten-substituted Heusler Fe2VAl alloy,,,,,,
Fe2VAl,Fe2V0.98W0.02Al,X2YZ,W,0.02,V,694.9751,-27.6382,3.89E-04,,,Bulk,"sintered at 1323K for 1 min, cooled at 100K/min",Thermoelectric properties of tungsten-substituted Heusler Fe2VAl alloy,,,,,,
Fe2VAl,Fe2V0.98W0.02Al,X2YZ,W,0.02,V,745.6417,-22.7818,3.67E-04,,,Bulk,"sintered at 1323K for 1 min, cooled at 100K/min",Thermoelectric properties of tungsten-substituted Heusler Fe2VAl alloy,,,,,,
Fe2VAl,Fe2V0.96W0.04Al,X2YZ,W,0.04,V,349.8308,-112.1629,7.35E-04,,,Bulk,"sintered at 1323K for 1 min, cooled at 100K/min",Thermoelectric properties of tungsten-substituted Heusler Fe2VAl alloy,,,,,,
Fe2VAl,Fe2V0.96W0.04Al,X2YZ,W,0.04,V,391.9649,-92.9587,6.66E-04,,,Bulk,"sintered at 1323K for 1 min, cooled at 100K/min",Thermoelectric properties of tungsten-substituted Heusler Fe2VAl alloy,,,,,,
Fe2VAl,Fe2V0.96W0.04Al,X2YZ,W,0.04,V,446.4750,-83.2154,5.89E-04,,,Bulk,"sintered at 1323K for 1 min, cooled at 100K/min",Thermoelectric properties of tungsten-substituted Heusler Fe2VAl alloy,,,,,,
Fe2VAl,Fe2V0.96W0.04Al,X2YZ,W,0.04,V,493.6570,-66.6222,5.34E-04,,,Bulk,"sintered at 1323K for 1 min, cooled at 100K/min",Thermoelectric properties of tungsten-substituted Heusler Fe2VAl alloy,,,,,,
Fe2VAl,Fe2V0.96W0.04Al,X2YZ,W,0.04,V,543.6552,-52.4755,4.87E-04,,,Bulk,"sintered at 1323K for 1 min, cooled at 100K/min",Thermoelectric properties of tungsten-substituted Heusler Fe2VAl alloy,,,,,,
Fe2VAl,Fe2V0.96W0.04Al,X2YZ,W,0.04,V,596.4834,-41.9162,4.45E-04,,,Bulk,"sintered at 1323K for 1 min, cooled at 100K/min",Thermoelectric properties of tungsten-substituted Heusler Fe2VAl alloy,,,,,,
Fe2VAl,Fe2V0.96W0.04Al,X2YZ,W,0.04,V,643.7705,-34.1240,4.11E-04,,,Bulk,"sintered at 1323K for 1 min, cooled at 100K/min",Thermoelectric properties of tungsten-substituted Heusler Fe2VAl alloy,,,,,,
Fe2VAl,Fe2V0.96W0.04Al,X2YZ,W,0.04,V,693.8836,-29.5932,3.84E-04,,,Bulk,"sintered at 1323K for 1 min, cooled at 100K/min",Thermoelectric properties of tungsten-substituted Heusler Fe2VAl alloy,,,,,,
Fe2VAl,Fe2V0.96W0.04Al,X2YZ,W,0.04,V,745.6651,-24.7376,3.68E-04,,,Bulk,"sintered at 1323K for 1 min, cooled at 100K/min",Thermoelectric properties of tungsten-substituted Heusler Fe2VAl alloy,,,,,,
Fe2VAl,Fe2V0.94W0.06Al,X2YZ,W,0.06,V,346.5330,-116.0722,6.01E-04,,,Bulk,"sintered at 1323K for 1 min, cooled at 100K/min",Thermoelectric properties of tungsten-substituted Heusler Fe2VAl alloy,,,,,,
Fe2VAl,Fe2V0.94W0.06Al,X2YZ,W,0.06,V,396.6306,-110.2376,5.66E-04,,,Bulk,"sintered at 1323K for 1 min, cooled at 100K/min",Thermoelectric properties of tungsten-substituted Heusler Fe2VAl alloy,,,,,,
Fe2VAl,Fe2V0.94W0.06Al,X2YZ,W,0.06,V,444.9897,-98.8605,5.33E-04,,,Bulk,"sintered at 1323K for 1 min, cooled at 100K/min",Thermoelectric properties of tungsten-substituted Heusler Fe2VAl alloy,,,,,,
Fe2VAl,Fe2V0.94W0.06Al,X2YZ,W,0.06,V,493.2806,-81.7791,5.02E-04,,,Bulk,"sintered at 1323K for 1 min, cooled at 100K/min",Thermoelectric properties of tungsten-substituted Heusler Fe2VAl alloy,,,,,,
Fe2VAl,Fe2V0.94W0.06Al,X2YZ,W,0.06,V,543.3139,-70.5661,4.72E-04,,,Bulk,"sintered at 1323K for 1 min, cooled at 100K/min",Thermoelectric properties of tungsten-substituted Heusler Fe2VAl alloy,,,,,,
Fe2VAl,Fe2V0.94W0.06Al,X2YZ,W,0.06,V,593.8949,-58.5385,4.45E-04,,,Bulk,"sintered at 1323K for 1 min, cooled at 100K/min",Thermoelectric properties of tungsten-substituted Heusler Fe2VAl alloy,,,,,,
Fe2VAl,Fe2V0.94W0.06Al,X2YZ,W,0.06,V,642.2656,-48.1393,4.20E-04,,,Bulk,"sintered at 1323K for 1 min, cooled at 100K/min",Thermoelectric properties of tungsten-substituted Heusler Fe2VAl alloy,,,,,,
Fe2VAl,Fe2V0.94W0.06Al,X2YZ,W,0.06,V,695.1269,-40.3507,3.96E-04,,,Bulk,"sintered at 1323K for 1 min, cooled at 100K/min",Thermoelectric properties of tungsten-substituted Heusler Fe2VAl alloy,,,,,,
Fe2VAl,Fe2V0.94W0.06Al,X2YZ,W,0.06,V,745.2244,-34.5161,3.80E-04,,,Bulk,"sintered at 1323K for 1 min, cooled at 100K/min",Thermoelectric properties of tungsten-substituted Heusler Fe2VAl alloy,,,,,,
Fe2VAl,Fe2V0.92W0.08Al,X2YZ,W,0.08,V,349.8114,-110.5331,5.25E-04,,,Bulk,"sintered at 1323K for 1 min, cooled at 100K/min",Thermoelectric properties of tungsten-substituted Heusler Fe2VAl alloy,,,,,,
Fe2VAl,Fe2V0.92W0.08Al,X2YZ,W,0.08,V,392.0583,-100.7818,5.12E-04,,,Bulk,"sintered at 1323K for 1 min, cooled at 100K/min",Thermoelectric properties of tungsten-substituted Heusler Fe2VAl alloy,,,,,,
Fe2VAl,Fe2V0.92W0.08Al,X2YZ,W,0.08,V,443.8456,-96.4151,4.92E-04,,,Bulk,"sintered at 1323K for 1 min, cooled at 100K/min",Thermoelectric properties of tungsten-substituted Heusler Fe2VAl alloy,,,,,,
Fe2VAl,Fe2V0.92W0.08Al,X2YZ,W,0.08,V,493.3332,-86.1796,4.71E-04,,,Bulk,"sintered at 1323K for 1 min, cooled at 100K/min",Thermoelectric properties of tungsten-substituted Heusler Fe2VAl alloy,,,,,,
Fe2VAl,Fe2V0.92W0.08Al,X2YZ,W,0.08,V,543.3801,-76.1074,4.49E-04,,,Bulk,"sintered at 1323K for 1 min, cooled at 100K/min",Thermoelectric properties of tungsten-substituted Heusler Fe2VAl alloy,,,,,,
Fe2VAl,Fe2V0.92W0.08Al,X2YZ,W,0.08,V,593.3998,-63.7536,4.28E-04,,,Bulk,"sintered at 1323K for 1 min, cooled at 100K/min",Thermoelectric properties of tungsten-substituted Heusler Fe2VAl alloy,,,,,,
Fe2VAl,Fe2V0.92W0.08Al,X2YZ,W,0.08,V,643.4564,-54.4963,4.07E-04,,,Bulk,"sintered at 1323K for 1 min, cooled at 100K/min",Thermoelectric properties of tungsten-substituted Heusler Fe2VAl alloy,,,,,,
Fe2VAl,Fe2V0.92W0.08Al,X2YZ,W,0.08,V,694.0763,-45.7284,3.88E-04,,,Bulk,"sintered at 1323K for 1 min, cooled at 100K/min",Thermoelectric properties of tungsten-substituted Heusler Fe2VAl alloy,,,,,,
Fe2VAl,Fe2V0.92W0.08Al,X2YZ,W,0.08,V,744.1505,-37.9380,3.71E-04,,,Bulk,"sintered at 1323K for 1 min, cooled at 100K/min",Thermoelectric properties of tungsten-substituted Heusler Fe2VAl alloy,,,,,,
Fe2VAl,Fe2V0.90W0.10Al,X2YZ,W,0.1,V,350.3415,-108.2517,4.50E-04,,,Bulk,"sintered at 1323K for 1 min, cooled at 100K/min",Thermoelectric properties of tungsten-substituted Heusler Fe2VAl alloy,,,,,,
Fe2VAl,Fe2V0.90W0.10Al,X2YZ,W,0.1,V,393.8532,-111.0507,4.51E-04,,,Bulk,"sintered at 1323K for 1 min, cooled at 100K/min",Thermoelectric properties of tungsten-substituted Heusler Fe2VAl alloy,,,,,,
Fe2VAl,Fe2V0.90W0.10Al,X2YZ,W,0.1,V,445.0617,-104.8908,4.48E-04,,,Bulk,"sintered at 1323K for 1 min, cooled at 100K/min",Thermoelectric properties of tungsten-substituted Heusler Fe2VAl alloy,,,,,,
Fe2VAl,Fe2V0.90W0.10Al,X2YZ,W,0.1,V,493.9568,-91.7213,4.40E-04,,,Bulk,"sintered at 1323K for 1 min, cooled at 100K/min",Thermoelectric properties of tungsten-substituted Heusler Fe2VAl alloy,,,,,,
Fe2VAl,Fe2V0.90W0.10Al,X2YZ,W,0.1,V,543.9492,-77.0857,4.27E-04,,,Bulk,"sintered at 1323K for 1 min, cooled at 100K/min",Thermoelectric properties of tungsten-substituted Heusler Fe2VAl alloy,,,,,,
Fe2VAl,Fe2V0.90W0.10Al,X2YZ,W,0.1,V,595.1324,-68.8071,4.12E-04,,,Bulk,"sintered at 1323K for 1 min, cooled at 100K/min",Thermoelectric properties of tungsten-substituted Heusler Fe2VAl alloy,,,,,,
Fe2VAl,Fe2V0.90W0.10Al,X2YZ,W,0.1,V,643.4876,-57.1040,3.97E-04,,,Bulk,"sintered at 1323K for 1 min, cooled at 100K/min",Thermoelectric properties of tungsten-substituted Heusler Fe2VAl alloy,,,,,,
Fe2VAl,Fe2V0.90W0.10Al,X2YZ,W,0.1,V,693.5734,-50.2915,3.80E-04,,,Bulk,"sintered at 1323K for 1 min, cooled at 100K/min",Thermoelectric properties of tungsten-substituted Heusler Fe2VAl alloy,,,,,,
Fe2VAl,Fe2V0.90W0.10Al,X2YZ,W,0.1,V,745.3140,-42.0132,3.64E-04,,,Bulk,"sintered at 1323K for 1 min, cooled at 100K/min",Thermoelectric properties of tungsten-substituted Heusler Fe2VAl alloy,,,,,,
Fe2VAl,Fe2VAl,X2YZ,X,X,X,299.8866,-128.8445,X,,Poly,Bulk,annealed at 1073K for 5 days,Exploring the best scenario for understanding the high temperature thermoelectric behavior of Fe2VAl,,,,,,
Fe2VAl,Fe2VAl,X2YZ,X,X,X,330.9511,-113.6447,X,,Poly,Bulk,annealed at 1073K for 5 days,Exploring the best scenario for understanding the high temperature thermoelectric behavior of Fe2VAl,,,,,,
Fe2VAl,Fe2VAl,X2YZ,X,X,X,384.5090,-89.7535,X,,Poly,Bulk,annealed at 1073K for 5 days,Exploring the best scenario for understanding the high temperature thermoelectric behavior of Fe2VAl,,,,,,
Fe2VAl,Fe2VAl,X2YZ,X,X,X,441.3545,-67.4829,X,,Poly,Bulk,annealed at 1073K for 5 days,Exploring the best scenario for understanding the high temperature thermoelectric behavior of Fe2VAl,,,,,,
Fe2VAl,Fe2VAl,X2YZ,X,X,X,487.5651,-49.0158,X,,Poly,Bulk,annealed at 1073K for 5 days,Exploring the best scenario for understanding the high temperature thermoelectric behavior of Fe2VAl,,,,,,
Fe2VAl,Fe2VAl,X2YZ,X,X,X,553.8792,-34.4955,X,,Poly,Bulk,annealed at 1073K for 5 days,Exploring the best scenario for understanding the high temperature thermoelectric behavior of Fe2VAl,,,,,,
Fe2VAl,Fe2VAl,X2YZ,X,X,X,616.5304,-24.6729,X,,Poly,Bulk,annealed at 1073K for 5 days,Exploring the best scenario for understanding the high temperature thermoelectric behavior of Fe2VAl,,,,,,
Co2MnSi,Co2MnSi,X2YZ,X,X,X,325.1895,-22.9492,4.09E-05,2.45E+04,Poly,Bulk,"pulverized by dry ball-milling, sintered by spark plasma sintering at 1073K for 5 min, ",Impact of SiC Nanodispersion on the Thermoelectric and Mechanical Properties of Magnetic Co2MnSi Full=Heusler Alloys,,,,,,
Co2MnSi,Co2MnSi,X2YZ,X,X,X,419.5950,-28.5048,4.84E-05,2.07E+04,Poly,Bulk,"pulverized by dry ball-milling, sintered by spark plasma sintering at 1073K for 5 min, ",Impact of SiC Nanodispersion on the Thermoelectric and Mechanical Properties of Magnetic Co2MnSi Full=Heusler Alloys,,,,,,
Co2MnSi,Co2MnSi,X2YZ,X,X,X,468.7910,-31.2140,5.27E-05,1.90E+04,Poly,Bulk,"pulverized by dry ball-milling, sintered by spark plasma sintering at 1073K for 5 min, ",Impact of SiC Nanodispersion on the Thermoelectric and Mechanical Properties of Magnetic Co2MnSi Full=Heusler Alloys,,,,,,
Co2MnSi,Co2MnSi,X2YZ,X,X,X,546.0370,-34.0947,6.01E-05,1.66E+04,Poly,Bulk,"pulverized by dry ball-milling, sintered by spark plasma sintering at 1073K for 5 min, ",Impact of SiC Nanodispersion on the Thermoelectric and Mechanical Properties of Magnetic Co2MnSi Full=Heusler Alloys,,,,,,
Co2MnSi,Co2MnSi,X2YZ,X,X,X,627.1903,-36.2209,6.95E-05,1.44E+04,Poly,Bulk,"pulverized by dry ball-milling, sintered by spark plasma sintering at 1073K for 5 min, ",Impact of SiC Nanodispersion on the Thermoelectric and Mechanical Properties of Magnetic Co2MnSi Full=Heusler Alloys,,,,,,
Co2MnSi,Co2MnSi,X2YZ,X,X,X,682.5818,-37.2840,7.75E-05,1.29E+04,Poly,Bulk,"pulverized by dry ball-milling, sintered by spark plasma sintering at 1073K for 5 min, ",Impact of SiC Nanodispersion on the Thermoelectric and Mechanical Properties of Magnetic Co2MnSi Full=Heusler Alloys,,,,,,
Co2MnSi,Co2MnSi,X2YZ,X,X,X,729.3402,-39.7188,8.62E-05,1.16E+04,Poly,Bulk,"pulverized by dry ball-milling, sintered by spark plasma sintering at 1073K for 5 min, ",Impact of SiC Nanodispersion on the Thermoelectric and Mechanical Properties of Magnetic Co2MnSi Full=Heusler Alloys,,,,,,
Co2MnSi,Co2MnSi,X2YZ,X,X,X,784.4680,-38.7243,1.00E-04,9.99E+03,Poly,Bulk,"pulverized by dry ball-milling, sintered by spark plasma sintering at 1073K for 5 min, ",Impact of SiC Nanodispersion on the Thermoelectric and Mechanical Properties of Magnetic Co2MnSi Full=Heusler Alloys,,,,,,
Co2MnSi,Co2MnSi,X2YZ,X,X,X,823.0910,-40.1646,1.13E-04,8.85E+03,Poly,Bulk,"pulverized by dry ball-milling, sintered by spark plasma sintering at 1073K for 5 min, ",Impact of SiC Nanodispersion on the Thermoelectric and Mechanical Properties of Magnetic Co2MnSi Full=Heusler Alloys,,,,,,
Co2MnSi,Co2MnSi,X2YZ,X,X,X,884.7263,-39.9588,1.41E-04,7.08E+03,Poly,Bulk,"pulverized by dry ball-milling, sintered by spark plasma sintering at 1073K for 5 min, ",Impact of SiC Nanodispersion on the Thermoelectric and Mechanical Properties of Magnetic Co2MnSi Full=Heusler Alloys,,,,,,
Co2MnSi,Co2MnSi,X2YZ,X,X,X,921.7301,-41.2620,1.64E-04,6.11E+03,Poly,Bulk,"pulverized by dry ball-milling, sintered by spark plasma sintering at 1073K for 5 min, ",Impact of SiC Nanodispersion on the Thermoelectric and Mechanical Properties of Magnetic Co2MnSi Full=Heusler Alloys,,,,,,
Co2MnSi,Co2MnSi,X2YZ,X,X,X,983.9992,-39.7531,2.12E-04,4.72E+03,Poly,Bulk,"pulverized by dry ball-milling, sintered by spark plasma sintering at 1073K for 5 min, ",Impact of SiC Nanodispersion on the Thermoelectric and Mechanical Properties of Magnetic Co2MnSi Full=Heusler Alloys,,,,,,
Co2MnSi,Co2MnSi,X2YZ,X,X,X,1029.4000,-37.4554,2.52E-04,3.97E+03,Poly,Bulk,"pulverized by dry ball-milling, sintered by spark plasma sintering at 1073K for 5 min, ",Impact of SiC Nanodispersion on the Thermoelectric and Mechanical Properties of Magnetic Co2MnSi Full=Heusler Alloys,,,,,,
Co2MnSi,Co2MnSi(SiC)0.02,X2YZ,SiC,0.02,,328.2609,-21.9204,3.83E-01,2.6083,Poly,Bulk,"pulverized by dry ball-milling, sintered by spark plasma sintering at 1073K for 5 min, ",Impact of SiC Nanodispersion on the Thermoelectric and Mechanical Properties of Magnetic Co2MnSi Full=Heusler Alloys,,,,,,
Co2MnSi,Co2MnSi(SiC)0.02,X2YZ,SiC,0.02,,368.6700,-24.8011,4.18E-05,2.39E+04,Poly,Bulk,"pulverized by dry ball-milling, sintered by spark plasma sintering at 1073K for 5 min, ",Impact of SiC Nanodispersion on the Thermoelectric and Mechanical Properties of Magnetic Co2MnSi Full=Heusler Alloys,,,,,,
Co2MnSi,Co2MnSi(SiC)0.02,X2YZ,SiC,0.02,,414.3728,-25.2469,4.19E-05,2.39E+04,Poly,Bulk,"pulverized by dry ball-milling, sintered by spark plasma sintering at 1073K for 5 min, ",Impact of SiC Nanodispersion on the Thermoelectric and Mechanical Properties of Magnetic Co2MnSi Full=Heusler Alloys,,,,,,
Co2MnSi,Co2MnSi(SiC)0.02,X2YZ,SiC,0.02,,523.9013,-30.0823,5.08E-05,1.97E+04,Poly,Bulk,"pulverized by dry ball-milling, sintered by spark plasma sintering at 1073K for 5 min, ",Impact of SiC Nanodispersion on the Thermoelectric and Mechanical Properties of Magnetic Co2MnSi Full=Heusler Alloys,,,,,,
Co2MnSi,Co2MnSi(SiC)0.02,X2YZ,SiC,0.02,,579.3543,-31.6255,5.23E-05,1.91E+04,Poly,Bulk,"pulverized by dry ball-milling, sintered by spark plasma sintering at 1073K for 5 min, ",Impact of SiC Nanodispersion on the Thermoelectric and Mechanical Properties of Magnetic Co2MnSi Full=Heusler Alloys,,,,,,
Co2MnSi,Co2MnSi(SiC)0.02,X2YZ,SiC,0.02,,634.2173,-34.8148,5.81E-05,1.72E+04,Poly,Bulk,"pulverized by dry ball-milling, sintered by spark plasma sintering at 1073K for 5 min, ",Impact of SiC Nanodispersion on the Thermoelectric and Mechanical Properties of Magnetic Co2MnSi Full=Heusler Alloys,,,,,,
Co2MnSi,Co2MnSi(SiC)0.02,X2YZ,SiC,0.02,,682.4763,-36.4609,6.63E-05,1.51E+04,Poly,Bulk,"pulverized by dry ball-milling, sintered by spark plasma sintering at 1073K for 5 min, ",Impact of SiC Nanodispersion on the Thermoelectric and Mechanical Properties of Magnetic Co2MnSi Full=Heusler Alloys,,,,,,
Co2MnSi,Co2MnSi(SiC)0.02,X2YZ,SiC,0.02,,732.9619,-36.7353,7.68E-05,1.30E+04,Poly,Bulk,"pulverized by dry ball-milling, sintered by spark plasma sintering at 1073K for 5 min, ",Impact of SiC Nanodispersion on the Thermoelectric and Mechanical Properties of Magnetic Co2MnSi Full=Heusler Alloys,,,,,,
Co2MnSi,Co2MnSi(SiC)0.02,X2YZ,SiC,0.02,,776.3677,-38.0041,8.72E-05,1.15E+04,Poly,Bulk,"pulverized by dry ball-milling, sintered by spark plasma sintering at 1073K for 5 min, ",Impact of SiC Nanodispersion on the Thermoelectric and Mechanical Properties of Magnetic Co2MnSi Full=Heusler Alloys,,,,,,
Co2MnSi,Co2MnSi(SiC)0.02,X2YZ,SiC,0.02,,928.6078,-38.6900,1.40E-04,7.16E+03,Poly,Bulk,"pulverized by dry ball-milling, sintered by spark plasma sintering at 1073K for 5 min, ",Impact of SiC Nanodispersion on the Thermoelectric and Mechanical Properties of Magnetic Co2MnSi Full=Heusler Alloys,,,,,,
Co2MnSi,Co2MnSi(SiC)0.02,X2YZ,SiC,0.02,,1026.9000,-36.9410,2.01E-04,4.97E+03,Poly,Bulk,"pulverized by dry ball-milling, sintered by spark plasma sintering at 1073K for 5 min, ",Impact of SiC Nanodispersion on the Thermoelectric and Mechanical Properties of Magnetic Co2MnSi Full=Heusler Alloys,,,,,,
Co2MnSi,Co2MnSi(SiC)0.04,X2YZ,SiC,0.04,,332.9647,-21.1317,2.92E-05,3.43E+04,Poly,Bulk,"pulverized by dry ball-milling, sintered by spark plasma sintering at 1073K for 5 min, ",Impact of SiC Nanodispersion on the Thermoelectric and Mechanical Properties of Magnetic Co2MnSi Full=Heusler Alloys,,,,,,
Co2MnSi,Co2MnSi(SiC)0.04,X2YZ,SiC,0.04,,429.9835,-28.3333,3.66E-05,2.73E+04,Poly,Bulk,"pulverized by dry ball-milling, sintered by spark plasma sintering at 1073K for 5 min, ",Impact of SiC Nanodispersion on the Thermoelectric and Mechanical Properties of Magnetic Co2MnSi Full=Heusler Alloys,,,,,,
Co2MnSi,Co2MnSi(SiC)0.04,X2YZ,SiC,0.04,,479.5628,-27.7846,4.08E-05,2.45E+04,Poly,Bulk,"pulverized by dry ball-milling, sintered by spark plasma sintering at 1073K for 5 min, ",Impact of SiC Nanodispersion on the Thermoelectric and Mechanical Properties of Magnetic Co2MnSi Full=Heusler Alloys,,,,,,
Co2MnSi,Co2MnSi(SiC)0.04,X2YZ,SiC,0.04,,526.3652,-30.5624,4.50E-05,2.22E+04,Poly,Bulk,"pulverized by dry ball-milling, sintered by spark plasma sintering at 1073K for 5 min, ",Impact of SiC Nanodispersion on the Thermoelectric and Mechanical Properties of Magnetic Co2MnSi Full=Heusler Alloys,,,,,,
Co2MnSi,Co2MnSi(SiC)0.04,X2YZ,SiC,0.04,,627.6000,-33.1687,5.57E-05,1.80E+04,Poly,Bulk,"pulverized by dry ball-milling, sintered by spark plasma sintering at 1073K for 5 min, ",Impact of SiC Nanodispersion on the Thermoelectric and Mechanical Properties of Magnetic Co2MnSi Full=Heusler Alloys,,,,,,
Co2MnSi,Co2MnSi(SiC)0.04,X2YZ,SiC,0.04,,679.7312,-33.7860,6.25E-05,1.60E+04,Poly,Bulk,"pulverized by dry ball-milling, sintered by spark plasma sintering at 1073K for 5 min, ",Impact of SiC Nanodispersion on the Thermoelectric and Mechanical Properties of Magnetic Co2MnSi Full=Heusler Alloys,,,,,,
Co2MnSi,Co2MnSi(SiC)0.04,X2YZ,SiC,0.04,,731.3735,-36.8381,7.04E-05,1.42E+04,Poly,Bulk,"pulverized by dry ball-milling, sintered by spark plasma sintering at 1073K for 5 min, ",Impact of SiC Nanodispersion on the Thermoelectric and Mechanical Properties of Magnetic Co2MnSi Full=Heusler Alloys,,,,,,
Co2MnSi,Co2MnSi(SiC)0.04,X2YZ,SiC,0.04,,784.1077,-35.9122,8.05E-05,1.24E+04,Poly,Bulk,"pulverized by dry ball-milling, sintered by spark plasma sintering at 1073K for 5 min, ",Impact of SiC Nanodispersion on the Thermoelectric and Mechanical Properties of Magnetic Co2MnSi Full=Heusler Alloys,,,,,,
Co2MnSi,Co2MnSi(SiC)0.04,X2YZ,SiC,0.04,,824.4773,-38.4842,9.00E-05,1.11E+04,Poly,Bulk,"pulverized by dry ball-milling, sintered by spark plasma sintering at 1073K for 5 min, ",Impact of SiC Nanodispersion on the Thermoelectric and Mechanical Properties of Magnetic Co2MnSi Full=Heusler Alloys,,,,,,
Co2MnSi,Co2MnSi(SiC)0.04,X2YZ,SiC,0.04,,928.7967,-40.1646,1.27E-04,7.87E+03,Poly,Bulk,"pulverized by dry ball-milling, sintered by spark plasma sintering at 1073K for 5 min, ",Impact of SiC Nanodispersion on the Thermoelectric and Mechanical Properties of Magnetic Co2MnSi Full=Heusler Alloys,,,,,,
Co2MnSi,Co2MnSi(SiC)0.04,X2YZ,SiC,0.04,,971.3270,-40.8505,1.51E-04,6.61E+03,Poly,Bulk,"pulverized by dry ball-milling, sintered by spark plasma sintering at 1073K for 5 min, ",Impact of SiC Nanodispersion on the Thermoelectric and Mechanical Properties of Magnetic Co2MnSi Full=Heusler Alloys,,,,,,
Co2MnSi,Co2MnSi(SiC)0.04,X2YZ,SiC,0.04,,1026.6000,-40.6447,2.00E-04,5.00E+03,Poly,Bulk,"pulverized by dry ball-milling, sintered by spark plasma sintering at 1073K for 5 min, ",Impact of SiC Nanodispersion on the Thermoelectric and Mechanical Properties of Magnetic Co2MnSi Full=Heusler Alloys,,,,,,
Co2MnSi,Co2MnSi(SiC)0.06,X2YZ,SiC,0.06,,337.0961,-22.1262,3.74E-05,2.67E+04,Poly,Bulk,"pulverized by dry ball-milling, sintered by spark plasma sintering at 1073K for 5 min, ",Impact of SiC Nanodispersion on the Thermoelectric and Mechanical Properties of Magnetic Co2MnSi Full=Heusler Alloys,,,,,,
Co2MnSi,Co2MnSi(SiC)0.06,X2YZ,SiC,0.06,,370.9318,-23.7037,3.97E-05,2.52E+04,Poly,Bulk,"pulverized by dry ball-milling, sintered by spark plasma sintering at 1073K for 5 min, ",Impact of SiC Nanodispersion on the Thermoelectric and Mechanical Properties of Magnetic Co2MnSi Full=Heusler Alloys,,,,,,
Co2MnSi,Co2MnSi(SiC)0.06,X2YZ,SiC,0.06,,475.5720,-27.8875,4.92E-05,2.03E+04,Poly,Bulk,"pulverized by dry ball-milling, sintered by spark plasma sintering at 1073K for 5 min, ",Impact of SiC Nanodispersion on the Thermoelectric and Mechanical Properties of Magnetic Co2MnSi Full=Heusler Alloys,,,,,,
Co2MnSi,Co2MnSi(SiC)0.06,X2YZ,SiC,0.06,,583.2880,-31.0768,6.34E-05,1.58E+04,Poly,Bulk,"pulverized by dry ball-milling, sintered by spark plasma sintering at 1073K for 5 min, ",Impact of SiC Nanodispersion on the Thermoelectric and Mechanical Properties of Magnetic Co2MnSi Full=Heusler Alloys,,,,,,
Co2MnSi,Co2MnSi(SiC)0.06,X2YZ,SiC,0.06,,682.2215,-34.4719,8.02E-05,1.25E+04,Poly,Bulk,"pulverized by dry ball-milling, sintered by spark plasma sintering at 1073K for 5 min, ",Impact of SiC Nanodispersion on the Thermoelectric and Mechanical Properties of Magnetic Co2MnSi Full=Heusler Alloys,,,,,,
Co2MnSi,Co2MnSi(SiC)0.06,X2YZ,SiC,0.06,,777.1026,-37.4897,1.00E-04,9.98E+03,Poly,Bulk,"pulverized by dry ball-milling, sintered by spark plasma sintering at 1073K for 5 min, ",Impact of SiC Nanodispersion on the Thermoelectric and Mechanical Properties of Magnetic Co2MnSi Full=Heusler Alloys,,,,,,
Co2MnSi,Co2MnSi(SiC)0.06,X2YZ,SiC,0.06,,824.4421,-38.2099,1.13E-04,8.82E+03,Poly,Bulk,"pulverized by dry ball-milling, sintered by spark plasma sintering at 1073K for 5 min, ",Impact of SiC Nanodispersion on the Thermoelectric and Mechanical Properties of Magnetic Co2MnSi Full=Heusler Alloys,,,,,,
Co2MnSi,Co2MnSi(SiC)0.06,X2YZ,SiC,0.06,,878.1441,-38.5871,1.33E-04,7.51E+03,Poly,Bulk,"pulverized by dry ball-milling, sintered by spark plasma sintering at 1073K for 5 min, ",Impact of SiC Nanodispersion on the Thermoelectric and Mechanical Properties of Magnetic Co2MnSi Full=Heusler Alloys,,,,,,
Co2MnSi,Co2MnSi(SiC)0.06,X2YZ,SiC,0.06,,976.8447,-40.1646,1.98E-04,5.06E+03,Poly,Bulk,"pulverized by dry ball-milling, sintered by spark plasma sintering at 1073K for 5 min, ",Impact of SiC Nanodispersion on the Thermoelectric and Mechanical Properties of Magnetic Co2MnSi Full=Heusler Alloys,,,,,,
Co2MnSi,Co2MnSi(SiC)0.06,X2YZ,SiC,0.06,,1023.4000,-34.9177,2.60E-04,3.84E+03,Poly,Bulk,"pulverized by dry ball-milling, sintered by spark plasma sintering at 1073K for 5 min, ",Impact of SiC Nanodispersion on the Thermoelectric and Mechanical Properties of Magnetic Co2MnSi Full=Heusler Alloys,,,,,,
Fe2VAl,Fe2V1.02Al0.98,X2YZ,V,1.02,V,118.9363,-102.5855,2.75E-05,,Poly,Bulk,"melting in arc furnace annealed at 900C for 72hr, samples were cut and annealed again at 900C for 2 hours",Optimization of the thermoelectric properties in self-substituted Fe2VAl,,,,,,
Fe2VAl,Fe2V1.02Al0.98,X2YZ,V,1.02,V,180.5802,-135.2519,3.48E-05,,Poly,Bulk,"melting in arc furnace annealed at 900C for 72hr, samples were cut and annealed again at 900C for 2 hours",Optimization of the thermoelectric properties in self-substituted Fe2VAl,,,,,,
Fe2VAl,Fe2V1.02Al0.98,X2YZ,V,1.02,V,241.4182,-154.9156,4.25E-05,,Poly,Bulk,"melting in arc furnace annealed at 900C for 72hr, samples were cut and annealed again at 900C for 2 hours",Optimization of the thermoelectric properties in self-substituted Fe2VAl,,,,,,
Fe2VAl,Fe2V1.02Al0.98,X2YZ,V,1.02,V,271.2329,-155.3100,4.57E-05,,Poly,Bulk,"melting in arc furnace annealed at 900C for 72hr, samples were cut and annealed again at 900C for 2 hours",Optimization of the thermoelectric properties in self-substituted Fe2VAl,,,,,,
Fe2VAl,Fe2V1.02Al0.98,X2YZ,V,1.02,V,330.8622,-133.4479,4.85E-05,,Poly,Bulk,"melting in arc furnace annealed at 900C for 72hr, samples were cut and annealed again at 900C for 2 hours",Optimization of the thermoelectric properties in self-substituted Fe2VAl,,,,,,
Fe2VAl,Fe2V1.02Al0.98,X2YZ,V,1.02,V,390.8944,-96.9043,4.70E-05,,Poly,Bulk,"melting in arc furnace annealed at 900C for 72hr, samples were cut and annealed again at 900C for 2 hours",Optimization of the thermoelectric properties in self-substituted Fe2VAl,,,,,,
Fe2VAl,Fe2V1.02Al0.98,X2YZ,V,1.02,V,481.5471,-47.7511,4.07E-05,,Poly,Bulk,"melting in arc furnace annealed at 900C for 72hr, samples were cut and annealed again at 900C for 2 hours",Optimization of the thermoelectric properties in self-substituted Fe2VAl,,,,,,
Fe2VAl,Fe2V1.02Al0.98,X2YZ,V,1.02,V,539.9678,-28.8262,3.69E-05,,Poly,Bulk,"melting in arc furnace annealed at 900C for 72hr, samples were cut and annealed again at 900C for 2 hours",Optimization of the thermoelectric properties in self-substituted Fe2VAl,,,,,,
Fe2VAl,Fe2V1.02Al0.98,X2YZ,V,1.02,V,600.4029,-20.3862,3.42E-05,,Poly,Bulk,"melting in arc furnace annealed at 900C for 72hr, samples were cut and annealed again at 900C for 2 hours",Optimization of the thermoelectric properties in self-substituted Fe2VAl,,,,,,
Fe2VAl,Fe2V1.03Al0.97,X2YZ,V,1.03,V,120.1450,-97.5509,2.16E-05,,Poly,Bulk,"melting in arc furnace annealed at 900C for 72hr, samples were cut and annealed again at 900C for 2 hours",Optimization of the thermoelectric properties in self-substituted Fe2VAl,,,,,,
Fe2VAl,Fe2V1.03Al0.97,X2YZ,V,1.03,V,209.5890,-140.2611,3.06E-05,,Poly,Bulk,"melting in arc furnace annealed at 900C for 72hr, samples were cut and annealed again at 900C for 2 hours",Optimization of the thermoelectric properties in self-substituted Fe2VAl,,,,,,
Fe2VAl,Fe2V1.03Al0.97,X2YZ,V,1.03,V,271.2329,-155.3100,3.74E-05,,Poly,Bulk,"melting in arc furnace annealed at 900C for 72hr, samples were cut and annealed again at 900C for 2 hours",Optimization of the thermoelectric properties in self-substituted Fe2VAl,,,,,,
Fe2VAl,Fe2V1.03Al0.97,X2YZ,V,1.03,V,361.0798,-135.1004,4.37E-05,,Poly,Bulk,"melting in arc furnace annealed at 900C for 72hr, samples were cut and annealed again at 900C for 2 hours",Optimization of the thermoelectric properties in self-substituted Fe2VAl,,,,,,
Fe2VAl,Fe2V1.03Al0.97,X2YZ,V,1.03,V,420.3062,-109.4635,4.45E-05,,Poly,Bulk,"melting in arc furnace annealed at 900C for 72hr, samples were cut and annealed again at 900C for 2 hours",Optimization of the thermoelectric properties in self-substituted Fe2VAl,,,,,,
Fe2VAl,Fe2V1.03Al0.97,X2YZ,V,1.03,V,483.1587,-79.2094,4.25E-05,,Poly,Bulk,"melting in arc furnace annealed at 900C for 72hr, samples were cut and annealed again at 900C for 2 hours",Optimization of the thermoelectric properties in self-substituted Fe2VAl,,,,,,
Fe2VAl,Fe2V1.03Al0.97,X2YZ,V,1.03,V,538.7591,-55.6729,3.98E-05,,Poly,Bulk,"melting in arc furnace annealed at 900C for 72hr, samples were cut and annealed again at 900C for 2 hours",Optimization of the thermoelectric properties in self-substituted Fe2VAl,,,,,,
Fe2VAl,Fe2V1.03Al0.97,X2YZ,V,1.03,V,600.4029,-40.5205,3.73E-05,,Poly,Bulk,"melting in arc furnace annealed at 900C for 72hr, samples were cut and annealed again at 900C for 2 hours",Optimization of the thermoelectric properties in self-substituted Fe2VAl,,,,,,
Fe2VAl,Fe2V1.08Al0.92,X2YZ,V,1.08,V,119.3392,-50.9912,1.13E-05,,Poly,Bulk,"melting in arc furnace annealed at 900C for 72hr, samples were cut and annealed again at 900C for 2 hours",Optimization of the thermoelectric properties in self-substituted Fe2VAl,,,,,,
Fe2VAl,Fe2V1.08Al0.92,X2YZ,V,1.08,V,211.2006,-86.9879,1.64E-05,,Poly,Bulk,"melting in arc furnace annealed at 900C for 72hr, samples were cut and annealed again at 900C for 2 hours",Optimization of the thermoelectric properties in self-substituted Fe2VAl,,,,,,
Fe2VAl,Fe2V1.08Al0.92,X2YZ,V,1.08,V,301.4504,-107.4659,2.20E-05,,Poly,Bulk,"melting in arc furnace annealed at 900C for 72hr, samples were cut and annealed again at 900C for 2 hours",Optimization of the thermoelectric properties in self-substituted Fe2VAl,,,,,,
Fe2VAl,Fe2V1.08Al0.92,X2YZ,V,1.08,V,390.0886,-115.7808,2.83E-05,,Poly,Bulk,"melting in arc furnace annealed at 900C for 72hr, samples were cut and annealed again at 900C for 2 hours",Optimization of the thermoelectric properties in self-substituted Fe2VAl,,,,,,
Fe2VAl,Fe2V1.08Al0.92,X2YZ,V,1.08,V,450.5238,-116.1496,3.22E-05,,Poly,Bulk,"melting in arc furnace annealed at 900C for 72hr, samples were cut and annealed again at 900C for 2 hours",Optimization of the thermoelectric properties in self-substituted Fe2VAl,,,,,,
Fe2VAl,Fe2V1.08Al0.92,X2YZ,V,1.08,V,538.7591,-102.2333,3.59E-05,,Poly,Bulk,"melting in arc furnace annealed at 900C for 72hr, samples were cut and annealed again at 900C for 2 hours",Optimization of the thermoelectric properties in self-substituted Fe2VAl,,,,,,
Fe2VAl,Fe2V1.08Al0.92,X2YZ,V,1.08,V,599.1942,-87.9208,3.70E-05,,Poly,Bulk,"melting in arc furnace annealed at 900C for 72hr, samples were cut and annealed again at 900C for 2 hours",Optimization of the thermoelectric properties in self-substituted Fe2VAl,,,,,,
