Repository: sajid-m-islam/esnail

File: esnail/Full Heusler(X2YZ).csv (part 2 of 12)
Host,Formula,Crystal Category,Dopant Material,Concentration,Dopant Site,Temperature (K) ,Seebeck Coefficient (µV/K),Resistivity(Ω*m),Electrical Conductivity (S/m),Crystal Structure,Microstructure,Experimental Preparation Notes,Paper (hyperlink),,,,,,
UAl2,U0.90La0.10Al2,,La,0.1,U,23.1040,4.05,,,,,"arc furnace, Ce rich samples annealed at 800C for two days and at 873 C for five days. U rich samples kept at 850C for five days",Thermopower studies of doped CeAl2 and UAl2,,,,,,
UAl2,U0.90La0.10Al2,,La,0.1,U,34.9179,13.32,,,,,"arc furnace, Ce rich samples annealed at 800C for two days and at 873 C for five days. U rich samples kept at 850C for five days",Thermopower studies of doped CeAl2 and UAl2,,,,,,
UAl2,U0.90La0.10Al2,,La,0.1,U,54.4612,20.07,,,,,"arc furnace, Ce rich samples annealed at 800C for two days and at 873 C for five days. U rich samples kept at 850C for five days",Thermopower studies of doped CeAl2 and UAl2,,,,,,
UAl2,U0.90La0.10Al2,,La,0.1,U,85.2303,24.87,,,,,"arc furnace, Ce rich samples annealed at 800C for two days and at 873 C for five days. U rich samples kept at 850C for five days",Thermopower studies of doped CeAl2 and UAl2,,,,,,
UAl2,U0.90La0.10Al2,,La,0.1,U,124.1865,28.08,,,,,"arc furnace, Ce rich samples annealed at 800C for two days and at 873 C for five days. U rich samples kept at 850C for five days",Thermopower studies of doped CeAl2 and UAl2,,,,,,
UAl2,U0.90La0.10Al2,,La,0.1,U,154.2811,30.30,,,,,"arc furnace, Ce rich samples annealed at 800C for two days and at 873 C for five days. U rich samples kept at 850C for five days",Thermopower studies of doped CeAl2 and UAl2,,,,,,
UAl2,U0.90La0.10Al2,,La,0.1,U,186.0149,32.01,,,,,"arc furnace, Ce rich samples annealed at 800C for two days and at 873 C for five days. U rich samples kept at 850C for five days",Thermopower studies of doped CeAl2 and UAl2,,,,,,
UAl2,U0.90La0.10Al2,,La,0.1,U,221.0223,33.22,,,,,"arc furnace, Ce rich samples annealed at 800C for two days and at 873 C for five days. U rich samples kept at 850C for five days",Thermopower studies of doped CeAl2 and UAl2,,,,,,
UAl2,U0.90La0.10Al2,,La,0.1,U,254.6272,34.59,,,,,"arc furnace, Ce rich samples annealed at 800C for two days and at 873 C for five days. U rich samples kept at 850C for five days",Thermopower studies of doped CeAl2 and UAl2,,,,,,
UAl2,U0.90La0.10Al2,,La,0.1,U,274.9338,35.06,,,,,"arc furnace, Ce rich samples annealed at 800C for two days and at 873 C for five days. U rich samples kept at 850C for five days",Thermopower studies of doped CeAl2 and UAl2,,,,,,
UAl2,U0.90La0.10Al2,,La,0.1,U,298.7448,35.28,,,,,"arc furnace, Ce rich samples annealed at 800C for two days and at 873 C for five days. U rich samples kept at 850C for five days",Thermopower studies of doped CeAl2 and UAl2,,,,,,
UAl2,U0.80La0.20Al2,,La,0.2,U,3.3070,-0.69,,,,,"arc furnace, Ce rich samples annealed at 800C for two days and at 873 C for five days. U rich samples kept at 850C for five days",Thermopower studies of doped CeAl2 and UAl2,,,,,,
UAl2,U0.80La0.20Al2,,La,0.2,U,20.0137,9.58,,,,,"arc furnace, Ce rich samples annealed at 800C for two days and at 873 C for five days. U rich samples kept at 850C for five days",Thermopower studies of doped CeAl2 and UAl2,,,,,,
UAl2,U0.80La0.20Al2,,La,0.2,U,38.1680,15.15,,,,,"arc furnace, Ce rich samples annealed at 800C for two days and at 873 C for five days. U rich samples kept at 850C for five days",Thermopower studies of doped CeAl2 and UAl2,,,,,,
UAl2,U0.80La0.20Al2,,La,0.2,U,65.6693,19.88,,,,,"arc furnace, Ce rich samples annealed at 800C for two days and at 873 C for five days. U rich samples kept at 850C for five days",Thermopower studies of doped CeAl2 and UAl2,,,,,,
UAl2,U0.80La0.20Al2,,La,0.2,U,102.7603,22.84,,,,,"arc furnace, Ce rich samples annealed at 800C for two days and at 873 C for five days. U rich samples kept at 850C for five days",Thermopower studies of doped CeAl2 and UAl2,,,,,,
UAl2,U0.80La0.20Al2,,La,0.2,U,133.5628,24.31,,,,,"arc furnace, Ce rich samples annealed at 800C for two days and at 873 C for five days. U rich samples kept at 850C for five days",Thermopower studies of doped CeAl2 and UAl2,,,,,,
UAl2,U0.80La0.20Al2,,La,0.2,U,165.7636,26.02,,,,,"arc furnace, Ce rich samples annealed at 800C for two days and at 873 C for five days. U rich samples kept at 850C for five days",Thermopower studies of doped CeAl2 and UAl2,,,,,,
UAl2,U0.80La0.20Al2,,La,0.2,U,200.7710,27.22,,,,,"arc furnace, Ce rich samples annealed at 800C for two days and at 873 C for five days. U rich samples kept at 850C for five days",Thermopower studies of doped CeAl2 and UAl2,,,,,,
UAl2,U0.80La0.20Al2,,La,0.2,U,233.6797,28.18,,,,,"arc furnace, Ce rich samples annealed at 800C for two days and at 873 C for five days. U rich samples kept at 850C for five days",Thermopower studies of doped CeAl2 and UAl2,,,,,,
UAl2,U0.80La0.20Al2,,La,0.2,U,259.5919,28.39,,,,,"arc furnace, Ce rich samples annealed at 800C for two days and at 873 C for five days. U rich samples kept at 850C for five days",Thermopower studies of doped CeAl2 and UAl2,,,,,,
UAl2,U0.80La0.20Al2,,La,0.2,U,293.9148,28.01,,,,,"arc furnace, Ce rich samples annealed at 800C for two days and at 873 C for five days. U rich samples kept at 850C for five days",Thermopower studies of doped CeAl2 and UAl2,,,,,,
Fe2CoAl,Fe2CoAl,,X,X,X,2.5138,1.0473,1.27E-06,,Poly,,"arc melted, repeated x5 600C for 14 days",Large Anomalous Hall and Nernst Effects in High Curie‐Temperature Iron‐Based Heusler Compounds - Mende - 2021 - Advanced Science - Wiley Online Library,,,,,,
Fe2CoAl,Fe2CoAl,,X,X,X,22.9273,-0.8559,1.27E-06,,Poly,,"arc melted, repeated x5 600C for 14 days",Large Anomalous Hall and Nernst Effects in High Curie‐Temperature Iron‐Based Heusler Compounds - Mende - 2021 - Advanced Science - Wiley Online Library,,,,,,
Fe2CoAl,Fe2CoAl,,X,X,X,43.9779,-2.9054,1.29E-06,,Poly,,"arc melted, repeated x5 600C for 14 days",Large Anomalous Hall and Nernst Effects in High Curie‐Temperature Iron‐Based Heusler Compounds - Mende - 2021 - Advanced Science - Wiley Online Library,,,,,,
Fe2CoAl,Fe2CoAl,,X,X,X,78.4342,-5.2477,1.32E-06,,Poly,,"arc melted, repeated x5 600C for 14 days",Large Anomalous Hall and Nernst Effects in High Curie‐Temperature Iron‐Based Heusler Compounds - Mende - 2021 - Advanced Science - Wiley Online Library,,,,,,
Fe2CoAl,Fe2CoAl,,X,X,X,111.6193,-7.0045,1.33E-06,,Poly,,"arc melted, repeated x5 600C for 14 days",Large Anomalous Hall and Nernst Effects in High Curie‐Temperature Iron‐Based Heusler Compounds - Mende - 2021 - Advanced Science - Wiley Online Library,,,,,,
Fe2CoAl,Fe2CoAl,,X,X,X,144.8044,-8.7613,1.34E-06,,Poly,,"arc melted, repeated x5 600C for 14 days",Large Anomalous Hall and Nernst Effects in High Curie‐Temperature Iron‐Based Heusler Compounds - Mende - 2021 - Advanced Science - Wiley Online Library,,,,,,
Fe2CoAl,Fe2CoAl,,X,X,X,182.4505,-11.3964,1.35E-06,,Poly,,"arc melted, repeated x5 600C for 14 days",Large Anomalous Hall and Nernst Effects in High Curie‐Temperature Iron‐Based Heusler Compounds - Mende - 2021 - Advanced Science - Wiley Online Library,,,,,,
Fe2CoAl,Fe2CoAl,,X,X,X,221.3735,-14.0315,1.36E-06,,Poly,,"arc melted, repeated x5 600C for 14 days",Large Anomalous Hall and Nernst Effects in High Curie‐Temperature Iron‐Based Heusler Compounds - Mende - 2021 - Advanced Science - Wiley Online Library,,,,,,
Fe2CoAl,Fe2CoAl,,X,X,X,267.323,-16.3739,1.37E-06,,Poly,,"arc melted, repeated x5 600C for 14 days",Large Anomalous Hall and Nernst Effects in High Curie‐Temperature Iron‐Based Heusler Compounds - Mende - 2021 - Advanced Science - Wiley Online Library,,,,,,
Fe2CoAl,Fe2CoAl,,X,X,X,311.3526,-19.1554,1.37E-06,,Poly,,"arc melted, repeated x5 600C for 14 days",Large Anomalous Hall and Nernst Effects in High Curie‐Temperature Iron‐Based Heusler Compounds - Mende - 2021 - Advanced Science - Wiley Online Library,,,,,,
Fe2CoAl,Fe2CoAl,,X,X,X,324.7512,-20.1802,1.37E-06,,Poly,,"arc melted, repeated x5 600C for 14 days",Large Anomalous Hall and Nernst Effects in High Curie‐Temperature Iron‐Based Heusler Compounds - Mende - 2021 - Advanced Science - Wiley Online Library,,,,,,
Fe2CoGa,Fe2CoGa,,X,X,X,4.402,-1.7342,4.61E-07,,Poly,,"arc melted, repeated x5 900C for 14 days",Large Anomalous Hall and Nernst Effects in High Curie‐Temperature Iron‐Based Heusler Compounds - Mende - 2021 - Advanced Science - Wiley Online Library,,,,,,
Fe2CoGa,Fe2CoGa,,X,X,X,13.3094,-4.955,4.64E-07,,Poly,,"arc melted, repeated x5 900C for 14 days",Large Anomalous Hall and Nernst Effects in High Curie‐Temperature Iron‐Based Heusler Compounds - Mende - 2021 - Advanced Science - Wiley Online Library,,,,,,
Fe2CoGa,Fe2CoGa,,X,X,X,37.5108,-11.25,4.70E-07,,Poly,,"arc melted, repeated x5 900C for 14 days",of,,,,,,
Fe2CoGa,Fe2CoGa,,X,X,X,56.62,-15.9347,4.76E-07,,Poly,,"arc melted, repeated x5 900C for 14 days",Large Anomalous Hall and Nernst Effects in High Curie‐Temperature Iron‐Based Heusler Compounds - Mende - 2021 - Advanced Science - Wiley Online Library,,,,,,
Fe2CoGa,Fe2CoGa,,X,X,X,77.6491,-20.1802,4.84E-07,,Poly,,"arc melted, repeated x5 900C for 14 days",Large Anomalous Hall and Nernst Effects in High Curie‐Temperature Iron‐Based Heusler Compounds - Mende - 2021 - Advanced Science - Wiley Online Library,,,,,,
Fe2CoGa,Fe2CoGa,,X,X,X,112.068,-26.3288,5.00E-07,,Poly,,"arc melted, repeated x5 900C for 14 days",Large Anomalous Hall and Nernst Effects in High Curie‐Temperature Iron‐Based Heusler Compounds - Mende - 2021 - Advanced Science - Wiley Online Library,,,,,,
Fe2CoGa,Fe2CoGa,,X,X,X,150.9551,-32.6239,5.23E-07,,Poly,,"arc melted, repeated x5 900C for 14 days",Large Anomalous Hall and Nernst Effects in High Curie‐Temperature Iron‐Based Heusler Compounds - Mende - 2021 - Advanced Science - Wiley Online Library,,,,,,
Fe2CoGa,Fe2CoGa,,X,X,X,184.7413,-38.1869,5.54E-07,,Poly,,"arc melted, repeated x5 900C for 14 days",Large Anomalous Hall and Nernst Effects in High Curie‐Temperature Iron‐Based Heusler Compounds - Mende - 2021 - Advanced Science - Wiley Online Library,,,,,,
Fe2CoGa,Fe2CoGa,,X,X,X,226.8253,-44.0428,5.81E-07,,Poly,,"arc melted, repeated x5 900C for 14 days",Large Anomalous Hall and Nernst Effects in High Curie‐Temperature Iron‐Based Heusler Compounds - Mende - 2021 - Advanced Science - Wiley Online Library,,,,,,
Fe2CoGa,Fe2CoGa,,X,X,X,263.8184,-48.1419,6.01E-07,,Poly,,"arc melted, repeated x5 900C for 14 days",Large Anomalous Hall and Nernst Effects in High Curie‐Temperature Iron‐Based Heusler Compounds - Mende - 2021 - Advanced Science - Wiley Online Library,,,,,,
Fe2CoGa,Fe2CoGa,,X,X,X,300.1788,-51.6554,6.32E-07,,Poly,,"arc melted, repeated x5 900C for 14 days",Large Anomalous Hall and Nernst Effects in High Curie‐Temperature Iron‐Based Heusler Compounds - Mende - 2021 - Advanced Science - Wiley Online Library,,,,,,
Fe2CoGa,Fe2CoGa,,X,X,X,321.2308,-53.5586,6.55E-07,,Poly,,"arc melted, repeated x5 900C for 14 days",Large Anomalous Hall and Nernst Effects in High Curie‐Temperature Iron‐Based Heusler Compounds - Mende - 2021 - Advanced Science - Wiley Online Library,,,,,,
Fe2NiAl,Fe2NiAl,,X,X,X,3.7879,0.7545,3.28E-07,,Poly,,"arc melted, repeated x5 900C for 14 days",Large Anomalous Hall and Nernst Effects in High Curie‐Temperature Iron‐Based Heusler Compounds - Mende - 2021 - Advanced Science - Wiley Online Library,,,,,,
Fe2NiAl,Fe2NiAl,,X,X,X,32.4905,-2.3198,3.39E-07,,Poly,,"arc melted, repeated x5 900C for 14 days",Large Anomalous Hall and Nernst Effects in High Curie‐Temperature Iron‐Based Heusler Compounds - Mende - 2021 - Advanced Science - Wiley Online Library,,,,,,
Fe2NiAl,Fe2NiAl,,X,X,X,65.6727,-4.3694,3.52E-07,,Poly,,"arc melted, repeated x5 900C for 14 days",Large Anomalous Hall and Nernst Effects in High Curie‐Temperature Iron‐Based Heusler Compounds - Mende - 2021 - Advanced Science - Wiley Online Library,,,,,,
Fe2NiAl,Fe2NiAl,,X,X,X,106.5329,-4.8086,3.62E-07,,Poly,,"arc melted, repeated x5 900C for 14 days",Large Anomalous Hall and Nernst Effects in High Curie‐Temperature Iron‐Based Heusler Compounds - Mende - 2021 - Advanced Science - Wiley Online Library,,,,,,
Fe2NiAl,Fe2NiAl,,X,X,X,155.6907,-5.5405,3.80E-07,,Poly,,"arc melted, repeated x5 900C for 14 days",Large Anomalous Hall and Nernst Effects in High Curie‐Temperature Iron‐Based Heusler Compounds - Mende - 2021 - Advanced Science - Wiley Online Library,,,,,,
Fe2NiAl,Fe2NiAl,,X,X,X,193.3511,-6.7117,3.86E-07,,Poly,,"arc melted, repeated x5 900C for 14 days",Large Anomalous Hall and Nernst Effects in High Curie‐Temperature Iron‐Based Heusler Compounds - Mende - 2021 - Advanced Science - Wiley Online Library,,,,,,
Fe2NiAl,Fe2NiAl,,X,X,X,231.6486,-8.0293,3.98E-07,,Poly,,"arc melted, repeated x5 900C for 14 days",Large Anomalous Hall and Nernst Effects in High Curie‐Temperature Iron‐Based Heusler Compounds - Mende - 2021 - Advanced Science - Wiley Online Library,,,,,,
Fe2NiAl,Fe2NiAl,,X,X,X,265.4822,-8.7613,4.08E-07,,Poly,,"arc melted, repeated x5 900C for 14 days",Large Anomalous Hall and Nernst Effects in High Curie‐Temperature Iron‐Based Heusler Compounds - Mende - 2021 - Advanced Science - Wiley Online Library,,,,,,
Fe2NiAl,Fe2NiAl,,X,X,X,301.8685,-9.6396,4.19E-07,,Poly,,"arc melted, repeated x5 900C for 14 days",Large Anomalous Hall and Nernst Effects in High Curie‐Temperature Iron‐Based Heusler Compounds - Mende - 2021 - Advanced Science - Wiley Online Library,,,,,,
Fe2NiAl,Fe2NiAl,,X,X,X,324.2105,-10.2252,4.22E-07,,Poly,,"arc melted, repeated x5 900C for 14 days",Large Anomalous Hall and Nernst Effects in High Curie‐Temperature Iron‐Based Heusler Compounds - Mende - 2021 - Advanced Science - Wiley Online Library,,,,,,
Fe2NiGa,Fe2NiGa,,X,X,X,5.6962,0.0225,2.75E-07,,Poly,,"arc melted, repeated x5 800C for 14 days",Large Anomalous Hall and Nernst Effects in High Curie‐Temperature Iron‐Based Heusler Compounds - Mende - 2021 - Advanced Science - Wiley Online Library,,,,,,
Fe2NiGa,Fe2NiGa,,X,X,X,17.8005,-2.759,2.80E-07,,Poly,,"arc melted, repeated x5 800C for 14 days",Large Anomalous Hall and Nernst Effects in High Curie‐Temperature Iron‐Based Heusler Compounds - Mende - 2021 - Advanced Science - Wiley Online Library,,,,,,
Fe2NiGa,Fe2NiGa,,X,X,X,42.6865,-4.3694,2.90E-07,,Poly,,"arc melted, repeated x5 800C for 14 days",Large Anomalous Hall and Nernst Effects in High Curie‐Temperature Iron‐Based Heusler Compounds - Mende - 2021 - Advanced Science - Wiley Online Library,,,,,,
Fe2NiGa,Fe2NiGa,,X,X,X,69.4793,-6.8581,3.04E-07,,Poly,,"arc melted, repeated x5 800C for 14 days",Large Anomalous Hall and Nernst Effects in High Curie‐Temperature Iron‐Based Heusler Compounds - Mende - 2021 - Advanced Science - Wiley Online Library,,,,,,
Fe2NiGa,Fe2NiGa,,X,X,X,91.1742,-8.3221,3.18E-07,,Poly,,"arc melted, repeated x5 800C for 14 days",Large Anomalous Hall and Nernst Effects in High Curie‐Temperature Iron‐Based Heusler Compounds - Mende - 2021 - Advanced Science - Wiley Online Library,,,,,,
Fe2NiGa,Fe2NiGa,,X,X,X,126.9076,-10.6644,3.34E-07,,Poly,,"arc melted, repeated x5 800C for 14 days",Large Anomalous Hall and Nernst Effects in High Curie‐Temperature Iron‐Based Heusler Compounds - Mende - 2021 - Advanced Science - Wiley Online Library,,,,,,
Fe2NiGa,Fe2NiGa,,X,X,X,157.5458,-11.6892,3.54E-07,,Poly,,"arc melted, repeated x5 800C for 14 days",Large Anomalous Hall and Nernst Effects in High Curie‐Temperature Iron‐Based Heusler Compounds - Mende - 2021 - Advanced Science - Wiley Online Library,,,,,,
Fe2NiGa,Fe2NiGa,,X,X,X,190.7266,-13.8851,3.82E-07,,Poly,,"arc melted, repeated x5 800C for 14 days",Large Anomalous Hall and Nernst Effects in High Curie‐Temperature Iron‐Based Heusler Compounds - Mende - 2021 - Advanced Science - Wiley Online Library,,,,,,
Fe2NiGa,Fe2NiGa,,X,X,X,219.445,-15.3491,4.10E-07,,Poly,,"arc melted, repeated x5 800C for 14 days",Large Anomalous Hall and Nernst Effects in High Curie‐Temperature Iron‐Based Heusler Compounds - Mende - 2021 - Advanced Science - Wiley Online Library,,,,,,
Fe2NiGa,Fe2NiGa,,X,X,X,245.5979,-17.9842,4.27E-07,,Poly,,"arc melted, repeated x5 800C for 14 days",Large Anomalous Hall and Nernst Effects in High Curie‐Temperature Iron‐Based Heusler Compounds - Mende - 2021 - Advanced Science - Wiley Online Library,,,,,,
Fe2NiGa,Fe2NiGa,,X,X,X,273.6707,-20.1802,4.47E-07,,Poly,,"arc melted, repeated x5 800C for 14 days",Large Anomalous Hall and Nernst Effects in High Curie‐Temperature Iron‐Based Heusler Compounds - Mende - 2021 - Advanced Science - Wiley Online Library,,,,,,
Fe2NiGa,Fe2NiGa,,X,X,X,299.8408,-21.0586,4.73E-07,,Poly,,"arc melted, repeated x5 800C for 14 days",Large Anomalous Hall and Nernst Effects in High Curie‐Temperature Iron‐Based Heusler Compounds - Mende - 2021 - Advanced Science - Wiley Online Library,,,,,,
Fe2NiGa,Fe2NiGa,,X,X,X,322.1799,-21.9369,4.98E-07,,Poly,,"arc melted, repeated x5 800C for 14 days",Large Anomalous Hall and Nernst Effects in High Curie‐Temperature Iron‐Based Heusler Compounds - Mende - 2021 - Advanced Science - Wiley Online Library,,,,,,
Co2MnSi,Co2MnSi,X2YZ,,,,40.6926,-3.02,9.0432,,,Heusler thin film,"compounds grown as thin films by molecular beam expitaxy, annealed at 600C",Anamolous Nernst and Seebeck coefficients in the expitaxial thin film,,,,,,
Co2MnSi,Co2MnSi,X2YZ,,,,84.4156,-3.54,11.4623,,,Heusler thin film,"compounds grown as thin films by molecular beam expitaxy, annealed at 600C",Anamolous Nernst and Seebeck coefficients in the expitaxial thin film,,,,,,
Co2MnSi,Co2MnSi,X2YZ,,,,157.5758,-7.34,16.8705,,,Heusler thin film,"compounds grown as thin films by molecular beam expitaxy, annealed at 600C",Anamolous Nernst and Seebeck coefficients in the expitaxial thin film,,,,,,
Co2MnSi,Co2MnSi,X2YZ,,,,232.4675,-11.80,21.8893,,,Heusler thin film,"compounds grown as thin films by molecular beam expitaxy, annealed at 600C",Anamolous Nernst and Seebeck coefficients in the expitaxial thin film,,,,,,
Co2MnSi,Co2MnSi,X2YZ,,,,297.8355,-15.94,26.4357,,,Heusler thin film,"compounds grown as thin films by molecular beam expitaxy, annealed at 600C",Anamolous Nernst and Seebeck coefficients in the expitaxial thin film,,,,,,
Co2MnSi,Co2MnSi,X2YZ,,,,400.4329,-22.63,34.6208,,,Heusler thin film,"compounds grown as thin films by molecular beam expitaxy, annealed at 600C",Anamolous Nernst and Seebeck coefficients in the expitaxial thin film,,,,,,
Co2MnSi,Co2MnSi0.67Al0.33,X2YZ,Al,0.33,Si,12.1212,-0.26,46.0916,,,Heusler thin film,"compounds grown as thin films by molecular beam expitaxy, annealed at 600C",Anamolous Nernst and Seebeck coefficients in the expitaxial thin film,,,,,,
Co2MnSi,Co2MnSi0.67Al0.33,X2YZ,Al,0.33,Si,39.3939,-7.10,46.7125,,,Heusler thin film,"compounds grown as thin films by molecular beam expitaxy, annealed at 600C",Anamolous Nernst and Seebeck coefficients in the expitaxial thin film,,,,,,
Co2MnSi,Co2MnSi0.67Al0.33,X2YZ,Al,0.33,Si,101.7316,-7.88,49.8635,,,Heusler thin film,"compounds grown as thin films by molecular beam expitaxy, annealed at 600C",Anamolous Nernst and Seebeck coefficients in the expitaxial thin film,,,,,,
Co2MnSi,Co2MnSi0.67Al0.33,X2YZ,Al,0.33,Si,153.6797,-10.44,54.1249,,,Heusler thin film,"compounds grown as thin films by molecular beam expitaxy, annealed at 600C",Anamolous Nernst and Seebeck coefficients in the expitaxial thin film,,,,,,
Co2MnSi,Co2MnSi0.67Al0.33,X2YZ,Al,0.33,Si,210.3896,-14.83,59.3266,,,Heusler thin film,"compounds grown as thin films by molecular beam expitaxy, annealed at 600C",Anamolous Nernst and Seebeck coefficients in the expitaxial thin film,,,,,,
Co2MnSi,Co2MnSi0.67Al0.33,X2YZ,Al,0.33,Si,287.0130,-21.53,66.0059,,,Heusler thin film,"compounds grown as thin films by molecular beam expitaxy, annealed at 600C",Anamolous Nernst and Seebeck coefficients in the expitaxial thin film,,,,,,
Co2MnSi,Co2MnSi0.67Al0.33,X2YZ,Al,0.33,Si,351.0823,-27.05,71.7997,,,Heusler thin film,"compounds grown as thin films by molecular beam expitaxy, annealed at 600C",Anamolous Nernst and Seebeck coefficients in the expitaxial thin film,,,,,,
Co2MnSi,Co2MnSi0.67Al0.33,X2YZ,Al,0.33,Si,401.7316,-31.12,76.9059,,,Heusler thin film,"compounds grown as thin films by molecular beam expitaxy, annealed at 600C",Anamolous Nernst and Seebeck coefficients in the expitaxial thin film,,,,,,
Co2MnSi,Co2MnSi0.33Al0.67,X2YZ,Al,0.67,Si,22.5108,-11.31,142.6256,,,Heusler thin film,"compounds grown as thin films by molecular beam expitaxy, annealed at 600C",Anamolous Nernst and Seebeck coefficients in the expitaxial thin film,,,,,,
Co2MnSi,Co2MnSi0.33Al0.67,X2YZ,Al,0.67,Si,36.7965,-21.57,142.9595,,,Heusler thin film,"compounds grown as thin films by molecular beam expitaxy, annealed at 600C",Anamolous Nernst and Seebeck coefficients in the expitaxial thin film,,,,,,
Co2MnSi,Co2MnSi0.33Al0.67,X2YZ,Al,0.67,Si,45.8874,-22.30,143.2476,,,Heusler thin film,"compounds grown as thin films by molecular beam expitaxy, annealed at 600C",Anamolous Nernst and Seebeck coefficients in the expitaxial thin film,,,,,,
Co2MnSi,Co2MnSi0.33Al0.67,X2YZ,Al,0.67,Si,79.6537,-17.75,144.7991,,,Heusler thin film,"compounds grown as thin films by molecular beam expitaxy, annealed at 600C",Anamolous Nernst and Seebeck coefficients in the expitaxial thin film,,,,,,
Co2MnSi,Co2MnSi0.33Al0.67,X2YZ,Al,0.67,Si,105.6277,-17.55,146.465,,,Heusler thin film,"compounds grown as thin films by molecular beam expitaxy, annealed at 600C",Anamolous Nernst and Seebeck coefficients in the expitaxial thin film,,,,,,
Co2MnSi,Co2MnSi0.33Al0.67,X2YZ,Al,0.67,Si,164.9351,-21.35,151.4577,,,Heusler thin film,"compounds grown as thin films by molecular beam expitaxy, annealed at 600C",Anamolous Nernst and Seebeck coefficients in the expitaxial thin film,,,,,,
Co2MnSi,Co2MnSi0.33Al0.67,X2YZ,Al,0.67,Si,223.8095,-27.00,156.6752,,,Heusler thin film,"compounds grown as thin films by molecular beam expitaxy, annealed at 600C",Anamolous Nernst and Seebeck coefficients in the expitaxial thin film,,,,,,
Co2MnSi,Co2MnSi0.33Al0.67,X2YZ,Al,0.67,Si,292.2078,-33.97,162.0547,,,Heusler thin film,"compounds grown as thin films by molecular beam expitaxy, annealed at 600C",Anamolous Nernst and Seebeck coefficients in the expitaxial thin film,,,,,,
Co2MnSi,Co2MnSi0.33Al0.67,X2YZ,Al,0.67,Si,347.1861,-39.22,166.4719,,,Heusler thin film,"compounds grown as thin films by molecular beam expitaxy, annealed at 600C",Anamolous Nernst and Seebeck coefficients in the expitaxial thin film,,,,,,
Co2MnSi,Co2MnSi0.33Al0.67,X2YZ,Al,0.67,Si,396.5368,-43.62,171.0154,,,Heusler thin film,"compounds grown as thin films by molecular beam expitaxy, annealed at 600C",Anamolous Nernst and Seebeck coefficients in the expitaxial thin film,,,,,,
Co2MnSi,Co2MnAl,X2YZ,Al,1,Si,15.5844,-0.66,199.9911,,,Heusler thin film,"compounds grown as thin films by molecular beam expitaxy, annealed at 600C",Anamolous Nernst and Seebeck coefficients in the expitaxial thin film,,,,,,
Co2MnSi,Co2MnAl,X2YZ,Al,1,Si,51.0823,-10.32,198.897,,,Heusler thin film,"compounds grown as thin films by molecular beam expitaxy, annealed at 600C",Anamolous Nernst and Seebeck coefficients in the expitaxial thin film,,,,,,
Co2MnSi,Co2MnAl,X2YZ,Al,1,Si,97.8355,-9.66,198.2749,,,Heusler thin film,"compounds grown as thin films by molecular beam expitaxy, annealed at 600C",Anamolous Nernst and Seebeck coefficients in the expitaxial thin film,,,,,,
Co2MnSi,Co2MnAl,X2YZ,Al,1,Si,165.3680,-13.00,198.3891,,,Heusler thin film,"compounds grown as thin films by molecular beam expitaxy, annealed at 600C",Anamolous Nernst and Seebeck coefficients in the expitaxial thin film,,,,,,
Co2MnSi,Co2MnAl,X2YZ,Al,1,Si,236.3636,-19.50,198.7069,,,Heusler thin film,"compounds grown as thin films by molecular beam expitaxy, annealed at 600C",Anamolous Nernst and Seebeck coefficients in the expitaxial thin film,,,,,,
Co2MnSi,Co2MnAl,X2YZ,Al,1,Si,307.7922,-26.07,197.8813,,,Heusler thin film,"compounds grown as thin films by molecular beam expitaxy, annealed at 600C",Anamolous Nernst and Seebeck coefficients in the expitaxial thin film,,,,,,
Co2MnSi,Co2MnAl,X2YZ,Al,1,Si,369.2641,-30.60,197.6018,,,Heusler thin film,"compounds grown as thin films by molecular beam expitaxy, annealed at 600C",Anamolous Nernst and Seebeck coefficients in the expitaxial thin film,,,,,,
Co2MnSi,Co2MnAl,X2YZ,Al,1,Si,403.0303,-32.37,198.5105,,,Heusler thin film,"compounds grown as thin films by molecular beam expitaxy, annealed at 600C",Anamolous Nernst and Seebeck coefficients in the expitaxial thin film,,,,,,
Co2FeAl,Co2FeAl,X2YZ,,,,13.4199,-0.20,83.9962,,,Heusler thin film,"compounds grown as thin films by molecular beam expitaxy, annealed at 600C",Anamolous Nernst and Seebeck coefficients in the expitaxial thin film,,,,,,
Co2FeAl,Co2FeAl,X2YZ,,,,58.4416,-8.74,84.23,,,Heusler thin film,"compounds grown as thin films by molecular beam expitaxy, annealed at 600C",Anamolous Nernst and Seebeck coefficients in the expitaxial thin film,,,,,,
Co2FeAl,Co2FeAl,X2YZ,,,,100.4329,-10.25,85.851,,,Heusler thin film,"compounds grown as thin films by molecular beam expitaxy, annealed at 600C",Anamolous Nernst and Seebeck coefficients in the expitaxial thin film,,,,,,
Co2FeAl,Co2FeAl,X2YZ,,,,166.2338,-14.58,88.8102,,,Heusler thin film,"compounds grown as thin films by molecular beam expitaxy, annealed at 600C",Anamolous Nernst and Seebeck coefficients in the expitaxial thin film,,,,,,
Co2FeAl,Co2FeAl,X2YZ,,,,235.0649,-19.96,90.8697,,,Heusler thin film,"compounds grown as thin films by molecular beam expitaxy, annealed at 600C",Anamolous Nernst and Seebeck coefficients in the expitaxial thin film,,,,,,
Co2FeAl,Co2FeAl,X2YZ,,,,299.1342,-23.83,93.6415,,,Heusler thin film,"compounds grown as thin films by molecular beam expitaxy, annealed at 600C",Anamolous Nernst and Seebeck coefficients in the expitaxial thin film,,,,,,
Co2FeAl,Co2FeAl,X2YZ,,,,357.1429,-27.57,97.0443,,,Heusler thin film,"compounds grown as thin films by molecular beam expitaxy, annealed at 600C",Anamolous Nernst and Seebeck coefficients in the expitaxial thin film,,,,,,
Co2FeAl,Co2FeAl,X2YZ,,,,401.2987,-29.93,99.9483,,,Heusler thin film,"compounds grown as thin films by molecular beam expitaxy, annealed at 600C",Anamolous Nernst and Seebeck coefficients in the expitaxial thin film,,,,,,
Co2TiAl,Co2TiAl,X2YZ,X,X,X,6.9085,-12.86,0.1325,,,Bulk,"annealed at 1123K for 7 days, followed by furnace cooling",Large Improvement of Thermoelectric Poerformance by Magnetism in Co-Based Fulll-Heusler,,,,,,
Co2TiAl,Co2TiAl,X2YZ,X,X,X,38.4130,-22.93,0.14,,,Bulk,"annealed at 1123K for 7 days, followed by furnace cooling",Large Improvement of Thermoelectric Poerformance by Magnetism in Co-Based Fulll-Heusler,,,,,,
Co2TiAl,Co2TiAl,X2YZ,X,X,X,60.1829,-31.92,0.1866,,,Bulk,"annealed at 1123K for 7 days, followed by furnace cooling",Large Improvement of Thermoelectric Poerformance by Magnetism in Co-Based Fulll-Heusler,,,,,,
Co2TiAl,Co2TiAl,X2YZ,X,X,X,90.6054,-39.42,0.2872,,,Bulk,"annealed at 1123K for 7 days, followed by furnace cooling",Large Improvement of Thermoelectric Poerformance by Magnetism in Co-Based Fulll-Heusler,,,,,,
Co2TiAl,Co2TiAl,X2YZ,X,X,X,124.3320,-44.35,0.418,,,Bulk,"annealed at 1123K for 7 days, followed by furnace cooling",Large Improvement of Thermoelectric Poerformance by Magnetism in Co-Based Fulll-Heusler,,,,,,
Co2TiAl,Co2TiAl,X2YZ,X,X,X,175.5857,-49.07,0.5794,,,Bulk,"annealed at 1123K for 7 days, followed by furnace cooling",Large Improvement of Thermoelectric Poerformance by Magnetism in Co-Based Fulll-Heusler,,,,,,
Co2TiAl,Co2TiAl,X2YZ,X,X,X,275.7073,-50.60,0.7169,,,Bulk,"annealed at 1123K for 7 days, followed by furnace cooling",Large Improvement of Thermoelectric Poerformance by Magnetism in Co-Based Fulll-Heusler,,,,,,
Co2TiAl,Co2TiAl,X2YZ,X,X,X,448.6716,-52.57,0.9092,,,Bulk,"annealed at 1123K for 7 days, followed by furnace cooling",Large Improvement of Thermoelectric Poerformance by Magnetism in Co-Based Fulll-Heusler,,,,,,
Co2TiAl,Co2TiAl,X2YZ,X,X,X,611.9012,-53.47,1.118,,,Bulk,"annealed at 1123K for 7 days, followed by furnace cooling",Large Improvement of Thermoelectric Poerformance by Magnetism in Co-Based Fulll-Heusler,,,,,,
Co2TiAl,Co2TiAl,X2YZ,X,X,X,765.5043,-54.65,1.2787,,,Bulk,"annealed at 1123K for 7 days, followed by furnace cooling",Large Improvement of Thermoelectric Poerformance by Magnetism in Co-Based Fulll-Heusler,,,,,,
Co2TiAl,Co2TiAl,X2YZ,X,X,X,846.2362,-55.03,1.3302,,,Bulk,"annealed at 1123K for 7 days, followed by furnace cooling",Large Improvement of Thermoelectric Poerformance by Magnetism in Co-Based Fulll-Heusler,,,,,,
Co2TiAl,Co2VAl,X2YZ,V,1,Ti,15.5395,-0.09,1.1759,,,Bulk,"annealed at 1123K for 7 days, followed by furnace cooling",Large Improvement of Thermoelectric Poerformance by Magnetism in Co-Based Fulll-Heusler,,,,,,
Co2TiAl,Co2VAl,X2YZ,V,1,Ti,69.2997,-3.25,1.1947,,,Bulk,"annealed at 1123K for 7 days, followed by furnace cooling",Large Improvement of Thermoelectric Poerformance by Magnetism in Co-Based Fulll-Heusler,,,,,,
Co2TiAl,Co2VAl,X2YZ,V,1,Ti,127.7589,-10.32,1.23,,,Bulk,"annealed at 1123K for 7 days, followed by furnace cooling",Large Improvement of Thermoelectric Poerformance by Magnetism in Co-Based Fulll-Heusler,,,,,,
Co2TiAl,Co2VAl,X2YZ,V,1,Ti,194.1869,-18.33,1.2662,,,Bulk,"annealed at 1123K for 7 days, followed by furnace cooling",Large Improvement of Thermoelectric Poerformance by Magnetism in Co-Based Fulll-Heusler,,,,,,
Co2TiAl,Co2VAl,X2YZ,V,1,Ti,254.5541,-27.34,1.2836,,,Bulk,"annealed at 1123K for 7 days, followed by furnace cooling",Large Improvement of Thermoelectric Poerformance by Magnetism in Co-Based Fulll-Heusler,,,,,,
Co2TiAl,Co2VAl,X2YZ,V,1,Ti,305.8249,-32.27,1.2923,,,Bulk,"annealed at 1123K for 7 days, followed by furnace cooling",Large Improvement of Thermoelectric Poerformance by Magnetism in Co-Based Fulll-Heusler,,,,,,
Co2TiAl,Co2VAl,X2YZ,V,1,Ti,342.9067,-35.28,1.2982,,,Bulk,"annealed at 1123K for 7 days, followed by furnace cooling",Large Improvement of Thermoelectric Poerformance by Magnetism in Co-Based Fulll-Heusler,,,,,,
Co2TiAl,Co2VAl,X2YZ,V,1,Ti,423.6273,-35.51,1.311,,,Bulk,"annealed at 1123K for 7 days, followed by furnace cooling",Large Improvement of Thermoelectric Poerformance by Magnetism in Co-Based Fulll-Heusler,,,,,,
Co2TiAl,Co2VAl,X2YZ,V,1,Ti,558.8146,-36.76,1.3287,,,Bulk,"annealed at 1123K for 7 days, followed by furnace cooling",Large Improvement of Thermoelectric Poerformance by Magnetism in Co-Based Fulll-Heusler,,,,,,
Co2TiAl,Co2VAl,X2YZ,V,1,Ti,701.0253,-38.08,1.3409,,,Bulk,"annealed at 1123K for 7 days, followed by furnace cooling",Large Improvement of Thermoelectric Poerformance by Magnetism in Co-Based Fulll-Heusler,,,,,,
Co2TiAl,Co2VAl,X2YZ,V,1,Ti,814.2538,-38.97,1.3477,,,Bulk,"annealed at 1123K for 7 days, followed by furnace cooling",Large Improvement of Thermoelectric Poerformance by Magnetism in Co-Based Fulll-Heusler,,,,,,
Co2TiAl,Co2NbAl,X2YZ,Nb,1,Ti,18.0801,1.05,1.35,,,Bulk,"annealed at 1123K for 7 days, followed by furnace cooling",Large Improvement of Thermoelectric Poerformance by Magnetism in Co-Based Fulll-Heusler,,,,,,
Co2TiAl,Co2NbAl,X2YZ,Nb,1,Ti,94.4999,-0.26,1.463,,,Bulk,"annealed at 1123K for 7 days, followed by furnace cooling",Large Improvement of Thermoelectric Poerformance by Magnetism in Co-Based Fulll-Heusler,,,,,,
Co2TiAl,Co2NbAl,X2YZ,Nb,1,Ti,197.6457,-6.70,1.7289,,,Bulk,"annealed at 1123K for 7 days, followed by furnace cooling",Large Improvement of Thermoelectric Poerformance by Magnetism in Co-Based Fulll-Heusler,,,,,,
Co2TiAl,Co2NbAl,X2YZ,Nb,1,Ti,270.2085,-14.64,1.9112,,,Bulk,"annealed at 1123K for 7 days, followed by furnace cooling",Large Improvement of Thermoelectric Poerformance by Magnetism in Co-Based Fulll-Heusler,,,,,,
Co2TiAl,Co2NbAl,X2YZ,Nb,1,Ti,330.5245,-23.00,2.0722,,,Bulk,"annealed at 1123K for 7 days, followed by furnace cooling",Large Improvement of Thermoelectric Poerformance by Magnetism in Co-Based Fulll-Heusler,,,,,,
Co2TiAl,Co2NbAl,X2YZ,Nb,1,Ti,378.2182,-27.08,2.1668,,,Bulk,"annealed at 1123K for 7 days, followed by furnace cooling",Large Improvement of Thermoelectric Poerformance by Magnetism in Co-Based Fulll-Heusler,,,,,,
Co2TiAl,Co2NbAl,X2YZ,Nb,1,Ti,436.2905,-29.31,2.1968,,,Bulk,"annealed at 1123K for 7 days, followed by furnace cooling",Large Improvement of Thermoelectric Poerformance by Magnetism in Co-Based Fulll-Heusler,,,,,,
Co2TiAl,Co2NbAl,X2YZ,Nb,1,Ti,557.3742,-29.70,2.2164,,,Bulk,"annealed at 1123K for 7 days, followed by furnace cooling",Large Improvement of Thermoelectric Poerformance by Magnetism in Co-Based Fulll-Heusler,,,,,,
Co2TiAl,Co2NbAl,X2YZ,Nb,1,Ti,697.8020,-30.66,2.2622,,,Bulk,"annealed at 1123K for 7 days, followed by furnace cooling",Large Improvement of Thermoelectric Poerformance by Magnetism in Co-Based Fulll-Heusler,,,,,,
Co2TiAl,Co2NbAl,X2YZ,Nb,1,Ti,842.5362,-30.63,2.3078,,,Bulk,"annealed at 1123K for 7 days, followed by furnace cooling",Large Improvement of Thermoelectric Poerformance by Magnetism in Co-Based Fulll-Heusler,,,,,,
Fe2VAl,Fe2VAl,X2YZ,X,X,X,300.9457,-54.17,29.9938,,,Bulk?,"arc melting under argon atmosphere, melt spinning","Magnetic and thermoelectric properties of melt-spun ribbons of Fe2XAL (X = Co, Ni) Heusler compounds",,,,,,
Fe2VAl,Fe2VAl,X2YZ,X,X,X,365.1643,-44.77,25.4434,,,Bulk?,"arc melting under argon atmosphere, melt spinning","Magnetic and thermoelectric properties of melt-spun ribbons of Fe2XAL (X = Co, Ni) Heusler compounds",,,,,,
Fe2VAl,Fe2VAl,X2YZ,X,X,X,445.8307,-34.29,20.0026,,,Bulk?,"arc melting under argon atmosphere, melt spinning","Magnetic and thermoelectric properties of melt-spun ribbons of Fe2XAL (X = Co, Ni) Heusler compounds",,,,,,
Fe2VAl,Fe2VAl,X2YZ,X,X,X,509.3189,-26.10,15.8704,,,Bulk?,"arc melting under argon atmosphere, melt spinning","Magnetic and thermoelectric properties of melt-spun ribbons of Fe2XAL (X = Co, Ni) Heusler compounds",,,,,,
Fe2VAl,Fe2VAl,X2YZ,X,X,X,584.4138,-18.38,11.0751,,,Bulk?,"arc melting under argon atmosphere, melt spinning","Magnetic and thermoelectric properties of melt-spun ribbons of Fe2XAL (X = Co, Ni) Heusler compounds",,,,,,
Fe2VAl,Fe2CoAl,X2YZ,Co,1,V,298.5633,-19.99,5.2922,,,Bulk?,"arc melting under argon atmosphere, melt spinning","Magnetic and thermoelectric properties of melt-spun ribbons of Fe2XAL (X = Co, Ni) Heusler compounds",,,,,,
Fe2VAl,Fe2CoAl,X2YZ,Co,1,V,382.4241,-22.94,5.5638,,,Bulk?,"arc melting under argon atmosphere, melt spinning","Magnetic and thermoelectric properties of melt-spun ribbons of Fe2XAL (X = Co, Ni) Heusler compounds",,,,,,
Fe2VAl,Fe2CoAl,X2YZ,Co,1,V,471.5197,-25.65,5.6233,,,Bulk?,"arc melting under argon atmosphere, melt spinning","Magnetic and thermoelectric properties of melt-spun ribbons of Fe2XAL (X = Co, Ni) Heusler compounds",,,,,,
Fe2VAl,Fe2CoAl,X2YZ,Co,1,V,528.8013,-27.77,5.6162,,,Bulk?,"arc melting under argon atmosphere, melt spinning","Magnetic and thermoelectric properties of melt-spun ribbons of Fe2XAL (X = Co, Ni) Heusler compounds",,,,,,
Fe2VAl,Fe2CoAl,X2YZ,Co,1,V,584.9549,-29.53,5.6276,,,Bulk?,"arc melting under argon atmosphere, melt spinning","Magnetic and thermoelectric properties of melt-spun ribbons of Fe2XAL (X = Co, Ni) Heusler compounds",,,,,,
Fe2VAl,Fe2CoAl,X2YZ,Ni,1,V,297.3510,-14.00,1.3653,,,Bulk?,"arc melting under argon atmosphere, melt spinning","Magnetic and thermoelectric properties of melt-spun ribbons of Fe2XAL (X = Co, Ni) Heusler compounds",,,,,,
Fe2VAl,Fe2CoAl,X2YZ,Ni,1,V,401.7521,-14.30,1.501,,,Bulk?,"arc melting under argon atmosphere, melt spinning","Magnetic and thermoelectric properties of melt-spun ribbons of Fe2XAL (X = Co, Ni) Heusler compounds",,,,,,
Fe2VAl,Fe2CoAl,X2YZ,Ni,1,V,487.0701,-14.61,1.4149,,,Bulk?,"arc melting under argon atmosphere, melt spinning","Magnetic and thermoelectric properties of melt-spun ribbons of Fe2XAL (X = Co, Ni) Heusler compounds",,,,,,
Fe2VAl,Fe2CoAl,X2YZ,Ni,1,V,537.2154,-14.94,1.3632,,,Bulk?,"arc melting under argon atmosphere, melt spinning","Magnetic and thermoelectric properties of melt-spun ribbons of Fe2XAL (X = Co, Ni) Heusler compounds",,,,,,
Fe2VAl,Fe2CoAl,X2YZ,Ni,1,V,586.6123,-15.27,1.3571,,,Bulk?,"arc melting under argon atmosphere, melt spinning","Magnetic and thermoelectric properties of melt-spun ribbons of Fe2XAL (X = Co, Ni) Heusler compounds",,,,,,
CeCoGe2,CeCoGe2,X2YZ,,,,9.6077,6.67,51.9317,,Poly,Bulk,"Annealed in a vaccuum-selaed quartz tube at 800C for seven days, followed by furnace cooling",Electrical and thermal transport properties of intermetallic RCoGe2 (R = Ce and La) compounds,,,,,,
CeCoGe2,CeCoGe2,X2YZ,,,,23.0584,18.40,60.7394,,Poly,Bulk,"Annealed in a vaccuum-selaed quartz tube at 800C for seven days, followed by furnace cooling",Electrical and thermal transport properties of intermetallic RCoGe2 (R = Ce and La) compounds,,,,,,
CeCoGe2,CeCoGe2,X2YZ,,,,36.2690,27.47,73.2352,,Poly,Bulk,"Annealed in a vaccuum-selaed quartz tube at 800C for seven days, followed by furnace cooling",Electrical and thermal transport properties of intermetallic RCoGe2 (R = Ce and La) compounds,,,,,,
CeCoGe2,CeCoGe2,X2YZ,,,,55.0040,33.72,86.9949,,Poly,Bulk,"Annealed in a vaccuum-selaed quartz tube at 800C for seven days, followed by furnace cooling",Electrical and thermal transport properties of intermetallic RCoGe2 (R = Ce and La) compounds,,,,,,
CeCoGe2,CeCoGe2,X2YZ,,,,76.3811,35.53,94.603,,Poly,Bulk,"Annealed in a vaccuum-selaed quartz tube at 800C for seven days, followed by furnace cooling",Electrical and thermal transport properties of intermetallic RCoGe2 (R = Ce and La) compounds,,,,,,
CeCoGe2,CeCoGe2,X2YZ,,,,110.9688,32.77,101.5169,,Poly,Bulk,"Annealed in a vaccuum-selaed quartz tube at 800C for seven days, followed by furnace cooling",Electrical and thermal transport properties of intermetallic RCoGe2 (R = Ce and La) compounds,,,,,,
CeCoGe2,CeCoGe2,X2YZ,,,,149.1593,28.13,105.6065,,Poly,Bulk,"Annealed in a vaccuum-selaed quartz tube at 800C for seven days, followed by furnace cooling",Electrical and thermal transport properties of intermetallic RCoGe2 (R = Ce and La) compounds,,,,,,
CeCoGe2,CeCoGe2,X2YZ,,,,188.0705,22.54,107.6746,,Poly,Bulk,"Annealed in a vaccuum-selaed quartz tube at 800C for seven days, followed by furnace cooling",Electrical and thermal transport properties of intermetallic RCoGe2 (R = Ce and La) compounds,,,,,,
CeCoGe2,CeCoGe2,X2YZ,,,,231.5452,16.95,109.6048,,Poly,Bulk,"Annealed in a vaccuum-selaed quartz tube at 800C for seven days, followed by furnace cooling",Electrical and thermal transport properties of intermetallic RCoGe2 (R = Ce and La) compounds,,,,,,
CeCoGe2,CeCoGe2,X2YZ,,,,255.0841,14.39,110.8197,,Poly,Bulk,"Annealed in a vaccuum-selaed quartz tube at 800C for seven days, followed by furnace cooling",Electrical and thermal transport properties of intermetallic RCoGe2 (R = Ce and La) compounds,,,,,,
CeCoGe2,CeCoGe2,X2YZ,,,,299.0392,9.92,113.7763,,Poly,Bulk,"Annealed in a vaccuum-selaed quartz tube at 800C for seven days, followed by furnace cooling",Electrical and thermal transport properties of intermetallic RCoGe2 (R = Ce and La) compounds,,,,,,
CeCoGe2,LaCoGe2,X2YZ,La,1,Ce,9.3529,-0.33,35.4863,,Poly,Bulk,"Annealed in a vaccuum-selaed quartz tube at 800C for seven days, followed by furnace cooling",Electrical and thermal transport properties of intermetallic RCoGe2 (R = Ce and La) compounds,,,,,,
CeCoGe2,LaCoGe2,X2YZ,La,1,Ce,20.8363,-0.55,36.4715,,Poly,Bulk,"Annealed in a vaccuum-selaed quartz tube at 800C for seven days, followed by furnace cooling",Electrical and thermal transport properties of intermetallic RCoGe2 (R = Ce and La) compounds,,,,,,
CeCoGe2,LaCoGe2,X2YZ,La,1,Ce,39.1495,0.02,38.2716,,Poly,Bulk,"Annealed in a vaccuum-selaed quartz tube at 800C for seven days, followed by furnace cooling",Electrical and thermal transport properties of intermetallic RCoGe2 (R = Ce and La) compounds,,,,,,
CeCoGe2,LaCoGe2,X2YZ,La,1,Ce,73.6023,-0.55,42.3357,,Poly,Bulk,"Annealed in a vaccuum-selaed quartz tube at 800C for seven days, followed by furnace cooling",Electrical and thermal transport properties of intermetallic RCoGe2 (R = Ce and La) compounds,,,,,,
CeCoGe2,LaCoGe2,X2YZ,La,1,Ce,128.6681,-2.08,50.2818,,Poly,Bulk,"Annealed in a vaccuum-selaed quartz tube at 800C for seven days, followed by furnace cooling",Electrical and thermal transport properties of intermetallic RCoGe2 (R = Ce and La) compounds,,,,,,
