Repository: sajid-m-islam/esnail

File: esnail/x2yz_compounds.csv (part 2 of 26)
26860,15949,10.1103/physrevb.82.104420,2010-9-17,['ThermoelectricMaterials'],2863,x=0,Co2MnSn,,,200,-6.704325895210443e-06,1906,,1.0626692680566503e-06,,,,,,,,,,,,,,,,,,,,,,,,,,,,,,,,,,,,,,,,,,,,,,,,,,,,,,,,,,,,,,,,,,,,,,,,,,,,,,,,,,,,,,,,,,,,,
26861,15949,10.1103/physrevb.82.104420,2010-9-17,['ThermoelectricMaterials'],2863,x=0,Co2MnSn,,,250,-1.0045594560873425e-05,1906,,1.1411070049175664e-06,,,,,,,,,,,,,,,,,,,,,,,,,,,,,,,,,,,,,,,,,,,,,,,,,,,,,,,,,,,,,,,,,,,,,,,,,,,,,,,,,,,,,,,,,,,,,
26862,15949,10.1103/physrevb.82.104420,2010-9-17,['ThermoelectricMaterials'],2863,x=0,Co2MnSn,,,300,-1.5864399451723976e-05,1906,,1.2201952022279977e-06,,,,,,,,,,,,,,,,,,,,,,,,,,,,,,,,,,,,,,,,,,,,,,,,,,,,,,,,,,,,,,,,,,,,,,,,,,,,,,,,,,,,,,,,,,,,,
26863,15949,10.1103/physrevb.82.104420,2010-9-17,['ThermoelectricMaterials'],2863,x=0,Co2MnSn,,,350,-2.474916428048085e-05,1906,,1.3136934622737882e-06,,,,,,,,,,,,,,,,,,,,,,,,,,,,,,,,,,,,,,,,,,,,,,,,,,,,,,,,,,,,,,,,,,,,,,,,,,,,,,,,,,,,,,,,,,,,,
90171,2132,10.1063/1.4861419,2014-1-21,['ThermoelectricMaterials'],10894,x=0.03,Fe2VTa0.03Al0.97,,"{'Form': {'category': 'Bulk', 'comment': '1x1x15mm for electrical resistivity measurement, 0.5x0.5x6mm for Seebeck coefficient and 10x10x1mm for thermal conductivity measurement'}, 'FabricationProcess': {'category': 'Melting', 'comment': 'Ingot of Fe2VTaxAl1-x were prepared by repeating arc melting in purified argon atmosphere. Annealed at 1273K for 48h in vacuum.'}, 'DataType': {'category': 'Experiment', 'comment': ''}, 'RelativeDensity': {'category': '', 'comment': ''}, 'GrainSize': {'category': '', 'comment': ''}, 'ThermalMeasurement': {'category': 'Other', 'comment': 'SB-100, MMR Technologies, Inc and LFA-1000, Linseis, Inc in the temperature range of 100-700K and 300-600K respectively'}, 'ElectricalMeasurement': {'category': 'SteadyState+4P', 'comment': 'With a current of 100mA over the temperature range of 4.2-1200K rising at a rate of 0.5K/s'}, 'MaterialFamily': {'category': 'Heusler', 'comment': ''}, 'Purity': {'category': 'SinglePhase', 'comment': ''}}",150,-0.0001114491805879,8983,,3.2952183636649145e-06,,,,,,,,,,,,,,,,,,,,,,,,,,,,,,,,,,,,,,,,,,,,,,,,,,,,,,,,,,,,,,,,,,,,,,,,,,,,,,,,,,,,,,,,,,,,,
90172,2132,10.1063/1.4861419,2014-1-21,['ThermoelectricMaterials'],10894,x=0.03,Fe2VTa0.03Al0.97,,"{'Form': {'category': 'Bulk', 'comment': '1x1x15mm for electrical resistivity measurement, 0.5x0.5x6mm for Seebeck coefficient and 10x10x1mm for thermal conductivity measurement'}, 'FabricationProcess': {'category': 'Melting', 'comment': 'Ingot of Fe2VTaxAl1-x were prepared by repeating arc melting in purified argon atmosphere. Annealed at 1273K for 48h in vacuum.'}, 'DataType': {'category': 'Experiment', 'comment': ''}, 'RelativeDensity': {'category': '', 'comment': ''}, 'GrainSize': {'category': '', 'comment': ''}, 'ThermalMeasurement': {'category': 'Other', 'comment': 'SB-100, MMR Technologies, Inc and LFA-1000, Linseis, Inc in the temperature range of 100-700K and 300-600K respectively'}, 'ElectricalMeasurement': {'category': 'SteadyState+4P', 'comment': 'With a current of 100mA over the temperature range of 4.2-1200K rising at a rate of 0.5K/s'}, 'MaterialFamily': {'category': 'Heusler', 'comment': ''}, 'Purity': {'category': 'SinglePhase', 'comment': ''}}",200,-0.0001347358883163,8983,,3.711162412368651e-06,,,,,,,,,,,,,,,,,,,,,,,,,,,,,,,,,,,,,,,,,,,,,,,,,,,,,,,,,,,,,,,,,,,,,,,,,,,,,,,,,,,,,,,,,,,,,
90173,2132,10.1063/1.4861419,2014-1-21,['ThermoelectricMaterials'],10894,x=0.03,Fe2VTa0.03Al0.97,,"{'Form': {'category': 'Bulk', 'comment': '1x1x15mm for electrical resistivity measurement, 0.5x0.5x6mm for Seebeck coefficient and 10x10x1mm for thermal conductivity measurement'}, 'FabricationProcess': {'category': 'Melting', 'comment': 'Ingot of Fe2VTaxAl1-x were prepared by repeating arc melting in purified argon atmosphere. Annealed at 1273K for 48h in vacuum.'}, 'DataType': {'category': 'Experiment', 'comment': ''}, 'RelativeDensity': {'category': '', 'comment': ''}, 'GrainSize': {'category': '', 'comment': ''}, 'ThermalMeasurement': {'category': 'Other', 'comment': 'SB-100, MMR Technologies, Inc and LFA-1000, Linseis, Inc in the temperature range of 100-700K and 300-600K respectively'}, 'ElectricalMeasurement': {'category': 'SteadyState+4P', 'comment': 'With a current of 100mA over the temperature range of 4.2-1200K rising at a rate of 0.5K/s'}, 'MaterialFamily': {'category': 'Heusler', 'comment': ''}, 'Purity': {'category': 'SinglePhase', 'comment': ''}}",250,-0.0001534714828262,8983,,4.073783743183186e-06,,,,,,,,,,,,,,,,,,,,,,,,,,,,,,,,,,,,,,,,,,,,,,,,,,,,,,,,,,,,,,,,,,,,,,,,,,,,,,,,,,,,,,,,,,,,,
90174,2132,10.1063/1.4861419,2014-1-21,['ThermoelectricMaterials'],10894,x=0.03,Fe2VTa0.03Al0.97,,"{'Form': {'category': 'Bulk', 'comment': '1x1x15mm for electrical resistivity measurement, 0.5x0.5x6mm for Seebeck coefficient and 10x10x1mm for thermal conductivity measurement'}, 'FabricationProcess': {'category': 'Melting', 'comment': 'Ingot of Fe2VTaxAl1-x were prepared by repeating arc melting in purified argon atmosphere. Annealed at 1273K for 48h in vacuum.'}, 'DataType': {'category': 'Experiment', 'comment': ''}, 'RelativeDensity': {'category': '', 'comment': ''}, 'GrainSize': {'category': '', 'comment': ''}, 'ThermalMeasurement': {'category': 'Other', 'comment': 'SB-100, MMR Technologies, Inc and LFA-1000, Linseis, Inc in the temperature range of 100-700K and 300-600K respectively'}, 'ElectricalMeasurement': {'category': 'SteadyState+4P', 'comment': 'With a current of 100mA over the temperature range of 4.2-1200K rising at a rate of 0.5K/s'}, 'MaterialFamily': {'category': 'Heusler', 'comment': ''}, 'Purity': {'category': 'SinglePhase', 'comment': ''}}",300,-0.0001634087476529,8983,12.731476277942637,4.34950025198489e-06,,0.1371861738535713,,,,,,,,,,,,,,,,,,,,,,,,,,,,,,,,,,,,,,,,,,,,,,,,,,,,,,,,,,,,,,,,,,,,,,,,,,,,,,,,,,,,,,,,,,,
90175,2132,10.1063/1.4861419,2014-1-21,['ThermoelectricMaterials'],10894,x=0.03,Fe2VTa0.03Al0.97,,"{'Form': {'category': 'Bulk', 'comment': '1x1x15mm for electrical resistivity measurement, 0.5x0.5x6mm for Seebeck coefficient and 10x10x1mm for thermal conductivity measurement'}, 'FabricationProcess': {'category': 'Melting', 'comment': 'Ingot of Fe2VTaxAl1-x were prepared by repeating arc melting in purified argon atmosphere. Annealed at 1273K for 48h in vacuum.'}, 'DataType': {'category': 'Experiment', 'comment': ''}, 'RelativeDensity': {'category': '', 'comment': ''}, 'GrainSize': {'category': '', 'comment': ''}, 'ThermalMeasurement': {'category': 'Other', 'comment': 'SB-100, MMR Technologies, Inc and LFA-1000, Linseis, Inc in the temperature range of 100-700K and 300-600K respectively'}, 'ElectricalMeasurement': {'category': 'SteadyState+4P', 'comment': 'With a current of 100mA over the temperature range of 4.2-1200K rising at a rate of 0.5K/s'}, 'MaterialFamily': {'category': 'Heusler', 'comment': ''}, 'Purity': {'category': 'SinglePhase', 'comment': ''}}",350,-0.0001630024890669,8983,13.00211753397144,4.520219197036054e-06,,0.1462139589762602,,,,,,,,,,,,,,,,,,,,,,,,,,,,,,,,,,,,,,,,,,,,,,,,,,,,,,,,,,,,,,,,,,,,,,,,,,,,,,,,,,,,,,,,,,,
90176,2132,10.1063/1.4861419,2014-1-21,['ThermoelectricMaterials'],10894,x=0.03,Fe2VTa0.03Al0.97,,"{'Form': {'category': 'Bulk', 'comment': '1x1x15mm for electrical resistivity measurement, 0.5x0.5x6mm for Seebeck coefficient and 10x10x1mm for thermal conductivity measurement'}, 'FabricationProcess': {'category': 'Melting', 'comment': 'Ingot of Fe2VTaxAl1-x were prepared by repeating arc melting in purified argon atmosphere. Annealed at 1273K for 48h in vacuum.'}, 'DataType': {'category': 'Experiment', 'comment': ''}, 'RelativeDensity': {'category': '', 'comment': ''}, 'GrainSize': {'category': '', 'comment': ''}, 'ThermalMeasurement': {'category': 'Other', 'comment': 'SB-100, MMR Technologies, Inc and LFA-1000, Linseis, Inc in the temperature range of 100-700K and 300-600K respectively'}, 'ElectricalMeasurement': {'category': 'SteadyState+4P', 'comment': 'With a current of 100mA over the temperature range of 4.2-1200K rising at a rate of 0.5K/s'}, 'MaterialFamily': {'category': 'Heusler', 'comment': ''}, 'Purity': {'category': 'SinglePhase', 'comment': ''}}",400,-0.0001528595167571,8983,13.41483455694142,4.5810453931893945e-06,,0.1420193225047798,,,,,,,,,,,,,,,,,,,,,,,,,,,,,,,,,,,,,,,,,,,,,,,,,,,,,,,,,,,,,,,,,,,,,,,,,,,,,,,,,,,,,,,,,,,
90177,2132,10.1063/1.4861419,2014-1-21,['ThermoelectricMaterials'],10894,x=0.03,Fe2VTa0.03Al0.97,,"{'Form': {'category': 'Bulk', 'comment': '1x1x15mm for electrical resistivity measurement, 0.5x0.5x6mm for Seebeck coefficient and 10x10x1mm for thermal conductivity measurement'}, 'FabricationProcess': {'category': 'Melting', 'comment': 'Ingot of Fe2VTaxAl1-x were prepared by repeating arc melting in purified argon atmosphere. Annealed at 1273K for 48h in vacuum.'}, 'DataType': {'category': 'Experiment', 'comment': ''}, 'RelativeDensity': {'category': '', 'comment': ''}, 'GrainSize': {'category': '', 'comment': ''}, 'ThermalMeasurement': {'category': 'Other', 'comment': 'SB-100, MMR Technologies, Inc and LFA-1000, Linseis, Inc in the temperature range of 100-700K and 300-600K respectively'}, 'ElectricalMeasurement': {'category': 'SteadyState+4P', 'comment': 'With a current of 100mA over the temperature range of 4.2-1200K rising at a rate of 0.5K/s'}, 'MaterialFamily': {'category': 'Heusler', 'comment': ''}, 'Purity': {'category': 'SinglePhase', 'comment': ''}}",450,-0.0001351886245158,8983,13.976427814772366,4.53798940609256e-06,,0.1257909224226215,,,,,,,,,,,,,,,,,,,,,,,,,,,,,,,,,,,,,,,,,,,,,,,,,,,,,,,,,,,,,,,,,,,,,,,,,,,,,,,,,,,,,,,,,,,
90178,2132,10.1063/1.4861419,2014-1-21,['ThermoelectricMaterials'],10894,x=0.03,Fe2VTa0.03Al0.97,,"{'Form': {'category': 'Bulk', 'comment': '1x1x15mm for electrical resistivity measurement, 0.5x0.5x6mm for Seebeck coefficient and 10x10x1mm for thermal conductivity measurement'}, 'FabricationProcess': {'category': 'Melting', 'comment': 'Ingot of Fe2VTaxAl1-x were prepared by repeating arc melting in purified argon atmosphere. Annealed at 1273K for 48h in vacuum.'}, 'DataType': {'category': 'Experiment', 'comment': ''}, 'RelativeDensity': {'category': '', 'comment': ''}, 'GrainSize': {'category': '', 'comment': ''}, 'ThermalMeasurement': {'category': 'Other', 'comment': 'SB-100, MMR Technologies, Inc and LFA-1000, Linseis, Inc in the temperature range of 100-700K and 300-600K respectively'}, 'ElectricalMeasurement': {'category': 'SteadyState+4P', 'comment': 'With a current of 100mA over the temperature range of 4.2-1200K rising at a rate of 0.5K/s'}, 'MaterialFamily': {'category': 'Heusler', 'comment': ''}, 'Purity': {'category': 'SinglePhase', 'comment': ''}}",500,-0.0001132505709222,8983,14.683352957190568,4.405675746392637e-06,,0.1004412258983905,,,,,,,,,,,,,,,,,,,,,,,,,,,,,,,,,,,,,,,,,,,,,,,,,,,,,,,,,,,,,,,,,,,,,,,,,,,,,,,,,,,,,,,,,,,
90179,2132,10.1063/1.4861419,2014-1-21,['ThermoelectricMaterials'],10894,x=0.03,Fe2VTa0.03Al0.97,,"{'Form': {'category': 'Bulk', 'comment': '1x1x15mm for electrical resistivity measurement, 0.5x0.5x6mm for Seebeck coefficient and 10x10x1mm for thermal conductivity measurement'}, 'FabricationProcess': {'category': 'Melting', 'comment': 'Ingot of Fe2VTaxAl1-x were prepared by repeating arc melting in purified argon atmosphere. Annealed at 1273K for 48h in vacuum.'}, 'DataType': {'category': 'Experiment', 'comment': ''}, 'RelativeDensity': {'category': '', 'comment': ''}, 'GrainSize': {'category': '', 'comment': ''}, 'ThermalMeasurement': {'category': 'Other', 'comment': 'SB-100, MMR Technologies, Inc and LFA-1000, Linseis, Inc in the temperature range of 100-700K and 300-600K respectively'}, 'ElectricalMeasurement': {'category': 'SteadyState+4P', 'comment': 'With a current of 100mA over the temperature range of 4.2-1200K rising at a rate of 0.5K/s'}, 'MaterialFamily': {'category': 'Heusler', 'comment': ''}, 'Purity': {'category': 'SinglePhase', 'comment': ''}}",550,-9.080806002686748e-05,8983,15.519604014234652,4.205051063940648e-06,,0.0709064080031069,,,,,,,,,,,,,,,,,,,,,,,,,,,,,,,,,,,,,,,,,,,,,,,,,,,,,,,,,,,,,,,,,,,,,,,,,,,,,,,,,,,,,,,,,,,
90180,2132,10.1063/1.4861419,2014-1-21,['ThermoelectricMaterials'],10894,x=0.03,Fe2VTa0.03Al0.97,,"{'Form': {'category': 'Bulk', 'comment': '1x1x15mm for electrical resistivity measurement, 0.5x0.5x6mm for Seebeck coefficient and 10x10x1mm for thermal conductivity measurement'}, 'FabricationProcess': {'category': 'Melting', 'comment': 'Ingot of Fe2VTaxAl1-x were prepared by repeating arc melting in purified argon atmosphere. Annealed at 1273K for 48h in vacuum.'}, 'DataType': {'category': 'Experiment', 'comment': ''}, 'RelativeDensity': {'category': '', 'comment': ''}, 'GrainSize': {'category': '', 'comment': ''}, 'ThermalMeasurement': {'category': 'Other', 'comment': 'SB-100, MMR Technologies, Inc and LFA-1000, Linseis, Inc in the temperature range of 100-700K and 300-600K respectively'}, 'ElectricalMeasurement': {'category': 'SteadyState+4P', 'comment': 'With a current of 100mA over the temperature range of 4.2-1200K rising at a rate of 0.5K/s'}, 'MaterialFamily': {'category': 'Heusler', 'comment': ''}, 'Purity': {'category': 'SinglePhase', 'comment': ''}}",600,-7.15757220357294e-05,8983,,3.961092341996067e-06,,,,,,,,,,,,,,,,,,,,,,,,,,,,,,,,,,,,,,,,,,,,,,,,,,,,,,,,,,,,,,,,,,,,,,,,,,,,,,,,,,,,,,,,,,,,,
90181,2132,10.1063/1.4861419,2014-1-21,['ThermoelectricMaterials'],10894,x=0.03,Fe2VTa0.03Al0.97,,"{'Form': {'category': 'Bulk', 'comment': '1x1x15mm for electrical resistivity measurement, 0.5x0.5x6mm for Seebeck coefficient and 10x10x1mm for thermal conductivity measurement'}, 'FabricationProcess': {'category': 'Melting', 'comment': 'Ingot of Fe2VTaxAl1-x were prepared by repeating arc melting in purified argon atmosphere. Annealed at 1273K for 48h in vacuum.'}, 'DataType': {'category': 'Experiment', 'comment': ''}, 'RelativeDensity': {'category': '', 'comment': ''}, 'GrainSize': {'category': '', 'comment': ''}, 'ThermalMeasurement': {'category': 'Other', 'comment': 'SB-100, MMR Technologies, Inc and LFA-1000, Linseis, Inc in the temperature range of 100-700K and 300-600K respectively'}, 'ElectricalMeasurement': {'category': 'SteadyState+4P', 'comment': 'With a current of 100mA over the temperature range of 4.2-1200K rising at a rate of 0.5K/s'}, 'MaterialFamily': {'category': 'Heusler', 'comment': ''}, 'Purity': {'category': 'SinglePhase', 'comment': ''}}",650,-5.867009399437674e-05,8983,,3.7005150914313305e-06,,,,,,,,,,,,,,,,,,,,,,,,,,,,,,,,,,,,,,,,,,,,,,,,,,,,,,,,,,,,,,,,,,,,,,,,,,,,,,,,,,,,,,,,,,,,,
90182,2132,10.1063/1.4861419,2014-1-21,['ThermoelectricMaterials'],10894,x=0.03,Fe2VTa0.03Al0.97,,"{'Form': {'category': 'Bulk', 'comment': '1x1x15mm for electrical resistivity measurement, 0.5x0.5x6mm for Seebeck coefficient and 10x10x1mm for thermal conductivity measurement'}, 'FabricationProcess': {'category': 'Melting', 'comment': 'Ingot of Fe2VTaxAl1-x were prepared by repeating arc melting in purified argon atmosphere. Annealed at 1273K for 48h in vacuum.'}, 'DataType': {'category': 'Experiment', 'comment': ''}, 'RelativeDensity': {'category': '', 'comment': ''}, 'GrainSize': {'category': '', 'comment': ''}, 'ThermalMeasurement': {'category': 'Other', 'comment': 'SB-100, MMR Technologies, Inc and LFA-1000, Linseis, Inc in the temperature range of 100-700K and 300-600K respectively'}, 'ElectricalMeasurement': {'category': 'SteadyState+4P', 'comment': 'With a current of 100mA over the temperature range of 4.2-1200K rising at a rate of 0.5K/s'}, 'MaterialFamily': {'category': 'Heusler', 'comment': ''}, 'Purity': {'category': 'SinglePhase', 'comment': ''}}",700,-5.405960047206337e-05,8983,,3.4494815449363167e-06,,,,,,,,,,,,,,,,,,,,,,,,,,,,,,,,,,,,,,,,,,,,,,,,,,,,,,,,,,,,,,,,,,,,,,,,,,,,,,,,,,,,,,,,,,,,,
90194,2132,10.1063/1.4861419,2014-1-21,['ThermoelectricMaterials'],10895,x=0.05,Fe2VTa0.05Al0.95,,"{'Form': {'category': 'Bulk', 'comment': '1x1x15mm for electrical resistivity measurement, 0.5x0.5x6mm for Seebeck coefficient and 10x10x1mm for thermal conductivity measurement'}, 'FabricationProcess': {'category': 'Melting', 'comment': 'Ingot of Fe2VTaxAl1-x were prepared by repeating arc melting in purified argon atmosphere. Annealed at 1273K for 48h in vacuum.'}, 'DataType': {'category': 'Experiment', 'comment': ''}, 'RelativeDensity': {'category': '', 'comment': ''}, 'GrainSize': {'category': '', 'comment': ''}, 'ThermalMeasurement': {'category': 'Other', 'comment': 'SB-100, MMR Technologies, Inc and LFA-1000, Linseis, Inc in the temperature range of 100-700K and 300-600K respectively'}, 'ElectricalMeasurement': {'category': 'SteadyState+4P', 'comment': 'With a current of 100mA over the temperature range of 4.2-1200K rising at a rate of 0.5K/s'}, 'MaterialFamily': {'category': 'Heusler', 'comment': ''}, 'Purity': {'category': 'SinglePhase', 'comment': ''}}",150,-8.167978718567881e-05,8983,,1.8595107040001635e-06,,,,0.0036439920670616,,,,,,,,,,,,,,,,,,,,,,,,,,,,,,,,,,,,,,,,,,,,,,,,,,,,,,,,,,,,,,,,,,,,,,,,,,,,,,,,,,,,,,,,,
90195,2132,10.1063/1.4861419,2014-1-21,['ThermoelectricMaterials'],10895,x=0.05,Fe2VTa0.05Al0.95,,"{'Form': {'category': 'Bulk', 'comment': '1x1x15mm for electrical resistivity measurement, 0.5x0.5x6mm for Seebeck coefficient and 10x10x1mm for thermal conductivity measurement'}, 'FabricationProcess': {'category': 'Melting', 'comment': 'Ingot of Fe2VTaxAl1-x were prepared by repeating arc melting in purified argon atmosphere. Annealed at 1273K for 48h in vacuum.'}, 'DataType': {'category': 'Experiment', 'comment': ''}, 'RelativeDensity': {'category': '', 'comment': ''}, 'GrainSize': {'category': '', 'comment': ''}, 'ThermalMeasurement': {'category': 'Other', 'comment': 'SB-100, MMR Technologies, Inc and LFA-1000, Linseis, Inc in the temperature range of 100-700K and 300-600K respectively'}, 'ElectricalMeasurement': {'category': 'SteadyState+4P', 'comment': 'With a current of 100mA over the temperature range of 4.2-1200K rising at a rate of 0.5K/s'}, 'MaterialFamily': {'category': 'Heusler', 'comment': ''}, 'Purity': {'category': 'SinglePhase', 'comment': ''}}",200,-0.0001028451867236,8983,,2.265186190452218e-06,,,,0.0046489516102856,,,,,,,,,,,,,,,,,,,,,,,,,,,,,,,,,,,,,,,,,,,,,,,,,,,,,,,,,,,,,,,,,,,,,,,,,,,,,,,,,,,,,,,,,
90196,2132,10.1063/1.4861419,2014-1-21,['ThermoelectricMaterials'],10895,x=0.05,Fe2VTa0.05Al0.95,,"{'Form': {'category': 'Bulk', 'comment': '1x1x15mm for electrical resistivity measurement, 0.5x0.5x6mm for Seebeck coefficient and 10x10x1mm for thermal conductivity measurement'}, 'FabricationProcess': {'category': 'Melting', 'comment': 'Ingot of Fe2VTaxAl1-x were prepared by repeating arc melting in purified argon atmosphere. Annealed at 1273K for 48h in vacuum.'}, 'DataType': {'category': 'Experiment', 'comment': ''}, 'RelativeDensity': {'category': '', 'comment': ''}, 'GrainSize': {'category': '', 'comment': ''}, 'ThermalMeasurement': {'category': 'Other', 'comment': 'SB-100, MMR Technologies, Inc and LFA-1000, Linseis, Inc in the temperature range of 100-700K and 300-600K respectively'}, 'ElectricalMeasurement': {'category': 'SteadyState+4P', 'comment': 'With a current of 100mA over the temperature range of 4.2-1200K rising at a rate of 0.5K/s'}, 'MaterialFamily': {'category': 'Heusler', 'comment': ''}, 'Purity': {'category': 'SinglePhase', 'comment': ''}}",250,-0.0001228748925912,8983,,2.6846401920371176e-06,,,,0.0055025317123369,,,,,,,,,,,,,,,,,,,,,,,,,,,,,,,,,,,,,,,,,,,,,,,,,,,,,,,,,,,,,,,,,,,,,,,,,,,,,,,,,,,,,,,,,
90197,2132,10.1063/1.4861419,2014-1-21,['ThermoelectricMaterials'],10895,x=0.05,Fe2VTa0.05Al0.95,,"{'Form': {'category': 'Bulk', 'comment': '1x1x15mm for electrical resistivity measurement, 0.5x0.5x6mm for Seebeck coefficient and 10x10x1mm for thermal conductivity measurement'}, 'FabricationProcess': {'category': 'Melting', 'comment': 'Ingot of Fe2VTaxAl1-x were prepared by repeating arc melting in purified argon atmosphere. Annealed at 1273K for 48h in vacuum.'}, 'DataType': {'category': 'Experiment', 'comment': ''}, 'RelativeDensity': {'category': '', 'comment': ''}, 'GrainSize': {'category': '', 'comment': ''}, 'ThermalMeasurement': {'category': 'Other', 'comment': 'SB-100, MMR Technologies, Inc and LFA-1000, Linseis, Inc in the temperature range of 100-700K and 300-600K respectively'}, 'ElectricalMeasurement': {'category': 'SteadyState+4P', 'comment': 'With a current of 100mA over the temperature range of 4.2-1200K rising at a rate of 0.5K/s'}, 'MaterialFamily': {'category': 'Heusler', 'comment': ''}, 'Purity': {'category': 'SinglePhase', 'comment': ''}}",300,-0.0001391132186204,8983,10.212240265821844,3.0775798515849815e-06,,0.1748919225519648,,0.0061039703964077,,,,,,,,,,,,,,,,,,,,,,,,,,,,,,,,,,,,,,,,,,,,,,,,,,,,,,,,,,,,,,,,,,,,,,,,,,,,,,,,,,,,,,,,,
90198,2132,10.1063/1.4861419,2014-1-21,['ThermoelectricMaterials'],10895,x=0.05,Fe2VTa0.05Al0.95,,"{'Form': {'category': 'Bulk', 'comment': '1x1x15mm for electrical resistivity measurement, 0.5x0.5x6mm for Seebeck coefficient and 10x10x1mm for thermal conductivity measurement'}, 'FabricationProcess': {'category': 'Melting', 'comment': 'Ingot of Fe2VTaxAl1-x were prepared by repeating arc melting in purified argon atmosphere. Annealed at 1273K for 48h in vacuum.'}, 'DataType': {'category': 'Experiment', 'comment': ''}, 'RelativeDensity': {'category': '', 'comment': ''}, 'GrainSize': {'category': '', 'comment': ''}, 'ThermalMeasurement': {'category': 'Other', 'comment': 'SB-100, MMR Technologies, Inc and LFA-1000, Linseis, Inc in the temperature range of 100-700K and 300-600K respectively'}, 'ElectricalMeasurement': {'category': 'SteadyState+4P', 'comment': 'With a current of 100mA over the temperature range of 4.2-1200K rising at a rate of 0.5K/s'}, 'MaterialFamily': {'category': 'Heusler', 'comment': ''}, 'Purity': {'category': 'SinglePhase', 'comment': ''}}",350,-0.0001498687569434,8983,10.904978142421731,3.4155341728100553e-06,,0.2070822171756698,,0.0063923341037021,,,,,,,,,,,,,,,,,,,,,,,,,,,,,,,,,,,,,,,,,,,,,,,,,,,,,,,,,,,,,,,,,,,,,,,,,,,,,,,,,,,,,,,,,
90199,2132,10.1063/1.4861419,2014-1-21,['ThermoelectricMaterials'],10895,x=0.05,Fe2VTa0.05Al0.95,,"{'Form': {'category': 'Bulk', 'comment': '1x1x15mm for electrical resistivity measurement, 0.5x0.5x6mm for Seebeck coefficient and 10x10x1mm for thermal conductivity measurement'}, 'FabricationProcess': {'category': 'Melting', 'comment': 'Ingot of Fe2VTaxAl1-x were prepared by repeating arc melting in purified argon atmosphere. Annealed at 1273K for 48h in vacuum.'}, 'DataType': {'category': 'Experiment', 'comment': ''}, 'RelativeDensity': {'category': '', 'comment': ''}, 'GrainSize': {'category': '', 'comment': ''}, 'ThermalMeasurement': {'category': 'Other', 'comment': 'SB-100, MMR Technologies, Inc and LFA-1000, Linseis, Inc in the temperature range of 100-700K and 300-600K respectively'}, 'ElectricalMeasurement': {'category': 'SteadyState+4P', 'comment': 'With a current of 100mA over the temperature range of 4.2-1200K rising at a rate of 0.5K/s'}, 'MaterialFamily': {'category': 'Heusler', 'comment': ''}, 'Purity': {'category': 'SinglePhase', 'comment': ''}}",400,-0.0001543071234012,8983,11.404868388634425,3.680486549072113e-06,,0.2233136756539721,,0.006344297765906,,,,,,,,,,,,,,,,,,,,,,,,,,,,,,,,,,,,,,,,,,,,,,,,,,,,,,,,,,,,,,,,,,,,,,,,,,,,,,,,,,,,,,,,,
90200,2132,10.1063/1.4861419,2014-1-21,['ThermoelectricMaterials'],10895,x=0.05,Fe2VTa0.05Al0.95,,"{'Form': {'category': 'Bulk', 'comment': '1x1x15mm for electrical resistivity measurement, 0.5x0.5x6mm for Seebeck coefficient and 10x10x1mm for thermal conductivity measurement'}, 'FabricationProcess': {'category': 'Melting', 'comment': 'Ingot of Fe2VTaxAl1-x were prepared by repeating arc melting in purified argon atmosphere. Annealed at 1273K for 48h in vacuum.'}, 'DataType': {'category': 'Experiment', 'comment': ''}, 'RelativeDensity': {'category': '', 'comment': ''}, 'GrainSize': {'category': '', 'comment': ''}, 'ThermalMeasurement': {'category': 'Other', 'comment': 'SB-100, MMR Technologies, Inc and LFA-1000, Linseis, Inc in the temperature range of 100-700K and 300-600K respectively'}, 'ElectricalMeasurement': {'category': 'SteadyState+4P', 'comment': 'With a current of 100mA over the temperature range of 4.2-1200K rising at a rate of 0.5K/s'}, 'MaterialFamily': {'category': 'Heusler', 'comment': ''}, 'Purity': {'category': 'SinglePhase', 'comment': ''}}",450,-0.0001523437029513,8983,11.913642861713946,3.8635072921378615e-06,,0.2224812113314534,,0.0059719248776563,,,,,,,,,,,,,,,,,,,,,,,,,,,,,,,,,,,,,,,,,,,,,,,,,,,,,,,,,,,,,,,,,,,,,,,,,,,,,,,,,,,,,,,,,
90201,2132,10.1063/1.4861419,2014-1-21,['ThermoelectricMaterials'],10895,x=0.05,Fe2VTa0.05Al0.95,,"{'Form': {'category': 'Bulk', 'comment': '1x1x15mm for electrical resistivity measurement, 0.5x0.5x6mm for Seebeck coefficient and 10x10x1mm for thermal conductivity measurement'}, 'FabricationProcess': {'category': 'Melting', 'comment': 'Ingot of Fe2VTaxAl1-x were prepared by repeating arc melting in purified argon atmosphere. Annealed at 1273K for 48h in vacuum.'}, 'DataType': {'category': 'Experiment', 'comment': ''}, 'RelativeDensity': {'category': '', 'comment': ''}, 'GrainSize': {'category': '', 'comment': ''}, 'ThermalMeasurement': {'category': 'Other', 'comment': 'SB-100, MMR Technologies, Inc and LFA-1000, Linseis, Inc in the temperature range of 100-700K and 300-600K respectively'}, 'ElectricalMeasurement': {'category': 'SteadyState+4P', 'comment': 'With a current of 100mA over the temperature range of 4.2-1200K rising at a rate of 0.5K/s'}, 'MaterialFamily': {'category': 'Heusler', 'comment': ''}, 'Purity': {'category': 'SinglePhase', 'comment': ''}}",500,-0.0001445363950768,8983,12.740139212458963,3.963386160942347e-06,,0.2046450446878577,,0.0053204475690106,,,,,,,,,,,,,,,,,,,,,,,,,,,,,,,,,,,,,,,,,,,,,,,,,,,,,,,,,,,,,,,,,,,,,,,,,,,,,,,,,,,,,,,,,
90202,2132,10.1063/1.4861419,2014-1-21,['ThermoelectricMaterials'],10895,x=0.05,Fe2VTa0.05Al0.95,,"{'Form': {'category': 'Bulk', 'comment': '1x1x15mm for electrical resistivity measurement, 0.5x0.5x6mm for Seebeck coefficient and 10x10x1mm for thermal conductivity measurement'}, 'FabricationProcess': {'category': 'Melting', 'comment': 'Ingot of Fe2VTaxAl1-x were prepared by repeating arc melting in purified argon atmosphere. Annealed at 1273K for 48h in vacuum.'}, 'DataType': {'category': 'Experiment', 'comment': ''}, 'RelativeDensity': {'category': '', 'comment': ''}, 'GrainSize': {'category': '', 'comment': ''}, 'ThermalMeasurement': {'category': 'Other', 'comment': 'SB-100, MMR Technologies, Inc and LFA-1000, Linseis, Inc in the temperature range of 100-700K and 300-600K respectively'}, 'ElectricalMeasurement': {'category': 'SteadyState+4P', 'comment': 'With a current of 100mA over the temperature range of 4.2-1200K rising at a rate of 0.5K/s'}, 'MaterialFamily': {'category': 'Heusler', 'comment': ''}, 'Purity': {'category': 'SinglePhase', 'comment': ''}}",550,-0.0001319783591945,8983,14.31646988891793,3.985264890350364e-06,,0.1712740268805355,,0.0044660466779168,,,,,,,,,,,,,,,,,,,,,,,,,,,,,,,,,,,,,,,,,,,,,,,,,,,,,,,,,,,,,,,,,,,,,,,,,,,,,,,,,,,,,,,,,
90203,2132,10.1063/1.4861419,2014-1-21,['ThermoelectricMaterials'],10895,x=0.05,Fe2VTa0.05Al0.95,,"{'Form': {'category': 'Bulk', 'comment': '1x1x15mm for electrical resistivity measurement, 0.5x0.5x6mm for Seebeck coefficient and 10x10x1mm for thermal conductivity measurement'}, 'FabricationProcess': {'category': 'Melting', 'comment': 'Ingot of Fe2VTaxAl1-x were prepared by repeating arc melting in purified argon atmosphere. Annealed at 1273K for 48h in vacuum.'}, 'DataType': {'category': 'Experiment', 'comment': ''}, 'RelativeDensity': {'category': '', 'comment': ''}, 'GrainSize': {'category': '', 'comment': ''}, 'ThermalMeasurement': {'category': 'Other', 'comment': 'SB-100, MMR Technologies, Inc and LFA-1000, Linseis, Inc in the temperature range of 100-700K and 300-600K respectively'}, 'ElectricalMeasurement': {'category': 'SteadyState+4P', 'comment': 'With a current of 100mA over the temperature range of 4.2-1200K rising at a rate of 0.5K/s'}, 'MaterialFamily': {'category': 'Heusler', 'comment': ''}, 'Purity': {'category': 'SinglePhase', 'comment': ''}}",600,-0.0001161907600628,8983,,3.939269719917847e-06,,,,0.0035136318226822,,,,,,,,,,,,,,,,,,,,,,,,,,,,,,,,,,,,,,,,,,,,,,,,,,,,,,,,,,,,,,,,,,,,,,,,,,,,,,,,,,,,,,,,,
90204,2132,10.1063/1.4861419,2014-1-21,['ThermoelectricMaterials'],10895,x=0.05,Fe2VTa0.05Al0.95,,"{'Form': {'category': 'Bulk', 'comment': '1x1x15mm for electrical resistivity measurement, 0.5x0.5x6mm for Seebeck coefficient and 10x10x1mm for thermal conductivity measurement'}, 'FabricationProcess': {'category': 'Melting', 'comment': 'Ingot of Fe2VTaxAl1-x were prepared by repeating arc melting in purified argon atmosphere. Annealed at 1273K for 48h in vacuum.'}, 'DataType': {'category': 'Experiment', 'comment': ''}, 'RelativeDensity': {'category': '', 'comment': ''}, 'GrainSize': {'category': '', 'comment': ''}, 'ThermalMeasurement': {'category': 'Other', 'comment': 'SB-100, MMR Technologies, Inc and LFA-1000, Linseis, Inc in the temperature range of 100-700K and 300-600K respectively'}, 'ElectricalMeasurement': {'category': 'SteadyState+4P', 'comment': 'With a current of 100mA over the temperature range of 4.2-1200K rising at a rate of 0.5K/s'}, 'MaterialFamily': {'category': 'Heusler', 'comment': ''}, 'Purity': {'category': 'SinglePhase', 'comment': ''}}",650,-9.901551319082226e-05,8983,,3.839143922653288e-06,,,,0.0025946214744439,,,,,,,,,,,,,,,,,,,,,,,,,,,,,,,,,,,,,,,,,,,,,,,,,,,,,,,,,,,,,,,,,,,,,,,,,,,,,,,,,,,,,,,,,
90219,2132,10.1063/1.4861419,2014-1-21,['ThermoelectricMaterials'],10896,x=0.08,Fe2VTa0.08Al0.92,,"{'Form': {'category': 'Bulk', 'comment': '1x1x15mm for electrical resistivity measurement, 0.5x0.5x6mm for Seebeck coefficient and 10x10x1mm for thermal conductivity measurement'}, 'FabricationProcess': {'category': 'Melting', 'comment': 'Ingot of Fe2VTaxAl1-x were prepared by repeating arc melting in purified argon atmosphere. Annealed at 1273K for 48h in vacuum.'}, 'DataType': {'category': 'Experiment', 'comment': ''}, 'RelativeDensity': {'category': '', 'comment': ''}, 'GrainSize': {'category': '', 'comment': ''}, 'ThermalMeasurement': {'category': 'Other', 'comment': 'SB-100, MMR Technologies, Inc and LFA-1000, Linseis, Inc in the temperature range of 100-700K and 300-600K respectively'}, 'ElectricalMeasurement': {'category': 'SteadyState+4P', 'comment': 'With a current of 100mA over the temperature range of 4.2-1200K rising at a rate of 0.5K/s'}, 'MaterialFamily': {'category': 'Heusler', 'comment': ''}, 'Purity': {'category': 'SinglePhase', 'comment': ''}}",150,-6.213421944061169e-05,8983,,1.6177229678983654e-06,,,,0.0023550544114073,,,,,,,,,,,,,,,,,,,,,,,,,,,,,,,,,,,,,,,,,,,,,,,,,,,,,,,,,,,,,,,,,,,,,,,,,,,,,,,,,,,,,,,,,
90220,2132,10.1063/1.4861419,2014-1-21,['ThermoelectricMaterials'],10896,x=0.08,Fe2VTa0.08Al0.92,,"{'Form': {'category': 'Bulk', 'comment': '1x1x15mm for electrical resistivity measurement, 0.5x0.5x6mm for Seebeck coefficient and 10x10x1mm for thermal conductivity measurement'}, 'FabricationProcess': {'category': 'Melting', 'comment': 'Ingot of Fe2VTaxAl1-x were prepared by repeating arc melting in purified argon atmosphere. Annealed at 1273K for 48h in vacuum.'}, 'DataType': {'category': 'Experiment', 'comment': ''}, 'RelativeDensity': {'category': '', 'comment': ''}, 'GrainSize': {'category': '', 'comment': ''}, 'ThermalMeasurement': {'category': 'Other', 'comment': 'SB-100, MMR Technologies, Inc and LFA-1000, Linseis, Inc in the temperature range of 100-700K and 300-600K respectively'}, 'ElectricalMeasurement': {'category': 'SteadyState+4P', 'comment': 'With a current of 100mA over the temperature range of 4.2-1200K rising at a rate of 0.5K/s'}, 'MaterialFamily': {'category': 'Heusler', 'comment': ''}, 'Purity': {'category': 'SinglePhase', 'comment': ''}}",200,-7.778224508981043e-05,8983,,1.9586560730254684e-06,,,,0.0030989649742269,,,,,,,,,,,,,,,,,,,,,,,,,,,,,,,,,,,,,,,,,,,,,,,,,,,,,,,,,,,,,,,,,,,,,,,,,,,,,,,,,,,,,,,,,
90221,2132,10.1063/1.4861419,2014-1-21,['ThermoelectricMaterials'],10896,x=0.08,Fe2VTa0.08Al0.92,,"{'Form': {'category': 'Bulk', 'comment': '1x1x15mm for electrical resistivity measurement, 0.5x0.5x6mm for Seebeck coefficient and 10x10x1mm for thermal conductivity measurement'}, 'FabricationProcess': {'category': 'Melting', 'comment': 'Ingot of Fe2VTaxAl1-x were prepared by repeating arc melting in purified argon atmosphere. Annealed at 1273K for 48h in vacuum.'}, 'DataType': {'category': 'Experiment', 'comment': ''}, 'RelativeDensity': {'category': '', 'comment': ''}, 'GrainSize': {'category': '', 'comment': ''}, 'ThermalMeasurement': {'category': 'Other', 'comment': 'SB-100, MMR Technologies, Inc and LFA-1000, Linseis, Inc in the temperature range of 100-700K and 300-600K respectively'}, 'ElectricalMeasurement': {'category': 'SteadyState+4P', 'comment': 'With a current of 100mA over the temperature range of 4.2-1200K rising at a rate of 0.5K/s'}, 'MaterialFamily': {'category': 'Heusler', 'comment': ''}, 'Purity': {'category': 'SinglePhase', 'comment': ''}}",250,-9.30358816225749e-05,8983,,2.3333215336347447e-06,,,,0.0037869479227054,,,,,,,,,,,,,,,,,,,,,,,,,,,,,,,,,,,,,,,,,,,,,,,,,,,,,,,,,,,,,,,,,,,,,,,,,,,,,,,,,,,,,,,,,
90222,2132,10.1063/1.4861419,2014-1-21,['ThermoelectricMaterials'],10896,x=0.08,Fe2VTa0.08Al0.92,,"{'Form': {'category': 'Bulk', 'comment': '1x1x15mm for electrical resistivity measurement, 0.5x0.5x6mm for Seebeck coefficient and 10x10x1mm for thermal conductivity measurement'}, 'FabricationProcess': {'category': 'Melting', 'comment': 'Ingot of Fe2VTaxAl1-x were prepared by repeating arc melting in purified argon atmosphere. Annealed at 1273K for 48h in vacuum.'}, 'DataType': {'category': 'Experiment', 'comment': ''}, 'RelativeDensity': {'category': '', 'comment': ''}, 'GrainSize': {'category': '', 'comment': ''}, 'ThermalMeasurement': {'category': 'Other', 'comment': 'SB-100, MMR Technologies, Inc and LFA-1000, Linseis, Inc in the temperature range of 100-700K and 300-600K respectively'}, 'ElectricalMeasurement': {'category': 'SteadyState+4P', 'comment': 'With a current of 100mA over the temperature range of 4.2-1200K rising at a rate of 0.5K/s'}, 'MaterialFamily': {'category': 'Heusler', 'comment': ''}, 'Purity': {'category': 'SinglePhase', 'comment': ''}}",300,-0.000107728757586,8983,9.28242415358268,2.704326805619701e-06,,0.1295026982763393,,0.0043876654788103,,,,,,,,,,,,,,,,,,,,,,,,,,,,,,,,,,,,,,,,,,,,,,,,,,,,,,,,,,,,,,,,,,,,,,,,,,,,,,,,,,,,,,,,,
90223,2132,10.1063/1.4861419,2014-1-21,['ThermoelectricMaterials'],10896,x=0.08,Fe2VTa0.08Al0.92,,"{'Form': {'category': 'Bulk', 'comment': '1x1x15mm for electrical resistivity measurement, 0.5x0.5x6mm for Seebeck coefficient and 10x10x1mm for thermal conductivity measurement'}, 'FabricationProcess': {'category': 'Melting', 'comment': 'Ingot of Fe2VTaxAl1-x were prepared by repeating arc melting in purified argon atmosphere. Annealed at 1273K for 48h in vacuum.'}, 'DataType': {'category': 'Experiment', 'comment': ''}, 'RelativeDensity': {'category': '', 'comment': ''}, 'GrainSize': {'category': '', 'comment': ''}, 'ThermalMeasurement': {'category': 'Other', 'comment': 'SB-100, MMR Technologies, Inc and LFA-1000, Linseis, Inc in the temperature range of 100-700K and 300-600K respectively'}, 'ElectricalMeasurement': {'category': 'SteadyState+4P', 'comment': 'With a current of 100mA over the temperature range of 4.2-1200K rising at a rate of 0.5K/s'}, 'MaterialFamily': {'category': 'Heusler', 'comment': ''}, 'Purity': {'category': 'SinglePhase', 'comment': ''}}",350,-0.0001208633820079,8983,9.593957728558554,3.043684324082643e-06,,0.1791519692554809,,0.0048566144049158,,,,,,,,,,,,,,,,,,,,,,,,,,,,,,,,,,,,,,,,,,,,,,,,,,,,,,,,,,,,,,,,,,,,,,,,,,,,,,,,,,,,,,,,,
90224,2132,10.1063/1.4861419,2014-1-21,['ThermoelectricMaterials'],10896,x=0.08,Fe2VTa0.08Al0.92,,"{'Form': {'category': 'Bulk', 'comment': '1x1x15mm for electrical resistivity measurement, 0.5x0.5x6mm for Seebeck coefficient and 10x10x1mm for thermal conductivity measurement'}, 'FabricationProcess': {'category': 'Melting', 'comment': 'Ingot of Fe2VTaxAl1-x were prepared by repeating arc melting in purified argon atmosphere. Annealed at 1273K for 48h in vacuum.'}, 'DataType': {'category': 'Experiment', 'comment': ''}, 'RelativeDensity': {'category': '', 'comment': ''}, 'GrainSize': {'category': '', 'comment': ''}, 'ThermalMeasurement': {'category': 'Other', 'comment': 'SB-100, MMR Technologies, Inc and LFA-1000, Linseis, Inc in the temperature range of 100-700K and 300-600K respectively'}, 'ElectricalMeasurement': {'category': 'SteadyState+4P', 'comment': 'With a current of 100mA over the temperature range of 4.2-1200K rising at a rate of 0.5K/s'}, 'MaterialFamily': {'category': 'Heusler', 'comment': ''}, 'Purity': {'category': 'SinglePhase', 'comment': ''}}",400,-0.000131006681322,8983,9.975415047087262,3.3318378694260987e-06,,0.2114127286948314,,0.0051455118040405,,,,,,,,,,,,,,,,,,,,,,,,,,,,,,,,,,,,,,,,,,,,,,,,,,,,,,,,,,,,,,,,,,,,,,,,,,,,,,,,,,,,,,,,,
90225,2132,10.1063/1.4861419,2014-1-21,['ThermoelectricMaterials'],10896,x=0.08,Fe2VTa0.08Al0.92,,"{'Form': {'category': 'Bulk', 'comment': '1x1x15mm for electrical resistivity measurement, 0.5x0.5x6mm for Seebeck coefficient and 10x10x1mm for thermal conductivity measurement'}, 'FabricationProcess': {'category': 'Melting', 'comment': 'Ingot of Fe2VTaxAl1-x were prepared by repeating arc melting in purified argon atmosphere. Annealed at 1273K for 48h in vacuum.'}, 'DataType': {'category': 'Experiment', 'comment': ''}, 'RelativeDensity': {'category': '', 'comment': ''}, 'GrainSize': {'category': '', 'comment': ''}, 'ThermalMeasurement': {'category': 'Other', 'comment': 'SB-100, MMR Technologies, Inc and LFA-1000, Linseis, Inc in the temperature range of 100-700K and 300-600K respectively'}, 'ElectricalMeasurement': {'category': 'SteadyState+4P', 'comment': 'With a current of 100mA over the temperature range of 4.2-1200K rising at a rate of 0.5K/s'}, 'MaterialFamily': {'category': 'Heusler', 'comment': ''}, 'Purity': {'category': 'SinglePhase', 'comment': ''}}",450,-0.0001366855362927,8983,10.49682147270294,3.556688933444227e-06,,0.2251041268875139,,0.0052116809200851,,,,,,,,,,,,,,,,,,,,,,,,,,,,,,,,,,,,,,,,,,,,,,,,,,,,,,,,,,,,,,,,,,,,,,,,,,,,,,,,,,,,,,,,,
90226,2132,10.1063/1.4861419,2014-1-21,['ThermoelectricMaterials'],10896,x=0.08,Fe2VTa0.08Al0.92,,"{'Form': {'category': 'Bulk', 'comment': '1x1x15mm for electrical resistivity measurement, 0.5x0.5x6mm for Seebeck coefficient and 10x10x1mm for thermal conductivity measurement'}, 'FabricationProcess': {'category': 'Melting', 'comment': 'Ingot of Fe2VTaxAl1-x were prepared by repeating arc melting in purified argon atmosphere. Annealed at 1273K for 48h in vacuum.'}, 'DataType': {'category': 'Experiment', 'comment': ''}, 'RelativeDensity': {'category': '', 'comment': ''}, 'GrainSize': {'category': '', 'comment': ''}, 'ThermalMeasurement': {'category': 'Other', 'comment': 'SB-100, MMR Technologies, Inc and LFA-1000, Linseis, Inc in the temperature range of 100-700K and 300-600K respectively'}, 'ElectricalMeasurement': {'category': 'SteadyState+4P', 'comment': 'With a current of 100mA over the temperature range of 4.2-1200K rising at a rate of 0.5K/s'}, 'MaterialFamily': {'category': 'Heusler', 'comment': ''}, 'Purity': {'category': 'SinglePhase', 'comment': ''}}",500,-0.0001367823189406,8983,11.252565800621865,3.712623085414252e-06,,0.2204491992320819,,0.0050274369380701,,,,,,,,,,,,,,,,,,,,,,,,,,,,,,,,,,,,,,,,,,,,,,,,,,,,,,,,,,,,,,,,,,,,,,,,,,,,,,,,,,,,,,,,,
