Repository: sajid-m-islam/esnail

File: esnail/Full Heusler Data NEW.csv (part 3 of 12)
Host,Composition,Crystal Category,Dopant Material,Concentration,Dopant Site,Temperature,Seebeck Coefficient,Electrical Resistivity,Electrical Conductivity (S/m),Crystal Structure,Microstructure,Experimental Preparation Notes,Paper (hyperlink),,,,,,
Fe2VAl,Fe2V0.93Al1.07,X2YZ,V,0.93,V,120.1450,18.2209,5.16E-06,,Poly,Bulk,"melting in arc furnace annealed at 900C for 72hr, samples were cut and annealed again at 900C for 2 hours",Optimization of the thermoelectric properties in self-substituted Fe2VAl,,,,,,
Fe2VAl,Fe2V0.93Al1.07,X2YZ,V,0.93,V,241.0153,35.9398,8.87E-06,,Poly,Bulk,"melting in arc furnace annealed at 900C for 72hr, samples were cut and annealed again at 900C for 2 hours",Optimization of the thermoelectric properties in self-substituted Fe2VAl,,,,,,
Fe2VAl,Fe2V0.93Al1.07,X2YZ,V,0.93,V,332.8767,47.7618,1.26E-05,,Poly,Bulk,"melting in arc furnace annealed at 900C for 72hr, samples were cut and annealed again at 900C for 2 hours",Optimization of the thermoelectric properties in self-substituted Fe2VAl,,,,,,
Fe2VAl,Fe2V0.93Al1.07,X2YZ,V,0.93,V,420.3062,59.1607,1.64E-05,,Poly,Bulk,"melting in arc furnace annealed at 900C for 72hr, samples were cut and annealed again at 900C for 2 hours",Optimization of the thermoelectric properties in self-substituted Fe2VAl,,,,,,
Fe2VAl,Fe2V0.93Al1.07,X2YZ,V,0.93,V,480.7413,64.2449,1.92E-05,,Poly,Bulk,"melting in arc furnace annealed at 900C for 72hr, samples were cut and annealed again at 900C for 2 hours",Optimization of the thermoelectric properties in self-substituted Fe2VAl,,,,,,
Fe2VAl,Fe2V0.93Al1.07,X2YZ,V,0.93,V,541.9823,61.7795,2.19E-05,,Poly,Bulk,"melting in arc furnace annealed at 900C for 72hr, samples were cut and annealed again at 900C for 2 hours",Optimization of the thermoelectric properties in self-substituted Fe2VAl,,,,,,
Fe2VAl,Fe2V0.93Al1.07,X2YZ,V,0.93,V,600.0000,59.3114,2.40E-05,,Poly,Bulk,"melting in arc furnace annealed at 900C for 72hr, samples were cut and annealed again at 900C for 2 hours",Optimization of the thermoelectric properties in self-substituted Fe2VAl,,,,,,
Fe2VAl,Fe2V0.95Al1.07,X2YZ,V,0.95,V,119.3392,27.4484,7.00E-06,,Poly,Bulk,"melting in arc furnace annealed at 900C for 72hr, samples were cut and annealed again at 900C for 2 hours",Optimization of the thermoelectric properties in self-substituted Fe2VAl,,,,,,
Fe2VAl,Fe2V0.95Al1.07,X2YZ,V,0.95,V,210.7977,40.1091,9.43E-06,,Poly,Bulk,"melting in arc furnace annealed at 900C for 72hr, samples were cut and annealed again at 900C for 2 hours",Optimization of the thermoelectric properties in self-substituted Fe2VAl,,,,,,
Fe2VAl,Fe2V0.95Al1.07,X2YZ,V,0.95,V,301.4504,52.3495,1.24E-05,,Poly,Bulk,"melting in arc furnace annealed at 900C for 72hr, samples were cut and annealed again at 900C for 2 hours",Optimization of the thermoelectric properties in self-substituted Fe2VAl,,,,,,
Fe2VAl,Fe2V0.95Al1.07,X2YZ,V,0.95,V,390.8944,62.9111,1.62E-05,,Poly,Bulk,"melting in arc furnace annealed at 900C for 72hr, samples were cut and annealed again at 900C for 2 hours",Optimization of the thermoelectric properties in self-substituted Fe2VAl,,,,,,
Fe2VAl,Fe2V0.95Al1.07,X2YZ,V,0.95,V,479.5326,68.8580,2.02E-05,,Poly,Bulk,"melting in arc furnace annealed at 900C for 72hr, samples were cut and annealed again at 900C for 2 hours",Optimization of the thermoelectric properties in self-substituted Fe2VAl,,,,,,
Fe2VAl,Fe2V0.95Al1.07,X2YZ,V,0.95,V,539.5649,66.8110,2.26E-05,,Poly,Bulk,"melting in arc furnace annealed at 900C for 72hr, samples were cut and annealed again at 900C for 2 hours",Optimization of the thermoelectric properties in self-substituted Fe2VAl,,,,,,
Fe2VAl,Fe2V0.95Al1.07,X2YZ,V,0.95,V,600.4029,57.6339,2.47E-05,,Poly,Bulk,"melting in arc furnace annealed at 900C for 72hr, samples were cut and annealed again at 900C for 2 hours",Optimization of the thermoelectric properties in self-substituted Fe2VAl,,,,,,
Fe2VAl,Fe2V0.985Al1.07,X2YZ,V,0.985,V,118.9363,62.2635,2.40E-05,,Poly,Bulk,"melting in arc furnace annealed at 900C for 72hr, samples were cut and annealed again at 900C for 2 hours",Optimization of the thermoelectric properties in self-substituted Fe2VAl,,,,,,
Fe2VAl,Fe2V0.985Al1.07,X2YZ,V,0.985,V,180.9831,76.1579,2.42E-05,,Poly,Bulk,"melting in arc furnace annealed at 900C for 72hr, samples were cut and annealed again at 900C for 2 hours",Optimization of the thermoelectric properties in self-substituted Fe2VAl,,,,,,
Fe2VAl,Fe2V0.985Al1.07,X2YZ,V,0.985,V,270.4271,90.0752,2.47E-05,,Poly,Bulk,"melting in arc furnace annealed at 900C for 72hr, samples were cut and annealed again at 900C for 2 hours",Optimization of the thermoelectric properties in self-substituted Fe2VAl,,,,,,
Fe2VAl,Fe2V0.985Al1.07,X2YZ,V,0.985,V,298.2272,93.0347,2.54E-05,,Poly,Bulk,"melting in arc furnace annealed at 900C for 72hr, samples were cut and annealed again at 900C for 2 hours",Optimization of the thermoelectric properties in self-substituted Fe2VAl,,,,,,
Fe2VAl,Fe2V0.985Al1.07,X2YZ,V,0.985,V,328.0419,93.0598,2.64E-05,,Poly,Bulk,"melting in arc furnace annealed at 900C for 72hr, samples were cut and annealed again at 900C for 2 hours",Optimization of the thermoelectric properties in self-substituted Fe2VAl,,,,,,
Fe2VAl,Fe2V0.985Al1.07,X2YZ,V,0.985,V,390.0886,75.4944,2.74E-05,,Poly,Bulk,"melting in arc furnace annealed at 900C for 72hr, samples were cut and annealed again at 900C for 2 hours",Optimization of the thermoelectric properties in self-substituted Fe2VAl,,,,,,
Fe2VAl,Fe2V0.985Al1.07,X2YZ,V,0.985,V,448.1064,57.9256,2.74E-05,,Poly,Bulk,"melting in arc furnace annealed at 900C for 72hr, samples were cut and annealed again at 900C for 2 hours",Optimization of the thermoelectric properties in self-substituted Fe2VAl,,,,,,
Fe2VAl,Fe2V0.985Al1.07,X2YZ,V,0.985,V,540.7736,35.3523,2.75E-05,,Poly,Bulk,"melting in arc furnace annealed at 900C for 72hr, samples were cut and annealed again at 900C for 2 hours",Optimization of the thermoelectric properties in self-substituted Fe2VAl,,,,,,
Fe2VAl,Fe2V0.985Al1.07,X2YZ,V,0.985,V,598.7913,24.0755,2.79E-05,,Poly,Bulk,"melting in arc furnace annealed at 900C for 72hr, samples were cut and annealed again at 900C for 2 hours",Optimization of the thermoelectric properties in self-substituted Fe2VAl,,,,,,
Fe2CoGa,Fe2CoGa,X2YZ,X,X,X,298.2659,-43.8816,5.83E-07,,Poly,Bulk,"induction-melted,  cast into a Cr-coated copper mold in an argon atm, annealed  at 1073 K for 20 h",Magnetic and Thermoelectric Properties of Fe2CoGa Heusler Compounds | MDPI,,,,,,
Fe2CoGa,Fe2CoGa,X2YZ,X,X,X,345.8569,-45.7237,6.40E-07,,Poly,Bulk,"induction-melted,  cast into a Cr-coated copper mold in an argon atm, annealed  at 1073 K for 20 h",Magnetic and Thermoelectric Properties of Fe2CoGa Heusler Compounds | MDPI,,,,,,
Fe2CoGa,Fe2CoGa,X2YZ,X,X,X,391.0045,-47.3026,6.93E-07,,Poly,Bulk,"induction-melted,  cast into a Cr-coated copper mold in an argon atm, annealed  at 1073 K for 20 h",Magnetic and Thermoelectric Properties of Fe2CoGa Heusler Compounds | MDPI,,,,,,
Fe2CoGa,Fe2CoGa,X2YZ,X,X,X,434.5111,-47.9605,7.52E-07,,Poly,Bulk,"induction-melted,  cast into a Cr-coated copper mold in an argon atm, annealed  at 1073 K for 20 h",Magnetic and Thermoelectric Properties of Fe2CoGa Heusler Compounds | MDPI,,,,,,
Fe2CoGa,Fe2CoGa,X2YZ,X,X,X,486.1457,-48.4868,8.20E-07,,Poly,Bulk,"induction-melted,  cast into a Cr-coated copper mold in an argon atm, annealed  at 1073 K for 20 h",Magnetic and Thermoelectric Properties of Fe2CoGa Heusler Compounds | MDPI,,,,,,
Fe2CoGa,Fe2CoGa,X2YZ,X,X,X,538.1804,-48.6184,8.92E-07,,Poly,Bulk,"induction-melted,  cast into a Cr-coated copper mold in an argon atm, annealed  at 1073 K for 20 h",Magnetic and Thermoelectric Properties of Fe2CoGa Heusler Compounds | MDPI,,,,,,
Fe2CoGa,Fe2CoGa,X2YZ,X,X,X,597.9343,-48.4868,9.84E-07,,Poly,Bulk,"induction-melted,  cast into a Cr-coated copper mold in an argon atm, annealed  at 1073 K for 20 h",Magnetic and Thermoelectric Properties of Fe2CoGa Heusler Compounds | MDPI,,,,,,
Fe2CoGa,Fe1.75Co1.25Ga,X2YZ,Co,0.25,Fe,301.1211,-44.3749,4.93E-07,,Poly,Bulk,"induction-melted,  cast into a Cr-coated copper mold in an argon atm, annealed  at 1073 K for 20 h",Magnetic and Thermoelectric Properties of Fe2CoGa Heusler Compounds | MDPI,,,,,,
Fe2CoGa,Fe1.75Co1.25Ga,X2YZ,Co,0.25,Fe,344.1704,-46.4518,5.38E-07,,Poly,Bulk,"induction-melted,  cast into a Cr-coated copper mold in an argon atm, annealed  at 1073 K for 20 h",Magnetic and Thermoelectric Properties of Fe2CoGa Heusler Compounds | MDPI,,,,,,
Fe2CoGa,Fe1.75Co1.25Ga,X2YZ,Co,0.25,Fe,391.2556,-48.9208,5.98E-07,,Poly,Bulk,"induction-melted,  cast into a Cr-coated copper mold in an argon atm, annealed  at 1073 K for 20 h",Magnetic and Thermoelectric Properties of Fe2CoGa Heusler Compounds | MDPI,,,,,,
Fe2CoGa,Fe1.75Co1.25Ga,X2YZ,Co,0.25,Fe,445.5157,-50.7272,6.63E-07,,Poly,Bulk,"induction-melted,  cast into a Cr-coated copper mold in an argon atm, annealed  at 1073 K for 20 h",Magnetic and Thermoelectric Properties of Fe2CoGa Heusler Compounds | MDPI,,,,,,
Fe2CoGa,Fe1.75Co1.25Ga,X2YZ,Co,0.25,Fe,497.5336,-52.0088,7.29E-07,,Poly,Bulk,"induction-melted,  cast into a Cr-coated copper mold in an argon atm, annealed  at 1073 K for 20 h",Magnetic and Thermoelectric Properties of Fe2CoGa Heusler Compounds | MDPI,,,,,,
Fe2CoGa,Fe1.75Co1.25Ga,X2YZ,Co,0.25,Fe,550.4484,-52.2371,8.09E-07,,Poly,Bulk,"induction-melted,  cast into a Cr-coated copper mold in an argon atm, annealed  at 1073 K for 20 h",Magnetic and Thermoelectric Properties of Fe2CoGa Heusler Compounds | MDPI,,,,,,
Fe2CoGa,Fe1.75Co1.25Ga,X2YZ,Co,0.25,Fe,597.5336,-51.9430,8.78E-07,,Poly,Bulk,"induction-melted,  cast into a Cr-coated copper mold in an argon atm, annealed  at 1073 K for 20 h",Magnetic and Thermoelectric Properties of Fe2CoGa Heusler Compounds | MDPI,,,,,,
Fe2CoGa,Fe1.50Co1.50Ga,X2YZ,Co,0.5,Fe,301.5695,-37.5325,3.85E-07,,Poly,Bulk,"induction-melted,  cast into a Cr-coated copper mold in an argon atm, annealed  at 1073 K for 20 h",Magnetic and Thermoelectric Properties of Fe2CoGa Heusler Compounds | MDPI,,,,,,
Fe2CoGa,Fe1.50Co1.50Ga,X2YZ,Co,0.5,Fe,345.0673,-40.5302,4.06E-07,,Poly,Bulk,"induction-melted,  cast into a Cr-coated copper mold in an argon atm, annealed  at 1073 K for 20 h",Magnetic and Thermoelectric Properties of Fe2CoGa Heusler Compounds | MDPI,,,,,,
Fe2CoGa,Fe1.50Co1.50Ga,X2YZ,Co,0.5,Fe,397.0852,-42.7328,4.36E-07,,Poly,Bulk,"induction-melted,  cast into a Cr-coated copper mold in an argon atm, annealed  at 1073 K for 20 h",Magnetic and Thermoelectric Properties of Fe2CoGa Heusler Compounds | MDPI,,,,,,
Fe2CoGa,Fe1.50Co1.50Ga,X2YZ,Co,0.5,Fe,443.722,-45.2021,4.76E-07,,Poly,Bulk,"induction-melted,  cast into a Cr-coated copper mold in an argon atm, annealed  at 1073 K for 20 h",Magnetic and Thermoelectric Properties of Fe2CoGa Heusler Compounds | MDPI,,,,,,
Fe2CoGa,Fe1.50Co1.50Ga,X2YZ,Co,0.5,Fe,490.8072,-46.6185,5.15E-07,,Poly,Bulk,"induction-melted,  cast into a Cr-coated copper mold in an argon atm, annealed  at 1073 K for 20 h",Magnetic and Thermoelectric Properties of Fe2CoGa Heusler Compounds | MDPI,,,,,,
Fe2CoGa,Fe1.50Co1.50Ga,X2YZ,Co,0.5,Fe,536.9955,-47.3776,5.61E-07,,Poly,Bulk,"induction-melted,  cast into a Cr-coated copper mold in an argon atm, annealed  at 1073 K for 20 h",Magnetic and Thermoelectric Properties of Fe2CoGa Heusler Compounds | MDPI,,,,,,
Fe2CoGa,Fe1.50Co1.50Ga,X2YZ,Co,0.5,Fe,599.7758,-47.9942,6.28E-07,,Poly,Bulk,"induction-melted,  cast into a Cr-coated copper mold in an argon atm, annealed  at 1073 K for 20 h",Magnetic and Thermoelectric Properties of Fe2CoGa Heusler Compounds | MDPI,,,,,,
Fe2CoGa,Fe1.25Co1.75Ga,X2YZ,Co,0.75,Fe,302.4664,-30.4266,3.97E-07,,Poly,Bulk,"induction-melted,  cast into a Cr-coated copper mold in an argon atm, annealed  at 1073 K for 20 h",Magnetic and Thermoelectric Properties of Fe2CoGa Heusler Compounds | MDPI,,,,,,
Fe2CoGa,Fe1.25Co1.75Ga,X2YZ,Co,0.75,Fe,363.4529,-32.8865,4.42E-07,,Poly,Bulk,"induction-melted,  cast into a Cr-coated copper mold in an argon atm, annealed  at 1073 K for 20 h",Magnetic and Thermoelectric Properties of Fe2CoGa Heusler Compounds | MDPI,,,,,,
Fe2CoGa,Fe1.25Co1.75Ga,X2YZ,Co,0.75,Fe,421.7489,-35.6113,5.10E-07,,Poly,Bulk,"induction-melted,  cast into a Cr-coated copper mold in an argon atm, annealed  at 1073 K for 20 h",Magnetic and Thermoelectric Properties of Fe2CoGa Heusler Compounds | MDPI,,,,,,
Fe2CoGa,Fe1.25Co1.75Ga,X2YZ,Co,0.75,Fe,476.9058,-37.6803,5.81E-07,,Poly,Bulk,"induction-melted,  cast into a Cr-coated copper mold in an argon atm, annealed  at 1073 K for 20 h",Magnetic and Thermoelectric Properties of Fe2CoGa Heusler Compounds | MDPI,,,,,,
Fe2CoGa,Fe1.25Co1.75Ga,X2YZ,Co,0.75,Fe,517.713,-38.3113,6.38E-07,,Poly,Bulk,"induction-melted,  cast into a Cr-coated copper mold in an argon atm, annealed  at 1073 K for 20 h",Magnetic and Thermoelectric Properties of Fe2CoGa Heusler Compounds | MDPI,,,,,,
Fe2CoGa,Fe1.25Co1.75Ga,X2YZ,Co,0.75,Fe,560.3139,-38.5464,7.08E-07,,Poly,Bulk,"induction-melted,  cast into a Cr-coated copper mold in an argon atm, annealed  at 1073 K for 20 h",Magnetic and Thermoelectric Properties of Fe2CoGa Heusler Compounds | MDPI,,,,,,
Fe2CoGa,Fe1.25Co1.75Ga,X2YZ,Co,0.75,Fe,598.4305,-38.6529,7.83E-07,,Poly,Bulk,"induction-melted,  cast into a Cr-coated copper mold in an argon atm, annealed  at 1073 K for 20 h",Magnetic and Thermoelectric Properties of Fe2CoGa Heusler Compounds | MDPI,,,,,,
Fe2CoGa,FeCo2Ga,X2YZ,Co,1,Fe,304.9021,-11.6333,2.20E-07,,Poly,Bulk,"induction-melted,  cast into a Cr-coated copper mold in an argon atm, annealed  at 1073 K for 20 h",Magnetic and Thermoelectric Properties of Fe2CoGa Heusler Compounds | MDPI,,,,,,
Fe2CoGa,FeCo2Ga,X2YZ,Co,1,Fe,352.7865,-12.9561,2.51E-07,,Poly,Bulk,"induction-melted,  cast into a Cr-coated copper mold in an argon atm, annealed  at 1073 K for 20 h",Magnetic and Thermoelectric Properties of Fe2CoGa Heusler Compounds | MDPI,,,,,,
Fe2CoGa,FeCo2Ga,X2YZ,Co,1,Fe,393.1708,-13.7759,2.74E-07,,Poly,Bulk,"induction-melted,  cast into a Cr-coated copper mold in an argon atm, annealed  at 1073 K for 20 h",Magnetic and Thermoelectric Properties of Fe2CoGa Heusler Compounds | MDPI,,,,,,
Fe2CoGa,FeCo2Ga,X2YZ,Co,1,Fe,443.3629,-14.4200,3.13E-07,,Poly,Bulk,"induction-melted,  cast into a Cr-coated copper mold in an argon atm, annealed  at 1073 K for 20 h",Magnetic and Thermoelectric Properties of Fe2CoGa Heusler Compounds | MDPI,,,,,,
Fe2CoGa,FeCo2Ga,X2YZ,Co,1,Fe,499.3241,-14.7217,3.69E-07,,Poly,Bulk,"induction-melted,  cast into a Cr-coated copper mold in an argon atm, annealed  at 1073 K for 20 h",Magnetic and Thermoelectric Properties of Fe2CoGa Heusler Compounds | MDPI,,,,,,
Fe2CoGa,FeCo2Ga,X2YZ,Co,1,Fe,551.8238,-14.8565,4.30E-07,,Poly,Bulk,"induction-melted,  cast into a Cr-coated copper mold in an argon atm, annealed  at 1073 K for 20 h",Magnetic and Thermoelectric Properties of Fe2CoGa Heusler Compounds | MDPI,,,,,,
Fe2CoGa,FeCo2Ga,X2YZ,Co,1,Fe,600.285,-15.1632,4.78E-07,,Poly,Bulk,"induction-melted,  cast into a Cr-coated copper mold in an argon atm, annealed  at 1073 K for 20 h",Magnetic and Thermoelectric Properties of Fe2CoGa Heusler Compounds | MDPI,,,,,,
GdPd2Bi,GdPd2Bi,X2YZ,X,X,X,11.1111,0.6367,2.14E-05,,Poly,Bulk,arc melting,Two-band conduction as a pathway to non-linear Hall effect and unsaturated negative magnetoresistance in the martensitic compound GdPd2Bi,,,,,,
GdPd2Bi,GdPd2Bi,X2YZ,X,X,X,14.8148,0.7056,2.14E-05,,Poly,Bulk,arc melting,Two-band conduction as a pathway to non-linear Hall effect and unsaturated negative magnetoresistance in the martensitic compound GdPd2Bi,,,,,,
GdPd2Bi,GdPd2Bi,X2YZ,X,X,X,38.4615,-0.3851,2.13E-05,,Poly,Bulk,arc melting,Two-band conduction as a pathway to non-linear Hall effect and unsaturated negative magnetoresistance in the martensitic compound GdPd2Bi,,,,,,
GdPd2Bi,GdPd2Bi,X2YZ,X,X,X,67.5214,-1.1166,2.09E-05,,Poly,Bulk,arc melting,Two-band conduction as a pathway to non-linear Hall effect and unsaturated negative magnetoresistance in the martensitic compound GdPd2Bi,,,,,,
GdPd2Bi,GdPd2Bi,X2YZ,X,X,X,83.1909,-1.3002,2.05E-05,,Poly,Bulk,arc melting,Two-band conduction as a pathway to non-linear Hall effect and unsaturated negative magnetoresistance in the martensitic compound GdPd2Bi,,,,,,
GdPd2Bi,GdPd2Bi,X2YZ,X,X,X,119.0883,-1.1393,1.87E-05,,Poly,Bulk,arc melting,Two-band conduction as a pathway to non-linear Hall effect and unsaturated negative magnetoresistance in the martensitic compound GdPd2Bi,,,,,,
GdPd2Bi,GdPd2Bi,X2YZ,X,X,X,147.2934,-1.3115,1.75E-05,,Poly,Bulk,arc melting,Two-band conduction as a pathway to non-linear Hall effect and unsaturated negative magnetoresistance in the martensitic compound GdPd2Bi,,,,,,
GdPd2Bi,GdPd2Bi,X2YZ,X,X,X,192.5926,-1.9732,1.67E-05,,Poly,Bulk,arc melting,Two-band conduction as a pathway to non-linear Hall effect and unsaturated negative magnetoresistance in the martensitic compound GdPd2Bi,,,,,,
GdPd2Bi,GdPd2Bi,X2YZ,X,X,X,224.7863,-2.4934,1.70E-05,,Poly,Bulk,arc melting,Two-band conduction as a pathway to non-linear Hall effect and unsaturated negative magnetoresistance in the martensitic compound GdPd2Bi,,,,,,
GdPd2Bi,GdPd2Bi,X2YZ,X,X,X,237.8917,-2.7141,1.71E-05,,Poly,Bulk,arc melting,Two-band conduction as a pathway to non-linear Hall effect and unsaturated negative magnetoresistance in the martensitic compound GdPd2Bi,,,,,,
GdPd2Bi,GdPd2Bi,X2YZ,X,X,X,267.8063,-2.9969,1.73E-05,,Poly,Bulk,arc melting,Two-band conduction as a pathway to non-linear Hall effect and unsaturated negative magnetoresistance in the martensitic compound GdPd2Bi,,,,,,
Fe2VAl,Fe1.94Re0.06V0.94Ti0.14Al0.92,X2YZ,"Re, Ti","0.06, 0.14","Fe, V",310.395700,101.1739,1.30E-04,,Poly,Bulk,"arc melting in argon atmosphere, homogenized at 1273K for 48 hours, annealed at 1273K for 1 hour followed by furnace cooling",Tailoring p-type thermoelectric properties of the Fe2VAl Heusler compound through off-stoichiometry and multiple substitution,,,,,,
Fe2VAl,Fe1.94Re0.06V0.94Ti0.14Al0.92,X2YZ,"Re, Ti","0.06, 0.14","Fe, V",411.343800,79.2819,9.43E-05,,Poly,Bulk,"arc melting in argon atmosphere, homogenized at 1273K for 48 hours, annealed at 1273K for 1 hour followed by furnace cooling",Tailoring p-type thermoelectric properties of the Fe2VAl Heusler compound through off-stoichiometry and multiple substitution,,,,,,
Fe2VAl,Fe1.94Re0.06V0.94Ti0.14Al0.92,X2YZ,"Re, Ti","0.06, 0.14","Fe, V",526.080100,45.0284,6.67E-05,,Poly,Bulk,"arc melting in argon atmosphere, homogenized at 1273K for 48 hours, annealed at 1273K for 1 hour followed by furnace cooling",Tailoring p-type thermoelectric properties of the Fe2VAl Heusler compound through off-stoichiometry and multiple substitution,,,,,,
Fe2VAl,Fe1.94Re0.06V0.94Ti0.14Al0.92,X2YZ,"Re, Ti","0.06, 0.14","Fe, V",631.149900,22.0134,5.25E-05,,Poly,Bulk,"arc melting in argon atmosphere, homogenized at 1273K for 48 hours, annealed at 1273K for 1 hour followed by furnace cooling",Tailoring p-type thermoelectric properties of the Fe2VAl Heusler compound through off-stoichiometry and multiple substitution,,,,,,
Fe2VAl,Fe1.94Re0.06V0.94Ti0.14Al0.92,X2YZ,"Re, Ti","0.06, 0.14","Fe, V",716.266000,10.0936,4.58E-05,,Poly,Bulk,"arc melting in argon atmosphere, homogenized at 1273K for 48 hours, annealed at 1273K for 1 hour followed by furnace cooling",Tailoring p-type thermoelectric properties of the Fe2VAl Heusler compound through off-stoichiometry and multiple substitution,,,,,,
Fe2VAl,Fe1.94Re0.06V0.94Ti0.14Al0.92,X2YZ,"Re, Ti","0.06, 0.14","Fe, V",799.982300,3.0913,4.01E-05,,Poly,Bulk,"arc melting in argon atmosphere, homogenized at 1273K for 48 hours, annealed at 1273K for 1 hour followed by furnace cooling",Tailoring p-type thermoelectric properties of the Fe2VAl Heusler compound through off-stoichiometry and multiple substitution,,,,,,
Fe2VAl,Fe1.94Re0.06V0.90Ti0.18Al0.92,X2YZ,"Re, Ti","0.06, 0.18","Fe, V",310.382000,103.5626,4.83E-05,,Poly,Bulk,"arc melting in argon atmosphere, homogenized at 1273K for 48 hours, annealed at 1273K for 1 hour followed by furnace cooling",Tailoring p-type thermoelectric properties of the Fe2VAl Heusler compound through off-stoichiometry and multiple substitution,,,,,,
Fe2VAl,Fe1.94Re0.06V0.90Ti0.18Al0.92,X2YZ,"Re, Ti","0.06, 0.18","Fe, V",359.747800,106.5273,5.17E-05,,Poly,Bulk,"arc melting in argon atmosphere, homogenized at 1273K for 48 hours, annealed at 1273K for 1 hour followed by furnace cooling",Tailoring p-type thermoelectric properties of the Fe2VAl Heusler compound through off-stoichiometry and multiple substitution,,,,,,
Fe2VAl,Fe1.94Re0.06V0.90Ti0.18Al0.92,X2YZ,"Re, Ti","0.06, 0.18","Fe, V",451.716200,95.7335,5.30E-05,,Poly,Bulk,"arc melting in argon atmosphere, homogenized at 1273K for 48 hours, annealed at 1273K for 1 hour followed by furnace cooling",Tailoring p-type thermoelectric properties of the Fe2VAl Heusler compound through off-stoichiometry and multiple substitution,,,,,,
Fe2VAl,Fe1.94Re0.06V0.90Ti0.18Al0.92,X2YZ,"Re, Ti","0.06, 0.18","Fe, V",561.644100,62.7433,4.91E-05,,Poly,Bulk,"arc melting in argon atmosphere, homogenized at 1273K for 48 hours, annealed at 1273K for 1 hour followed by furnace cooling",Tailoring p-type thermoelectric properties of the Fe2VAl Heusler compound through off-stoichiometry and multiple substitution,,,,,,
Fe2VAl,Fe1.94Re0.06V0.90Ti0.18Al0.92,X2YZ,"Re, Ti","0.06, 0.18","Fe, V",651.632800,38.3190,4.40E-05,,Poly,Bulk,"arc melting in argon atmosphere, homogenized at 1273K for 48 hours, annealed at 1273K for 1 hour followed by furnace cooling",Tailoring p-type thermoelectric properties of the Fe2VAl Heusler compound through off-stoichiometry and multiple substitution,,,,,,
Fe2VAl,Fe1.94Re0.06V0.90Ti0.18Al0.92,X2YZ,"Re, Ti","0.06, 0.18","Fe, V",726.476200,23.7264,4.01E-05,,Poly,Bulk,"arc melting in argon atmosphere, homogenized at 1273K for 48 hours, annealed at 1273K for 1 hour followed by furnace cooling",Tailoring p-type thermoelectric properties of the Fe2VAl Heusler compound through off-stoichiometry and multiple substitution,,,,,,
Fe2VAl,Fe1.94Re0.06V0.90Ti0.18Al0.92,X2YZ,"Re, Ti","0.06, 0.18","Fe, V",775.907000,15.3094,3.83E-05,,Poly,Bulk,"arc melting in argon atmosphere, homogenized at 1273K for 48 hours, annealed at 1273K for 1 hour followed by furnace cooling",Tailoring p-type thermoelectric properties of the Fe2VAl Heusler compound through off-stoichiometry and multiple substitution,,,,,,
Fe2VAl,Fe1.94Re0.06V0.82Ti0.26Al0.92,X2YZ,"Re, Ti","0.06, 0.26","Fe, V",313.919800,84.5941,2.45E-05,,Poly,Bulk,"arc melting in argon atmosphere, homogenized at 1273K for 48 hours, annealed at 1273K for 1 hour followed by furnace cooling",Tailoring p-type thermoelectric properties of the Fe2VAl Heusler compound through off-stoichiometry and multiple substitution,,,,,,
Fe2VAl,Fe1.94Re0.06V0.82Ti0.26Al0.92,X2YZ,"Re, Ti","0.06, 0.26","Fe, V",412.614400,96.9872,2.87E-05,,Poly,Bulk,"arc melting in argon atmosphere, homogenized at 1273K for 48 hours, annealed at 1273K for 1 hour followed by furnace cooling",Tailoring p-type thermoelectric properties of the Fe2VAl Heusler compound through off-stoichiometry and multiple substitution,,,,,,
Fe2VAl,Fe1.94Re0.06V0.82Ti0.26Al0.92,X2YZ,"Re, Ti","0.06, 0.26","Fe, V",472.974200,96.4421,3.14E-05,,Poly,Bulk,"arc melting in argon atmosphere, homogenized at 1273K for 48 hours, annealed at 1273K for 1 hour followed by furnace cooling",Tailoring p-type thermoelectric properties of the Fe2VAl Heusler compound through off-stoichiometry and multiple substitution,,,,,,
Fe2VAl,Fe1.94Re0.06V0.82Ti0.26Al0.92,X2YZ,"Re, Ti","0.06, 0.26","Fe, V",582.125500,79.3299,3.44E-05,,Poly,Bulk,"arc melting in argon atmosphere, homogenized at 1273K for 48 hours, annealed at 1273K for 1 hour followed by furnace cooling",Tailoring p-type thermoelectric properties of the Fe2VAl Heusler compound through off-stoichiometry and multiple substitution,,,,,,
Fe2VAl,Fe1.94Re0.06V0.82Ti0.26Al0.92,X2YZ,"Re, Ti","0.06, 0.26","Fe, V",678.968800,55.6100,3.41E-05,,Poly,Bulk,"arc melting in argon atmosphere, homogenized at 1273K for 48 hours, annealed at 1273K for 1 hour followed by furnace cooling",Tailoring p-type thermoelectric properties of the Fe2VAl Heusler compound through off-stoichiometry and multiple substitution,,,,,,
Fe2VAl,Fe1.94Re0.06V0.82Ti0.26Al0.92,X2YZ,"Re, Ti","0.06, 0.26","Fe, V",777.167900,34.7008,3.25E-05,,Poly,Bulk,"arc melting in argon atmosphere, homogenized at 1273K for 48 hours, annealed at 1273K for 1 hour followed by furnace cooling",Tailoring p-type thermoelectric properties of the Fe2VAl Heusler compound through off-stoichiometry and multiple substitution,,,,,,
Fe2VAl,Fe1.94Re0.06V0.78Ti0.30Al0.92,X2YZ,"Re, Ti","0.06, 0.30","Fe, V",309.862400,74.4758,1.89E-05,,Poly,Bulk,"arc melting in argon atmosphere, homogenized at 1273K for 48 hours, annealed at 1273K for 1 hour followed by furnace cooling",Tailoring p-type thermoelectric properties of the Fe2VAl Heusler compound through off-stoichiometry and multiple substitution,,,,,,
Fe2VAl,Fe1.94Re0.06V0.78Ti0.30Al0.92,X2YZ,"Re, Ti","0.06, 0.30","Fe, V",408.553000,87.5715,2.34E-05,,Poly,Bulk,"arc melting in argon atmosphere, homogenized at 1273K for 48 hours, annealed at 1273K for 1 hour followed by furnace cooling",Tailoring p-type thermoelectric properties of the Fe2VAl Heusler compound through off-stoichiometry and multiple substitution,,,,,,
Fe2VAl,Fe1.94Re0.06V0.78Ti0.30Al0.92,X2YZ,"Re, Ti","0.06, 0.30","Fe, V",462.723900,89.8350,2.58E-05,,Poly,Bulk,"arc melting in argon atmosphere, homogenized at 1273K for 48 hours, annealed at 1273K for 1 hour followed by furnace cooling",Tailoring p-type thermoelectric properties of the Fe2VAl Heusler compound through off-stoichiometry and multiple substitution,,,,,,
Fe2VAl,Fe1.94Re0.06V0.78Ti0.30Al0.92,X2YZ,"Re, Ti","0.06, 0.30","Fe, V",545.054700,85.2211,2.91E-05,,Poly,Bulk,"arc melting in argon atmosphere, homogenized at 1273K for 48 hours, annealed at 1273K for 1 hour followed by furnace cooling",Tailoring p-type thermoelectric properties of the Fe2VAl Heusler compound through off-stoichiometry and multiple substitution,,,,,,
Fe2VAl,Fe1.94Re0.06V0.78Ti0.30Al0.92,X2YZ,"Re, Ti","0.06, 0.30","Fe, V",628.812800,70.9121,3.14E-05,,Poly,Bulk,"arc melting in argon atmosphere, homogenized at 1273K for 48 hours, annealed at 1273K for 1 hour followed by furnace cooling",Tailoring p-type thermoelectric properties of the Fe2VAl Heusler compound through off-stoichiometry and multiple substitution,,,,,,
Fe2VAl,Fe1.94Re0.06V0.78Ti0.30Al0.92,X2YZ,"Re, Ti","0.06, 0.30","Fe, V",713.276000,53.2309,3.24E-05,,Poly,Bulk,"arc melting in argon atmosphere, homogenized at 1273K for 48 hours, annealed at 1273K for 1 hour followed by furnace cooling",Tailoring p-type thermoelectric properties of the Fe2VAl Heusler compound through off-stoichiometry and multiple substitution,,,,,,
Fe2VAl,Fe1.94Re0.06V0.78Ti0.30Al0.92,X2YZ,"Re, Ti","0.06, 0.30","Fe, V",775.079800,40.0398,3.21E-05,,Poly,Bulk,"arc melting in argon atmosphere, homogenized at 1273K for 48 hours, annealed at 1273K for 1 hour followed by furnace cooling",Tailoring p-type thermoelectric properties of the Fe2VAl Heusler compound through off-stoichiometry and multiple substitution,,,,,,
Fe2VAl,Fe1.94Re0.06V0.74Ti0.34Al0.92,X2YZ,"Re, Ti","0.06, 0.34","Fe, V",312.641200,68.2940,2.59E-05,,Poly,Bulk,"arc melting in argon atmosphere, homogenized at 1273K for 48 hours, annealed at 1273K for 1 hour followed by furnace cooling",Tailoring p-type thermoelectric properties of the Fe2VAl Heusler compound through off-stoichiometry and multiple substitution,,,,,,
Fe2VAl,Fe1.94Re0.06V0.74Ti0.34Al0.92,X2YZ,"Re, Ti","0.06, 0.34","Fe, V",418.874000,81.8133,3.26E-05,,Poly,Bulk,"arc melting in argon atmosphere, homogenized at 1273K for 48 hours, annealed at 1273K for 1 hour followed by furnace cooling",Tailoring p-type thermoelectric properties of the Fe2VAl Heusler compound through off-stoichiometry and multiple substitution,,,,,,
Fe2VAl,Fe1.94Re0.06V0.74Ti0.34Al0.92,X2YZ,"Re, Ti","0.06, 0.34","Fe, V",472.350100,85.6222,3.53E-05,,Poly,Bulk,"arc melting in argon atmosphere, homogenized at 1273K for 48 hours, annealed at 1273K for 1 hour followed by furnace cooling",Tailoring p-type thermoelectric properties of the Fe2VAl Heusler compound through off-stoichiometry and multiple substitution,,,,,,
Fe2VAl,Fe1.94Re0.06V0.74Ti0.34Al0.92,X2YZ,"Re, Ti","0.06, 0.34","Fe, V",571.823000,81.8563,3.91E-05,,Poly,Bulk,"arc melting in argon atmosphere, homogenized at 1273K for 48 hours, annealed at 1273K for 1 hour followed by furnace cooling",Tailoring p-type thermoelectric properties of the Fe2VAl Heusler compound through off-stoichiometry and multiple substitution,,,,,,
Fe2VAl,Fe1.94Re0.06V0.74Ti0.34Al0.92,X2YZ,"Re, Ti","0.06, 0.34","Fe, V",684.407600,64.0425,4.14E-05,,Poly,Bulk,"arc melting in argon atmosphere, homogenized at 1273K for 48 hours, annealed at 1273K for 1 hour followed by furnace cooling",Tailoring p-type thermoelectric properties of the Fe2VAl Heusler compound through off-stoichiometry and multiple substitution,,,,,,
Fe2VAl,Fe1.94Re0.06V0.74Ti0.34Al0.92,X2YZ,"Re, Ti","0.06, 0.34","Fe, V",768.870800,46.3613,4.03E-05,,Poly,Bulk,"arc melting in argon atmosphere, homogenized at 1273K for 48 hours, annealed at 1273K for 1 hour followed by furnace cooling",Tailoring p-type thermoelectric properties of the Fe2VAl Heusler compound through off-stoichiometry and multiple substitution,,,,,,
Fe2VAl,Fe2VAl,X2YZ,X,X,X,300.0824,85.1061,5.83E-05,,Poly,Bulk,"melting, remelting at least four times, annealed for 72 hr at 1173K furnace cooled",Influence of self-substitution on the thermoelectric Fe2VAl Heusler alloy,,,,,,
Fe2VAl,Fe2VAl,X2YZ,X,X,X,450.3905,45.3422,3.84E-05,,Poly,Bulk,"melting, remelting at least four times, annealed for 72 hr at 1173K furnace cooled",Influence of self-substitution on the thermoelectric Fe2VAl Heusler alloy,,,,,,
Fe2VAl,Fe2VAl,X2YZ,X,X,X,599.9199,16.6308,3.22E-05,,Poly,Bulk,"melting, remelting at least four times, annealed for 72 hr at 1173K furnace cooled",Influence of self-substitution on the thermoelectric Fe2VAl Heusler alloy,,,,,,
Fe2VAl,Fe2V1.02Al0.98,X2YZ,V,1.02,V,117.6942,-102.9371,2.74E-05,,Poly,Bulk,"melting, remelting at least four times, annealed for 72 hr at 1173K furnace cooled",Influence of self-substitution on the thermoelectric Fe2VAl Heusler alloy,,,,,,
Fe2VAl,Fe2V1.02Al0.98,X2YZ,V,1.02,V,178.7990,-135.6643,3.42E-05,,Poly,Bulk,"melting, remelting at least four times, annealed for 72 hr at 1173K furnace cooled",Influence of self-substitution on the thermoelectric Fe2VAl Heusler alloy,,,,,,
Fe2VAl,Fe2V1.02Al0.98,X2YZ,V,1.02,V,239.1353,-156.4336,4.20E-05,,Poly,Bulk,"melting, remelting at least four times, annealed for 72 hr at 1173K furnace cooled",Influence of self-substitution on the thermoelectric Fe2VAl Heusler alloy,,,,,,
Fe2VAl,Fe2V1.02Al0.98,X2YZ,V,1.02,V,269.1113,-156.4336,4.53E-05,,Poly,Bulk,"melting, remelting at least four times, annealed for 72 hr at 1173K furnace cooled",Influence of self-substitution on the thermoelectric Fe2VAl Heusler alloy,,,,,,
Fe2VAl,Fe2V1.02Al0.98,X2YZ,V,1.02,V,359.0392,-117.4126,4.83E-05,,Poly,Bulk,"melting, remelting at least four times, annealed for 72 hr at 1173K furnace cooled",Influence of self-substitution on the thermoelectric Fe2VAl Heusler alloy,,,,,,
Fe2VAl,Fe2V1.02Al0.98,X2YZ,V,1.02,V,451.2730,-63.2867,4.26E-05,,Poly,Bulk,"melting, remelting at least four times, annealed for 72 hr at 1173K furnace cooled",Influence of self-substitution on the thermoelectric Fe2VAl Heusler alloy,,,,,,
Fe2VAl,Fe2V1.02Al0.98,X2YZ,V,1.02,V,510.8407,-38.7413,3.82E-05,,Poly,Bulk,"melting, remelting at least four times, annealed for 72 hr at 1173K furnace cooled",Influence of self-substitution on the thermoelectric Fe2VAl Heusler alloy,,,,,,
Fe2VAl,Fe2V1.02Al0.98,X2YZ,V,1.02,V,601.1529,-22.3776,3.37E-05,,Poly,Bulk,"melting, remelting at least four times, annealed for 72 hr at 1173K furnace cooled",Influence of self-substitution on the thermoelectric Fe2VAl Heusler alloy,,,,,,
Fe2VAl,Fe2V1.03Al0.97,X2YZ,V,1.03,V,117.6942,-97.2727,2.11E-05,,Poly,Bulk,"melting, remelting at least four times, annealed for 72 hr at 1173K furnace cooled",Influence of self-substitution on the thermoelectric Fe2VAl Heusler alloy,,,,,,
Fe2VAl,Fe2V1.03Al0.97,X2YZ,V,1.03,V,206.4692,-140.4895,2.95E-05,,Poly,Bulk,"melting, remelting at least four times, annealed for 72 hr at 1173K furnace cooled",Influence of self-substitution on the thermoelectric Fe2VAl Heusler alloy,,,,,,
Fe2VAl,Fe2V1.03Al0.97,X2YZ,V,1.03,V,267.5741,-155.8042,3.61E-05,,Poly,Bulk,"melting, remelting at least four times, annealed for 72 hr at 1173K furnace cooled",Influence of self-substitution on the thermoelectric Fe2VAl Heusler alloy,,,,,,
Fe2VAl,Fe2V1.03Al0.97,X2YZ,V,1.03,V,358.6549,-135.4545,4.31E-05,,Poly,Bulk,"melting, remelting at least four times, annealed for 72 hr at 1173K furnace cooled",Influence of self-substitution on the thermoelectric Fe2VAl Heusler alloy,,,,,,
Fe2VAl,Fe2V1.03Al0.97,X2YZ,V,1.03,V,450.1201,-94.7552,4.35E-05,,Poly,Bulk,"melting, remelting at least four times, annealed for 72 hr at 1173K furnace cooled",Influence of self-substitution on the thermoelectric Fe2VAl Heusler alloy,,,,,,
Fe2VAl,Fe2V1.03Al0.97,X2YZ,V,1.03,V,539.6637,-58.0420,3.98E-05,,Poly,Bulk,"melting, remelting at least four times, annealed for 72 hr at 1173K furnace cooled",Influence of self-substitution on the thermoelectric Fe2VAl Heusler alloy,,,,,,
Fe2VAl,Fe2V1.03Al0.97,X2YZ,V,1.03,V,598.4628,-42.5175,3.68E-05,,Poly,Bulk,"melting, remelting at least four times, annealed for 72 hr at 1173K furnace cooled",Influence of self-substitution on the thermoelectric Fe2VAl Heusler alloy,,,,,,
Fe2VAl,Fe2V1.08Al0.92,X2YZ,V,1.08,V,118.0785,-53.8462,1.04E-05,,Poly,Bulk,"melting, remelting at least four times, annealed for 72 hr at 1173K furnace cooled",Influence of self-substitution on the thermoelectric Fe2VAl Heusler alloy,,,,,,
Fe2VAl,Fe2V1.08Al0.92,X2YZ,V,1.08,V,234.1393,-94.7552,1.76E-05,,Poly,Bulk,"melting, remelting at least four times, annealed for 72 hr at 1173K furnace cooled",Influence of self-substitution on the thermoelectric Fe2VAl Heusler alloy,,,,,,
Fe2VAl,Fe2V1.08Al0.92,X2YZ,V,1.08,V,330.9848,-109.0210,2.43E-05,,Poly,Bulk,"melting, remelting at least four times, annealed for 72 hr at 1173K furnace cooled",Influence of self-substitution on the thermoelectric Fe2VAl Heusler alloy,,,,,,
Fe2VAl,Fe2V1.08Al0.92,X2YZ,V,1.08,V,420.9127,-118.4615,3.02E-05,,Poly,Bulk,"melting, remelting at least four times, annealed for 72 hr at 1173K furnace cooled",Influence of self-substitution on the thermoelectric Fe2VAl Heusler alloy,,,,,,
Fe2VAl,Fe2V1.08Al0.92,X2YZ,V,1.08,V,479.7118,-115.3147,3.34E-05,,Poly,Bulk,"melting, remelting at least four times, annealed for 72 hr at 1173K furnace cooled",Influence of self-substitution on the thermoelectric Fe2VAl Heusler alloy,,,,,,
Fe2VAl,Fe2V1.08Al0.92,X2YZ,V,1.08,V,540.0480,-105.2448,3.57E-05,,Poly,Bulk,"melting, remelting at least four times, annealed for 72 hr at 1173K furnace cooled",Influence of self-substitution on the thermoelectric Fe2VAl Heusler alloy,,,,,,
Fe2VAl,Fe2V1.08Al0.92,X2YZ,V,1.08,V,600.0000,-89.5105,3.67E-05,,Poly,Bulk,"melting, remelting at least four times, annealed for 72 hr at 1173K furnace cooled",Influence of self-substitution on the thermoelectric Fe2VAl Heusler alloy,,,,,,
Fe2VAl,Fe2V0.93Al1.07,X2YZ,V,0.93,V,117.7072,16.3657,5.10E-06,,Poly,Bulk,"melting, remelting at least four times, annealed for 72 hr at 1173K furnace cooled",Influence of self-substitution on the thermoelectric Fe2VAl Heusler alloy,,,,,,
Fe2VAl,Fe2V0.93Al1.07,X2YZ,V,0.93,V,242.7098,35.4708,9.12E-06,,Poly,Bulk,"melting, remelting at least four times, annealed for 72 hr at 1173K furnace cooled",Influence of self-substitution on the thermoelectric Fe2VAl Heusler alloy,,,,,,
Fe2VAl,Fe2V0.93Al1.07,X2YZ,V,0.93,V,331.2159,46.6068,1.29E-05,,Poly,Bulk,"melting, remelting at least four times, annealed for 72 hr at 1173K furnace cooled",Influence of self-substitution on the thermoelectric Fe2VAl Heusler alloy,,,,,,
Fe2VAl,Fe2V0.93Al1.07,X2YZ,V,0.93,V,419.3546,57.3435,1.67E-05,,Poly,Bulk,"melting, remelting at least four times, annealed for 72 hr at 1173K furnace cooled",Influence of self-substitution on the thermoelectric Fe2VAl Heusler alloy,,,,,,
Fe2VAl,Fe2V0.93Al1.07,X2YZ,V,0.93,V,505.6707,62.0892,2.03E-05,,Poly,Bulk,"melting, remelting at least four times, annealed for 72 hr at 1173K furnace cooled",Influence of self-substitution on the thermoelectric Fe2VAl Heusler alloy,,,,,,
Fe2VAl,Fe2V0.93Al1.07,X2YZ,V,0.93,V,600.1390,57.2432,2.42E-05,,Poly,Bulk,"melting, remelting at least four times, annealed for 72 hr at 1173K furnace cooled",Influence of self-substitution on the thermoelectric Fe2VAl Heusler alloy,,,,,,
Fe2VAl,Fe2V0.95Al1.05,X2YZ,V,0.95,V,118.7738,27.2839,6.57E-06,,Poly,Bulk,"melting, remelting at least four times, annealed for 72 hr at 1173K furnace cooled",Influence of self-substitution on the thermoelectric Fe2VAl Heusler alloy,,,,,,
Fe2VAl,Fe2V0.95Al1.05,X2YZ,V,0.95,V,238.9893,43.8617,9.91E-06,,Poly,Bulk,"melting, remelting at least four times, annealed for 72 hr at 1173K furnace cooled",Influence of self-substitution on the thermoelectric Fe2VAl Heusler alloy,,,,,,
Fe2VAl,Fe2V0.95Al1.05,X2YZ,V,0.95,V,299.8269,54.3472,1.23E-05,,Poly,Bulk,"melting, remelting at least four times, annealed for 72 hr at 1173K furnace cooled",Influence of self-substitution on the thermoelectric Fe2VAl Heusler alloy,,,,,,
Fe2VAl,Fe2V0.95Al1.05,X2YZ,V,0.95,V,390.9309,61.3539,1.63E-05,,Poly,Bulk,"melting, remelting at least four times, annealed for 72 hr at 1173K furnace cooled",Influence of self-substitution on the thermoelectric Fe2VAl Heusler alloy,,,,,,
Fe2VAl,Fe2V0.95Al1.05,X2YZ,V,0.95,V,450.6823,66.2475,1.89E-05,,Poly,Bulk,"melting, remelting at least four times, annealed for 72 hr at 1173K furnace cooled",Influence of self-substitution on the thermoelectric Fe2VAl Heusler alloy,,,,,,
Fe2VAl,Fe2V0.95Al1.05,X2YZ,V,0.95,V,508.9721,67.2805,2.14E-05,,Poly,Bulk,"melting, remelting at least four times, annealed for 72 hr at 1173K furnace cooled",Influence of self-substitution on the thermoelectric Fe2VAl Heusler alloy,,,,,,
Fe2VAl,Fe2V0.95Al1.05,X2YZ,V,0.95,V,601.2513,55.7779,2.53E-05,,Poly,Bulk,"melting, remelting at least four times, annealed for 72 hr at 1173K furnace cooled",Influence of self-substitution on the thermoelectric Fe2VAl Heusler alloy,,,,,,
Fe2VAl,Fe2V0.97Al1.03,X2YZ,V,0.97,V,119.8398,38.3352,7.93E-06,,Poly,Bulk,"melting, remelting at least four times, annealed for 72 hr at 1173K furnace cooled",Influence of self-substitution on the thermoelectric Fe2VAl Heusler alloy,,,,,,
Fe2VAl,Fe2V0.97Al1.03,X2YZ,V,0.97,V,211.6690,48.8036,1.01E-05,,Poly,Bulk,"melting, remelting at least four times, annealed for 72 hr at 1173K furnace cooled",Influence of self-substitution on the thermoelectric Fe2VAl Heusler alloy,,,,,,
Fe2VAl,Fe2V0.97Al1.03,X2YZ,V,0.97,V,329.6724,64.9831,1.47E-05,,Poly,Bulk,"melting, remelting at least four times, annealed for 72 hr at 1173K furnace cooled",Influence of self-substitution on the thermoelectric Fe2VAl Heusler alloy,,,,,,
Fe2VAl,Fe2V0.97Al1.03,X2YZ,V,0.97,V,420.7828,70.2588,1.88E-05,,Poly,Bulk,"melting, remelting at least four times, annealed for 72 hr at 1173K furnace cooled",Influence of self-substitution on the thermoelectric Fe2VAl Heusler alloy,,,,,,
Fe2VAl,Fe2V0.97Al1.03,X2YZ,V,0.97,V,508.2440,64.6177,2.23E-05,,Poly,Bulk,"melting, remelting at least four times, annealed for 72 hr at 1173K furnace cooled",Influence of self-substitution on the thermoelectric Fe2VAl Heusler alloy,,,,,,
Fe2VAl,Fe2V0.97Al1.03,X2YZ,V,0.97,V,600.9152,46.8566,2.45E-05,,Poly,Bulk,"melting, remelting at least four times, annealed for 72 hr at 1173K furnace cooled",Influence of self-substitution on the thermoelectric Fe2VAl Heusler alloy,,,,,,
Fe2VAl,Fe2V0.985Al1.015,X2YZ,V,0.985,V,119.7573,60.7055,2.43E-05,,Poly,Bulk,"melting, remelting at least four times, annealed for 72 hr at 1173K furnace cooled",Influence of self-substitution on the thermoelectric Fe2VAl Heusler alloy,,,,,,
