Repository: sajid-m-islam/esnail

File: esnail/Full Heusler(X2YZ).csv (part 3 of 12)
Host,Formula,Crystal Category,Dopant Material,Concentration,Dopant Site,Temperature (K) ,Seebeck Coefficient (µV/K),Resistivity(Ω*m),Electrical Conductivity (S/m),Crystal Structure,Microstructure,Experimental Preparation Notes,Paper (hyperlink),,,,,,
CeCoGe2,LaCoGe2,X2YZ,La,1,Ce,219.2346,-4.78,65.5662,,Poly,Bulk,"Annealed in a vaccuum-selaed quartz tube at 800C for seven days, followed by furnace cooling",Electrical and thermal transport properties of intermetallic RCoGe2 (R = Ce and La) compounds,,,,,,
CeCoGe2,LaCoGe2,X2YZ,La,1,Ce,298.9626,-7.01,79.4755,,Poly,Bulk,"Annealed in a vaccuum-selaed quartz tube at 800C for seven days, followed by furnace cooling",Electrical and thermal transport properties of intermetallic RCoGe2 (R = Ce and La) compounds,,,,,,
PrInAg2,PrInAg2,X2YZ,X,X,X,5.2905,-0.13,13.3256,,Poly,Bulk,arc melting,Non-enhancement of thermoeelctric-power coefficient of PrInAg2 at low temperatures,,,,,,
PrInAg2,PrInAg2,X2YZ,X,X,X,12.5000,-0.74,14.4361,,Poly,Bulk,arc melting,Non-enhancement of thermoeelctric-power coefficient of PrInAg2 at low temperatures,,,,,,
PrInAg2,PrInAg2,X2YZ,X,X,X,34.9280,-1.51,17.7448,,Poly,Bulk,arc melting,Non-enhancement of thermoeelctric-power coefficient of PrInAg2 at low temperatures,,,,,,
PrInAg2,PrInAg2,X2YZ,X,X,X,76.5309,-1.98,23.3653,,Poly,Bulk,arc melting,Non-enhancement of thermoeelctric-power coefficient of PrInAg2 at low temperatures,,,,,,
PrInAg2,PrInAg2,X2YZ,X,X,X,137.2938,-2.08,30.6407,,Poly,Bulk,arc melting,Non-enhancement of thermoeelctric-power coefficient of PrInAg2 at low temperatures,,,,,,
PrInAg2,PrInAg2,X2YZ,X,X,X,183.2574,-2.42,35.6696,,Poly,Bulk,arc melting,Non-enhancement of thermoeelctric-power coefficient of PrInAg2 at low temperatures,,,,,,
PrInAg2,PrInAg2,X2YZ,X,X,X,219.4155,-2.67,39.4992,,Poly,Bulk,arc melting,Non-enhancement of thermoeelctric-power coefficient of PrInAg2 at low temperatures,,,,,,
PrInAg2,PrInAg2,X2YZ,X,X,X,262.3306,-2.96,44.0623,,Poly,Bulk,arc melting,Non-enhancement of thermoeelctric-power coefficient of PrInAg2 at low temperatures,,,,,,
PrInAg2,PrInAg2,X2YZ,X,X,X,285.6288,-3.02,46.6082,,Poly,Bulk,arc melting,Non-enhancement of thermoeelctric-power coefficient of PrInAg2 at low temperatures,,,,,,
PrInAg2,PrInCu2,X2YZ,Cu,2,Ag,12.7169,-0.14,29.0183,,Poly,Bulk,arc melting,Non-enhancement of thermoeelctric-power coefficient of PrInAg2 at low temperatures,,,,,,
PrInAg2,PrInCu2,X2YZ,Cu,2,Ag,37.1025,-0.58,30.1457,,Poly,Bulk,arc melting,Non-enhancement of thermoeelctric-power coefficient of PrInAg2 at low temperatures,,,,,,
PrInAg2,PrInCu2,X2YZ,Cu,2,Ag,65.0649,-0.35,32.0219,,Poly,Bulk,arc melting,Non-enhancement of thermoeelctric-power coefficient of PrInAg2 at low temperatures,,,,,,
PrInAg2,PrInCu2,X2YZ,Cu,2,Ag,129.8875,-0.50,37.616,,Poly,Bulk,arc melting,Non-enhancement of thermoeelctric-power coefficient of PrInAg2 at low temperatures,,,,,,
PrInAg2,PrInCu2,X2YZ,Cu,2,Ag,194.1103,-1.02,42.9427,,Poly,Bulk,arc melting,Non-enhancement of thermoeelctric-power coefficient of PrInAg2 at low temperatures,,,,,,
PrInAg2,PrInCu2,X2YZ,Cu,2,Ag,243.4735,-1.49,46.7428,,Poly,Bulk,arc melting,Non-enhancement of thermoeelctric-power coefficient of PrInAg2 at low temperatures,,,,,,
PrInAg2,PrInCu2,X2YZ,Cu,2,Ag,286.0797,-1.92,50.3402,,Poly,Bulk,arc melting,Non-enhancement of thermoeelctric-power coefficient of PrInAg2 at low temperatures,,,,,,
PrInAg2,LaInAg2,X2YZ,La,1,Pr,11.4455,-0.53,X,,Poly,Bulk,arc melting,Non-enhancement of thermoeelctric-power coefficient of PrInAg2 at low temperatures,,,,,,
PrInAg2,LaInAg2,X2YZ,La,1,Pr,43.0372,-1.56,X,,Poly,Bulk,arc melting,Non-enhancement of thermoeelctric-power coefficient of PrInAg2 at low temperatures,,,,,,
PrInAg2,LaInAg2,X2YZ,La,1,Pr,86.9784,-1.91,X,,Poly,Bulk,arc melting,Non-enhancement of thermoeelctric-power coefficient of PrInAg2 at low temperatures,,,,,,
PrInAg2,LaInAg2,X2YZ,La,1,Pr,110.3381,-2.28,X,,Poly,Bulk,arc melting,Non-enhancement of thermoeelctric-power coefficient of PrInAg2 at low temperatures,,,,,,
PrInAg2,LaInAg2,X2YZ,La,1,Pr,142.4000,-2.30,X,,Poly,Bulk,arc melting,Non-enhancement of thermoeelctric-power coefficient of PrInAg2 at low temperatures,,,,,,
PrInAg2,LaInAg2,X2YZ,La,1,Pr,190.0475,-2.62,X,,Poly,Bulk,arc melting,Non-enhancement of thermoeelctric-power coefficient of PrInAg2 at low temperatures,,,,,,
PrInAg2,LaInAg2,X2YZ,La,1,Pr,238.6960,-2.89,X,,Poly,Bulk,arc melting,Non-enhancement of thermoeelctric-power coefficient of PrInAg2 at low temperatures,,,,,,
PrInAg2,LaInAg2,X2YZ,La,1,Pr,285.2789,-2.96,X,,Poly,Bulk,arc melting,Non-enhancement of thermoeelctric-power coefficient of PrInAg2 at low temperatures,,,,,,
PrInAg2,LaInCu2,X2YZ,"La, Cu","1, 2","Ag, Pr",14.4110,-0.17,X,,Poly,Bulk,arc melting,Non-enhancement of thermoeelctric-power coefficient of PrInAg2 at low temperatures,,,,,,
PrInAg2,LaInCu2,X2YZ,"La, Cu","1, 2","Ag, Pr",32.7634,-0.81,X,,Poly,Bulk,arc melting,Non-enhancement of thermoeelctric-power coefficient of PrInAg2 at low temperatures,,,,,,
PrInAg2,LaInCu2,X2YZ,"La, Cu","1, 2","Ag, Pr",81.7766,-1.22,X,,Poly,Bulk,arc melting,Non-enhancement of thermoeelctric-power coefficient of PrInAg2 at low temperatures,,,,,,
PrInAg2,LaInCu2,X2YZ,"La, Cu","1, 2","Ag, Pr",113.9000,-1.54,X,,Poly,Bulk,arc melting,Non-enhancement of thermoeelctric-power coefficient of PrInAg2 at low temperatures,,,,,,
PrInAg2,LaInCu2,X2YZ,"La, Cu","1, 2","Ag, Pr",177.1138,-2.08,X,,Poly,Bulk,arc melting,Non-enhancement of thermoeelctric-power coefficient of PrInAg2 at low temperatures,,,,,,
PrInAg2,LaInCu2,X2YZ,"La, Cu","1, 2","Ag, Pr",225.8078,-2.57,X,,Poly,Bulk,arc melting,Non-enhancement of thermoeelctric-power coefficient of PrInAg2 at low temperatures,,,,,,
PrInAg2,LaInCu2,X2YZ,"La, Cu","1, 2","Ag, Pr",266.3676,-2.89,X,,Poly,Bulk,arc melting,Non-enhancement of thermoeelctric-power coefficient of PrInAg2 at low temperatures,,,,,,
PrInAg2,LaInCu2,X2YZ,"La, Cu","1, 2","Ag, Pr",284.2654,-2.96,X,,Poly,Bulk,arc melting,Non-enhancement of thermoeelctric-power coefficient of PrInAg2 at low temperatures,,,,,,
Fe2VAl,Fe2VAl,X2YZ,X,X,X,299.8866,-128.84,X,,Poly,Bulk,annealed at 1073K for 5 days,Exploring the best scenario for understanding the high temperature thermoelectric behavior of Fe2VAl,,,,,,
Fe2VAl,Fe2VAl,X2YZ,X,X,X,330.9511,-113.64,X,,Poly,Bulk,annealed at 1073K for 5 days,Exploring the best scenario for understanding the high temperature thermoelectric behavior of Fe2VAl,,,,,,
Fe2VAl,Fe2VAl,X2YZ,X,X,X,384.5090,-89.75,X,,Poly,Bulk,annealed at 1073K for 5 days,Exploring the best scenario for understanding the high temperature thermoelectric behavior of Fe2VAl,,,,,,
Fe2VAl,Fe2VAl,X2YZ,X,X,X,441.3545,-67.48,X,,Poly,Bulk,annealed at 1073K for 5 days,Exploring the best scenario for understanding the high temperature thermoelectric behavior of Fe2VAl,,,,,,
Fe2VAl,Fe2VAl,X2YZ,X,X,X,487.5651,-49.02,X,,Poly,Bulk,annealed at 1073K for 5 days,Exploring the best scenario for understanding the high temperature thermoelectric behavior of Fe2VAl,,,,,,
Fe2VAl,Fe2VAl,X2YZ,X,X,X,553.8792,-34.50,X,,Poly,Bulk,annealed at 1073K for 5 days,Exploring the best scenario for understanding the high temperature thermoelectric behavior of Fe2VAl,,,,,,
Fe2VAl,Fe2VAl,X2YZ,X,X,X,616.5304,-24.67,X,,Poly,Bulk,annealed at 1073K for 5 days,Exploring the best scenario for understanding the high temperature thermoelectric behavior of Fe2VAl,,,,,,
Co2MnSi,Co2MnSi,X2YZ,X,X,X,325.1895,-22.95,,2.45E+04,Poly,Bulk,"pulverized by dry ball-milling, sintered by spark plasma sintering at 1073K for 5 min, ",Impact of SiC Nanodispersion on the Thermoelectric and Mechanical Properties of Magnetic Co2MnSi Full=Heusler Alloys,,,,,,
Co2MnSi,Co2MnSi,X2YZ,X,X,X,419.5950,-28.50,,2.07E+04,Poly,Bulk,"pulverized by dry ball-milling, sintered by spark plasma sintering at 1073K for 5 min, ",Impact of SiC Nanodispersion on the Thermoelectric and Mechanical Properties of Magnetic Co2MnSi Full=Heusler Alloys,,,,,,
Co2MnSi,Co2MnSi,X2YZ,X,X,X,468.7910,-31.21,,1.90E+04,Poly,Bulk,"pulverized by dry ball-milling, sintered by spark plasma sintering at 1073K for 5 min, ",Impact of SiC Nanodispersion on the Thermoelectric and Mechanical Properties of Magnetic Co2MnSi Full=Heusler Alloys,,,,,,
Co2MnSi,Co2MnSi,X2YZ,X,X,X,546.0370,-34.09,,1.66E+04,Poly,Bulk,"pulverized by dry ball-milling, sintered by spark plasma sintering at 1073K for 5 min, ",Impact of SiC Nanodispersion on the Thermoelectric and Mechanical Properties of Magnetic Co2MnSi Full=Heusler Alloys,,,,,,
Co2MnSi,Co2MnSi,X2YZ,X,X,X,627.1903,-36.22,,1.44E+04,Poly,Bulk,"pulverized by dry ball-milling, sintered by spark plasma sintering at 1073K for 5 min, ",Impact of SiC Nanodispersion on the Thermoelectric and Mechanical Properties of Magnetic Co2MnSi Full=Heusler Alloys,,,,,,
Co2MnSi,Co2MnSi,X2YZ,X,X,X,682.5818,-37.28,,1.29E+04,Poly,Bulk,"pulverized by dry ball-milling, sintered by spark plasma sintering at 1073K for 5 min, ",Impact of SiC Nanodispersion on the Thermoelectric and Mechanical Properties of Magnetic Co2MnSi Full=Heusler Alloys,,,,,,
Co2MnSi,Co2MnSi,X2YZ,X,X,X,729.3402,-39.72,,1.16E+04,Poly,Bulk,"pulverized by dry ball-milling, sintered by spark plasma sintering at 1073K for 5 min, ",Impact of SiC Nanodispersion on the Thermoelectric and Mechanical Properties of Magnetic Co2MnSi Full=Heusler Alloys,,,,,,
Co2MnSi,Co2MnSi,X2YZ,X,X,X,784.4680,-38.72,,9.99E+03,Poly,Bulk,"pulverized by dry ball-milling, sintered by spark plasma sintering at 1073K for 5 min, ",Impact of SiC Nanodispersion on the Thermoelectric and Mechanical Properties of Magnetic Co2MnSi Full=Heusler Alloys,,,,,,
Co2MnSi,Co2MnSi,X2YZ,X,X,X,823.0910,-40.16,,8.85E+03,Poly,Bulk,"pulverized by dry ball-milling, sintered by spark plasma sintering at 1073K for 5 min, ",Impact of SiC Nanodispersion on the Thermoelectric and Mechanical Properties of Magnetic Co2MnSi Full=Heusler Alloys,,,,,,
Co2MnSi,Co2MnSi,X2YZ,X,X,X,884.7263,-39.96,,7.08E+03,Poly,Bulk,"pulverized by dry ball-milling, sintered by spark plasma sintering at 1073K for 5 min, ",Impact of SiC Nanodispersion on the Thermoelectric and Mechanical Properties of Magnetic Co2MnSi Full=Heusler Alloys,,,,,,
Co2MnSi,Co2MnSi,X2YZ,X,X,X,921.7301,-41.26,,6.11E+03,Poly,Bulk,"pulverized by dry ball-milling, sintered by spark plasma sintering at 1073K for 5 min, ",Impact of SiC Nanodispersion on the Thermoelectric and Mechanical Properties of Magnetic Co2MnSi Full=Heusler Alloys,,,,,,
Co2MnSi,Co2MnSi,X2YZ,X,X,X,983.9992,-39.75,,4.72E+03,Poly,Bulk,"pulverized by dry ball-milling, sintered by spark plasma sintering at 1073K for 5 min, ",Impact of SiC Nanodispersion on the Thermoelectric and Mechanical Properties of Magnetic Co2MnSi Full=Heusler Alloys,,,,,,
Co2MnSi,Co2MnSi,X2YZ,X,X,X,1029.4000,-37.46,,3.97E+03,Poly,Bulk,"pulverized by dry ball-milling, sintered by spark plasma sintering at 1073K for 5 min, ",Impact of SiC Nanodispersion on the Thermoelectric and Mechanical Properties of Magnetic Co2MnSi Full=Heusler Alloys,,,,,,
Co2MnSi,Co2MnSi(SiC)0.02,X2YZ,SiC,0.02,,328.2609,-21.92,,2.6083,Poly,Bulk,"pulverized by dry ball-milling, sintered by spark plasma sintering at 1073K for 5 min, ",Impact of SiC Nanodispersion on the Thermoelectric and Mechanical Properties of Magnetic Co2MnSi Full=Heusler Alloys,,,,,,
Co2MnSi,Co2MnSi(SiC)0.02,X2YZ,SiC,0.02,,368.6700,-24.80,,2.39E+04,Poly,Bulk,"pulverized by dry ball-milling, sintered by spark plasma sintering at 1073K for 5 min, ",Impact of SiC Nanodispersion on the Thermoelectric and Mechanical Properties of Magnetic Co2MnSi Full=Heusler Alloys,,,,,,
Co2MnSi,Co2MnSi(SiC)0.02,X2YZ,SiC,0.02,,414.3728,-25.25,,2.39E+04,Poly,Bulk,"pulverized by dry ball-milling, sintered by spark plasma sintering at 1073K for 5 min, ",Impact of SiC Nanodispersion on the Thermoelectric and Mechanical Properties of Magnetic Co2MnSi Full=Heusler Alloys,,,,,,
Co2MnSi,Co2MnSi(SiC)0.02,X2YZ,SiC,0.02,,523.9013,-30.08,,1.97E+04,Poly,Bulk,"pulverized by dry ball-milling, sintered by spark plasma sintering at 1073K for 5 min, ",Impact of SiC Nanodispersion on the Thermoelectric and Mechanical Properties of Magnetic Co2MnSi Full=Heusler Alloys,,,,,,
Co2MnSi,Co2MnSi(SiC)0.02,X2YZ,SiC,0.02,,579.3543,-31.63,,1.91E+04,Poly,Bulk,"pulverized by dry ball-milling, sintered by spark plasma sintering at 1073K for 5 min, ",Impact of SiC Nanodispersion on the Thermoelectric and Mechanical Properties of Magnetic Co2MnSi Full=Heusler Alloys,,,,,,
Co2MnSi,Co2MnSi(SiC)0.02,X2YZ,SiC,0.02,,634.2173,-34.81,,1.72E+04,Poly,Bulk,"pulverized by dry ball-milling, sintered by spark plasma sintering at 1073K for 5 min, ",Impact of SiC Nanodispersion on the Thermoelectric and Mechanical Properties of Magnetic Co2MnSi Full=Heusler Alloys,,,,,,
Co2MnSi,Co2MnSi(SiC)0.02,X2YZ,SiC,0.02,,682.4763,-36.46,,1.51E+04,Poly,Bulk,"pulverized by dry ball-milling, sintered by spark plasma sintering at 1073K for 5 min, ",Impact of SiC Nanodispersion on the Thermoelectric and Mechanical Properties of Magnetic Co2MnSi Full=Heusler Alloys,,,,,,
Co2MnSi,Co2MnSi(SiC)0.02,X2YZ,SiC,0.02,,732.9619,-36.74,,1.30E+04,Poly,Bulk,"pulverized by dry ball-milling, sintered by spark plasma sintering at 1073K for 5 min, ",Impact of SiC Nanodispersion on the Thermoelectric and Mechanical Properties of Magnetic Co2MnSi Full=Heusler Alloys,,,,,,
Co2MnSi,Co2MnSi(SiC)0.02,X2YZ,SiC,0.02,,776.3677,-38.00,,1.15E+04,Poly,Bulk,"pulverized by dry ball-milling, sintered by spark plasma sintering at 1073K for 5 min, ",Impact of SiC Nanodispersion on the Thermoelectric and Mechanical Properties of Magnetic Co2MnSi Full=Heusler Alloys,,,,,,
Co2MnSi,Co2MnSi(SiC)0.02,X2YZ,SiC,0.02,,928.6078,-38.69,,7.16E+03,Poly,Bulk,"pulverized by dry ball-milling, sintered by spark plasma sintering at 1073K for 5 min, ",Impact of SiC Nanodispersion on the Thermoelectric and Mechanical Properties of Magnetic Co2MnSi Full=Heusler Alloys,,,,,,
Co2MnSi,Co2MnSi(SiC)0.02,X2YZ,SiC,0.02,,1026.9000,-36.94,,4.97E+03,Poly,Bulk,"pulverized by dry ball-milling, sintered by spark plasma sintering at 1073K for 5 min, ",Impact of SiC Nanodispersion on the Thermoelectric and Mechanical Properties of Magnetic Co2MnSi Full=Heusler Alloys,,,,,,
Co2MnSi,Co2MnSi(SiC)0.04,X2YZ,SiC,0.04,,332.9647,-21.13,,3.43E+04,Poly,Bulk,"pulverized by dry ball-milling, sintered by spark plasma sintering at 1073K for 5 min, ",Impact of SiC Nanodispersion on the Thermoelectric and Mechanical Properties of Magnetic Co2MnSi Full=Heusler Alloys,,,,,,
Co2MnSi,Co2MnSi(SiC)0.04,X2YZ,SiC,0.04,,429.9835,-28.33,,2.73E+04,Poly,Bulk,"pulverized by dry ball-milling, sintered by spark plasma sintering at 1073K for 5 min, ",Impact of SiC Nanodispersion on the Thermoelectric and Mechanical Properties of Magnetic Co2MnSi Full=Heusler Alloys,,,,,,
Co2MnSi,Co2MnSi(SiC)0.04,X2YZ,SiC,0.04,,479.5628,-27.78,,2.45E+04,Poly,Bulk,"pulverized by dry ball-milling, sintered by spark plasma sintering at 1073K for 5 min, ",Impact of SiC Nanodispersion on the Thermoelectric and Mechanical Properties of Magnetic Co2MnSi Full=Heusler Alloys,,,,,,
Co2MnSi,Co2MnSi(SiC)0.04,X2YZ,SiC,0.04,,526.3652,-30.56,,2.22E+04,Poly,Bulk,"pulverized by dry ball-milling, sintered by spark plasma sintering at 1073K for 5 min, ",Impact of SiC Nanodispersion on the Thermoelectric and Mechanical Properties of Magnetic Co2MnSi Full=Heusler Alloys,,,,,,
Co2MnSi,Co2MnSi(SiC)0.04,X2YZ,SiC,0.04,,627.6000,-33.17,,1.80E+04,Poly,Bulk,"pulverized by dry ball-milling, sintered by spark plasma sintering at 1073K for 5 min, ",Impact of SiC Nanodispersion on the Thermoelectric and Mechanical Properties of Magnetic Co2MnSi Full=Heusler Alloys,,,,,,
Co2MnSi,Co2MnSi(SiC)0.04,X2YZ,SiC,0.04,,679.7312,-33.79,,1.60E+04,Poly,Bulk,"pulverized by dry ball-milling, sintered by spark plasma sintering at 1073K for 5 min, ",Impact of SiC Nanodispersion on the Thermoelectric and Mechanical Properties of Magnetic Co2MnSi Full=Heusler Alloys,,,,,,
Co2MnSi,Co2MnSi(SiC)0.04,X2YZ,SiC,0.04,,731.3735,-36.84,,1.42E+04,Poly,Bulk,"pulverized by dry ball-milling, sintered by spark plasma sintering at 1073K for 5 min, ",Impact of SiC Nanodispersion on the Thermoelectric and Mechanical Properties of Magnetic Co2MnSi Full=Heusler Alloys,,,,,,
Co2MnSi,Co2MnSi(SiC)0.04,X2YZ,SiC,0.04,,784.1077,-35.91,,1.24E+04,Poly,Bulk,"pulverized by dry ball-milling, sintered by spark plasma sintering at 1073K for 5 min, ",Impact of SiC Nanodispersion on the Thermoelectric and Mechanical Properties of Magnetic Co2MnSi Full=Heusler Alloys,,,,,,
Co2MnSi,Co2MnSi(SiC)0.04,X2YZ,SiC,0.04,,824.4773,-38.48,,1.11E+04,Poly,Bulk,"pulverized by dry ball-milling, sintered by spark plasma sintering at 1073K for 5 min, ",Impact of SiC Nanodispersion on the Thermoelectric and Mechanical Properties of Magnetic Co2MnSi Full=Heusler Alloys,,,,,,
Co2MnSi,Co2MnSi(SiC)0.04,X2YZ,SiC,0.04,,928.7967,-40.16,,7.87E+03,Poly,Bulk,"pulverized by dry ball-milling, sintered by spark plasma sintering at 1073K for 5 min, ",Impact of SiC Nanodispersion on the Thermoelectric and Mechanical Properties of Magnetic Co2MnSi Full=Heusler Alloys,,,,,,
Co2MnSi,Co2MnSi(SiC)0.04,X2YZ,SiC,0.04,,971.3270,-40.85,,6.61E+03,Poly,Bulk,"pulverized by dry ball-milling, sintered by spark plasma sintering at 1073K for 5 min, ",Impact of SiC Nanodispersion on the Thermoelectric and Mechanical Properties of Magnetic Co2MnSi Full=Heusler Alloys,,,,,,
Co2MnSi,Co2MnSi(SiC)0.04,X2YZ,SiC,0.04,,1026.6000,-40.64,,5.00E+03,Poly,Bulk,"pulverized by dry ball-milling, sintered by spark plasma sintering at 1073K for 5 min, ",Impact of SiC Nanodispersion on the Thermoelectric and Mechanical Properties of Magnetic Co2MnSi Full=Heusler Alloys,,,,,,
Co2MnSi,Co2MnSi(SiC)0.06,X2YZ,SiC,0.06,,337.0961,-22.13,,2.67E+04,Poly,Bulk,"pulverized by dry ball-milling, sintered by spark plasma sintering at 1073K for 5 min, ",Impact of SiC Nanodispersion on the Thermoelectric and Mechanical Properties of Magnetic Co2MnSi Full=Heusler Alloys,,,,,,
Co2MnSi,Co2MnSi(SiC)0.06,X2YZ,SiC,0.06,,370.9318,-23.70,,2.52E+04,Poly,Bulk,"pulverized by dry ball-milling, sintered by spark plasma sintering at 1073K for 5 min, ",Impact of SiC Nanodispersion on the Thermoelectric and Mechanical Properties of Magnetic Co2MnSi Full=Heusler Alloys,,,,,,
Co2MnSi,Co2MnSi(SiC)0.06,X2YZ,SiC,0.06,,475.5720,-27.89,,2.03E+04,Poly,Bulk,"pulverized by dry ball-milling, sintered by spark plasma sintering at 1073K for 5 min, ",Impact of SiC Nanodispersion on the Thermoelectric and Mechanical Properties of Magnetic Co2MnSi Full=Heusler Alloys,,,,,,
Co2MnSi,Co2MnSi(SiC)0.06,X2YZ,SiC,0.06,,583.2880,-31.08,,1.58E+04,Poly,Bulk,"pulverized by dry ball-milling, sintered by spark plasma sintering at 1073K for 5 min, ",Impact of SiC Nanodispersion on the Thermoelectric and Mechanical Properties of Magnetic Co2MnSi Full=Heusler Alloys,,,,,,
Co2MnSi,Co2MnSi(SiC)0.06,X2YZ,SiC,0.06,,682.2215,-34.47,,1.25E+04,Poly,Bulk,"pulverized by dry ball-milling, sintered by spark plasma sintering at 1073K for 5 min, ",Impact of SiC Nanodispersion on the Thermoelectric and Mechanical Properties of Magnetic Co2MnSi Full=Heusler Alloys,,,,,,
Co2MnSi,Co2MnSi(SiC)0.06,X2YZ,SiC,0.06,,777.1026,-37.49,,9.98E+03,Poly,Bulk,"pulverized by dry ball-milling, sintered by spark plasma sintering at 1073K for 5 min, ",Impact of SiC Nanodispersion on the Thermoelectric and Mechanical Properties of Magnetic Co2MnSi Full=Heusler Alloys,,,,,,
Co2MnSi,Co2MnSi(SiC)0.06,X2YZ,SiC,0.06,,824.4421,-38.21,,8.82E+03,Poly,Bulk,"pulverized by dry ball-milling, sintered by spark plasma sintering at 1073K for 5 min, ",Impact of SiC Nanodispersion on the Thermoelectric and Mechanical Properties of Magnetic Co2MnSi Full=Heusler Alloys,,,,,,
Co2MnSi,Co2MnSi(SiC)0.06,X2YZ,SiC,0.06,,878.1441,-38.59,,7.51E+03,Poly,Bulk,"pulverized by dry ball-milling, sintered by spark plasma sintering at 1073K for 5 min, ",Impact of SiC Nanodispersion on the Thermoelectric and Mechanical Properties of Magnetic Co2MnSi Full=Heusler Alloys,,,,,,
Co2MnSi,Co2MnSi(SiC)0.06,X2YZ,SiC,0.06,,976.8447,-40.16,,5.06E+03,Poly,Bulk,"pulverized by dry ball-milling, sintered by spark plasma sintering at 1073K for 5 min, ",Impact of SiC Nanodispersion on the Thermoelectric and Mechanical Properties of Magnetic Co2MnSi Full=Heusler Alloys,,,,,,
Co2MnSi,Co2MnSi(SiC)0.06,X2YZ,SiC,0.06,,1023.4000,-34.92,,3.84E+03,Poly,Bulk,"pulverized by dry ball-milling, sintered by spark plasma sintering at 1073K for 5 min, ",Impact of SiC Nanodispersion on the Thermoelectric and Mechanical Properties of Magnetic Co2MnSi Full=Heusler Alloys,,,,,,
Fe2VAl,Fe2V1.02Al0.98,X2YZ,V,1.02,V,118.9363,-102.59,2.7508,,Poly,Bulk,"melting in arc furnace annealed at 900C for 72hr, samples were cut and annealed again at 900C for 2 hours",Optimization of the thermoelectric properties in self-substituted Fe2VAl,,,,,,
Fe2VAl,Fe2V1.02Al0.98,X2YZ,V,1.02,V,180.5802,-135.25,3.4787,,Poly,Bulk,"melting in arc furnace annealed at 900C for 72hr, samples were cut and annealed again at 900C for 2 hours",Optimization of the thermoelectric properties in self-substituted Fe2VAl,,,,,,
Fe2VAl,Fe2V1.02Al0.98,X2YZ,V,1.02,V,241.4182,-154.92,4.246,,Poly,Bulk,"melting in arc furnace annealed at 900C for 72hr, samples were cut and annealed again at 900C for 2 hours",Optimization of the thermoelectric properties in self-substituted Fe2VAl,,,,,,
Fe2VAl,Fe2V1.02Al0.98,X2YZ,V,1.02,V,271.2329,-155.31,4.5671,,Poly,Bulk,"melting in arc furnace annealed at 900C for 72hr, samples were cut and annealed again at 900C for 2 hours",Optimization of the thermoelectric properties in self-substituted Fe2VAl,,,,,,
Fe2VAl,Fe2V1.02Al0.98,X2YZ,V,1.02,V,330.8622,-133.45,4.8513,,Poly,Bulk,"melting in arc furnace annealed at 900C for 72hr, samples were cut and annealed again at 900C for 2 hours",Optimization of the thermoelectric properties in self-substituted Fe2VAl,,,,,,
Fe2VAl,Fe2V1.02Al0.98,X2YZ,V,1.02,V,390.8944,-96.90,4.7019,,Poly,Bulk,"melting in arc furnace annealed at 900C for 72hr, samples were cut and annealed again at 900C for 2 hours",Optimization of the thermoelectric properties in self-substituted Fe2VAl,,,,,,
Fe2VAl,Fe2V1.02Al0.98,X2YZ,V,1.02,V,481.5471,-47.75,4.0666,,Poly,Bulk,"melting in arc furnace annealed at 900C for 72hr, samples were cut and annealed again at 900C for 2 hours",Optimization of the thermoelectric properties in self-substituted Fe2VAl,,,,,,
Fe2VAl,Fe2V1.02Al0.98,X2YZ,V,1.02,V,539.9678,-28.83,3.6936,,Poly,Bulk,"melting in arc furnace annealed at 900C for 72hr, samples were cut and annealed again at 900C for 2 hours",Optimization of the thermoelectric properties in self-substituted Fe2VAl,,,,,,
Fe2VAl,Fe2V1.02Al0.98,X2YZ,V,1.02,V,600.4029,-20.39,3.4246,,Poly,Bulk,"melting in arc furnace annealed at 900C for 72hr, samples were cut and annealed again at 900C for 2 hours",Optimization of the thermoelectric properties in self-substituted Fe2VAl,,,,,,
Fe2VAl,Fe2V1.03Al0.97,X2YZ,V,1.03,V,120.1450,-97.55,2.1633,,Poly,Bulk,"melting in arc furnace annealed at 900C for 72hr, samples were cut and annealed again at 900C for 2 hours",Optimization of the thermoelectric properties in self-substituted Fe2VAl,,,,,,
Fe2VAl,Fe2V1.03Al0.97,X2YZ,V,1.03,V,209.5890,-140.26,3.0554,,Poly,Bulk,"melting in arc furnace annealed at 900C for 72hr, samples were cut and annealed again at 900C for 2 hours",Optimization of the thermoelectric properties in self-substituted Fe2VAl,,,,,,
Fe2VAl,Fe2V1.03Al0.97,X2YZ,V,1.03,V,271.2329,-155.31,3.7352,,Poly,Bulk,"melting in arc furnace annealed at 900C for 72hr, samples were cut and annealed again at 900C for 2 hours",Optimization of the thermoelectric properties in self-substituted Fe2VAl,,,,,,
Fe2VAl,Fe2V1.03Al0.97,X2YZ,V,1.03,V,361.0798,-135.10,4.3708,,Poly,Bulk,"melting in arc furnace annealed at 900C for 72hr, samples were cut and annealed again at 900C for 2 hours",Optimization of the thermoelectric properties in self-substituted Fe2VAl,,,,,,
Fe2VAl,Fe2V1.03Al0.97,X2YZ,V,1.03,V,420.3062,-109.46,4.4485,,Poly,Bulk,"melting in arc furnace annealed at 900C for 72hr, samples were cut and annealed again at 900C for 2 hours",Optimization of the thermoelectric properties in self-substituted Fe2VAl,,,,,,
Fe2VAl,Fe2V1.03Al0.97,X2YZ,V,1.03,V,483.1587,-79.21,4.2541,,Poly,Bulk,"melting in arc furnace annealed at 900C for 72hr, samples were cut and annealed again at 900C for 2 hours",Optimization of the thermoelectric properties in self-substituted Fe2VAl,,,,,,
Fe2VAl,Fe2V1.03Al0.97,X2YZ,V,1.03,V,538.7591,-55.67,3.9759,,Poly,Bulk,"melting in arc furnace annealed at 900C for 72hr, samples were cut and annealed again at 900C for 2 hours",Optimization of the thermoelectric properties in self-substituted Fe2VAl,,,,,,
Fe2VAl,Fe2V1.03Al0.97,X2YZ,V,1.03,V,600.4029,-40.52,3.7282,,Poly,Bulk,"melting in arc furnace annealed at 900C for 72hr, samples were cut and annealed again at 900C for 2 hours",Optimization of the thermoelectric properties in self-substituted Fe2VAl,,,,,,
Fe2VAl,Fe2V1.08Al0.92,X2YZ,V,1.08,V,119.3392,-50.99,1.1345,,Poly,Bulk,"melting in arc furnace annealed at 900C for 72hr, samples were cut and annealed again at 900C for 2 hours",Optimization of the thermoelectric properties in self-substituted Fe2VAl,,,,,,
Fe2VAl,Fe2V1.08Al0.92,X2YZ,V,1.08,V,211.2006,-86.99,1.6391,,Poly,Bulk,"melting in arc furnace annealed at 900C for 72hr, samples were cut and annealed again at 900C for 2 hours",Optimization of the thermoelectric properties in self-substituted Fe2VAl,,,,,,
Fe2VAl,Fe2V1.08Al0.92,X2YZ,V,1.08,V,301.4504,-107.47,2.1983,,Poly,Bulk,"melting in arc furnace annealed at 900C for 72hr, samples were cut and annealed again at 900C for 2 hours",Optimization of the thermoelectric properties in self-substituted Fe2VAl,,,,,,
Fe2VAl,Fe2V1.08Al0.92,X2YZ,V,1.08,V,390.0886,-115.78,2.8299,,Poly,Bulk,"melting in arc furnace annealed at 900C for 72hr, samples were cut and annealed again at 900C for 2 hours",Optimization of the thermoelectric properties in self-substituted Fe2VAl,,,,,,
Fe2VAl,Fe2V1.08Al0.92,X2YZ,V,1.08,V,450.5238,-116.15,3.2213,,Poly,Bulk,"melting in arc furnace annealed at 900C for 72hr, samples were cut and annealed again at 900C for 2 hours",Optimization of the thermoelectric properties in self-substituted Fe2VAl,,,,,,
Fe2VAl,Fe2V1.08Al0.92,X2YZ,V,1.08,V,538.7591,-102.23,3.5925,,Poly,Bulk,"melting in arc furnace annealed at 900C for 72hr, samples were cut and annealed again at 900C for 2 hours",Optimization of the thermoelectric properties in self-substituted Fe2VAl,,,,,,
Fe2VAl,Fe2V1.08Al0.92,X2YZ,V,1.08,V,599.1942,-87.92,3.6972,,Poly,Bulk,"melting in arc furnace annealed at 900C for 72hr, samples were cut and annealed again at 900C for 2 hours",Optimization of the thermoelectric properties in self-substituted Fe2VAl,,,,,,
Fe2VAl,Fe2V0.93Al1.07,X2YZ,V,0.93,V,120.1450,18.22,0.5156,,Poly,Bulk,"melting in arc furnace annealed at 900C for 72hr, samples were cut and annealed again at 900C for 2 hours",Optimization of the thermoelectric properties in self-substituted Fe2VAl,,,,,,
Fe2VAl,Fe2V0.93Al1.07,X2YZ,V,0.93,V,241.0153,35.94,0.8871,,Poly,Bulk,"melting in arc furnace annealed at 900C for 72hr, samples were cut and annealed again at 900C for 2 hours",Optimization of the thermoelectric properties in self-substituted Fe2VAl,,,,,,
Fe2VAl,Fe2V0.93Al1.07,X2YZ,V,0.93,V,332.8767,47.76,1.26,,Poly,Bulk,"melting in arc furnace annealed at 900C for 72hr, samples were cut and annealed again at 900C for 2 hours",Optimization of the thermoelectric properties in self-substituted Fe2VAl,,,,,,
Fe2VAl,Fe2V0.93Al1.07,X2YZ,V,0.93,V,420.3062,59.16,1.6429,,Poly,Bulk,"melting in arc furnace annealed at 900C for 72hr, samples were cut and annealed again at 900C for 2 hours",Optimization of the thermoelectric properties in self-substituted Fe2VAl,,,,,,
Fe2VAl,Fe2V0.93Al1.07,X2YZ,V,0.93,V,480.7413,64.24,1.9188,,Poly,Bulk,"melting in arc furnace annealed at 900C for 72hr, samples were cut and annealed again at 900C for 2 hours",Optimization of the thermoelectric properties in self-substituted Fe2VAl,,,,,,
Fe2VAl,Fe2V0.93Al1.07,X2YZ,V,0.93,V,541.9823,61.78,2.1862,,Poly,Bulk,"melting in arc furnace annealed at 900C for 72hr, samples were cut and annealed again at 900C for 2 hours",Optimization of the thermoelectric properties in self-substituted Fe2VAl,,,,,,
Fe2VAl,Fe2V0.93Al1.07,X2YZ,V,0.93,V,600.0000,59.31,2.4049,,Poly,Bulk,"melting in arc furnace annealed at 900C for 72hr, samples were cut and annealed again at 900C for 2 hours",Optimization of the thermoelectric properties in self-substituted Fe2VAl,,,,,,
Fe2VAl,Fe2V0.95Al1.07,X2YZ,V,0.95,V,119.3392,27.45,0.7001,,Poly,Bulk,"melting in arc furnace annealed at 900C for 72hr, samples were cut and annealed again at 900C for 2 hours",Optimization of the thermoelectric properties in self-substituted Fe2VAl,,,,,,
Fe2VAl,Fe2V0.95Al1.07,X2YZ,V,0.95,V,210.7977,40.11,0.9426,,Poly,Bulk,"melting in arc furnace annealed at 900C for 72hr, samples were cut and annealed again at 900C for 2 hours",Optimization of the thermoelectric properties in self-substituted Fe2VAl,,,,,,
Fe2VAl,Fe2V0.95Al1.07,X2YZ,V,0.95,V,301.4504,52.35,1.2366,,Poly,Bulk,"melting in arc furnace annealed at 900C for 72hr, samples were cut and annealed again at 900C for 2 hours",Optimization of the thermoelectric properties in self-substituted Fe2VAl,,,,,,
Fe2VAl,Fe2V0.95Al1.07,X2YZ,V,0.95,V,390.8944,62.91,1.6249,,Poly,Bulk,"melting in arc furnace annealed at 900C for 72hr, samples were cut and annealed again at 900C for 2 hours",Optimization of the thermoelectric properties in self-substituted Fe2VAl,,,,,,
Fe2VAl,Fe2V0.95Al1.07,X2YZ,V,0.95,V,479.5326,68.86,2.0161,,Poly,Bulk,"melting in arc furnace annealed at 900C for 72hr, samples were cut and annealed again at 900C for 2 hours",Optimization of the thermoelectric properties in self-substituted Fe2VAl,,,,,,
Fe2VAl,Fe2V0.95Al1.07,X2YZ,V,0.95,V,539.5649,66.81,2.2587,,Poly,Bulk,"melting in arc furnace annealed at 900C for 72hr, samples were cut and annealed again at 900C for 2 hours",Optimization of the thermoelectric properties in self-substituted Fe2VAl,,,,,,
Fe2VAl,Fe2V0.95Al1.07,X2YZ,V,0.95,V,600.4029,57.63,2.4747,,Poly,Bulk,"melting in arc furnace annealed at 900C for 72hr, samples were cut and annealed again at 900C for 2 hours",Optimization of the thermoelectric properties in self-substituted Fe2VAl,,,,,,
Fe2VAl,Fe2V0.985Al1.07,X2YZ,V,0.985,V,118.9363,62.26,2.398,,Poly,Bulk,"melting in arc furnace annealed at 900C for 72hr, samples were cut and annealed again at 900C for 2 hours",Optimization of the thermoelectric properties in self-substituted Fe2VAl,,,,,,
Fe2VAl,Fe2V0.985Al1.07,X2YZ,V,0.985,V,180.9831,76.16,2.4238,,Poly,Bulk,"melting in arc furnace annealed at 900C for 72hr, samples were cut and annealed again at 900C for 2 hours",Optimization of the thermoelectric properties in self-substituted Fe2VAl,,,,,,
Fe2VAl,Fe2V0.985Al1.07,X2YZ,V,0.985,V,270.4271,90.08,2.4741,,Poly,Bulk,"melting in arc furnace annealed at 900C for 72hr, samples were cut and annealed again at 900C for 2 hours",Optimization of the thermoelectric properties in self-substituted Fe2VAl,,,,,,
Fe2VAl,Fe2V0.985Al1.07,X2YZ,V,0.985,V,298.2272,93.03,2.5402,,Poly,Bulk,"melting in arc furnace annealed at 900C for 72hr, samples were cut and annealed again at 900C for 2 hours",Optimization of the thermoelectric properties in self-substituted Fe2VAl,,,,,,
Fe2VAl,Fe2V0.985Al1.07,X2YZ,V,0.985,V,328.0419,93.06,2.6409,,Poly,Bulk,"melting in arc furnace annealed at 900C for 72hr, samples were cut and annealed again at 900C for 2 hours",Optimization of the thermoelectric properties in self-substituted Fe2VAl,,,,,,
Fe2VAl,Fe2V0.985Al1.07,X2YZ,V,0.985,V,390.0886,75.49,2.7423,,Poly,Bulk,"melting in arc furnace annealed at 900C for 72hr, samples were cut and annealed again at 900C for 2 hours",Optimization of the thermoelectric properties in self-substituted Fe2VAl,,,,,,
Fe2VAl,Fe2V0.985Al1.07,X2YZ,V,0.985,V,448.1064,57.93,2.7409,,Poly,Bulk,"melting in arc furnace annealed at 900C for 72hr, samples were cut and annealed again at 900C for 2 hours",Optimization of the thermoelectric properties in self-substituted Fe2VAl,,,,,,
Fe2VAl,Fe2V0.985Al1.07,X2YZ,V,0.985,V,540.7736,35.35,2.7454,,Poly,Bulk,"melting in arc furnace annealed at 900C for 72hr, samples were cut and annealed again at 900C for 2 hours",Optimization of the thermoelectric properties in self-substituted Fe2VAl,,,,,,
Fe2VAl,Fe2V0.985Al1.07,X2YZ,V,0.985,V,598.7913,24.08,2.7912,,Poly,Bulk,"melting in arc furnace annealed at 900C for 72hr, samples were cut and annealed again at 900C for 2 hours",Optimization of the thermoelectric properties in self-substituted Fe2VAl,,,,,,
Fe2CoGa,Fe2CoGa,X2YZ,X,X,X,298.2659,-43.8816,5.83E-07,,Poly,Bulk,"induction-melted,  cast into a Cr-coated copper mold in an argon atm, annealed  at 1073 K for 20 h",Magnetic and Thermoelectric Properties of Fe2CoGa Heusler Compounds | MDPI,,,,,,
Fe2CoGa,Fe2CoGa,X2YZ,X,X,X,345.8569,-45.7237,6.40E-07,,Poly,Bulk,"induction-melted,  cast into a Cr-coated copper mold in an argon atm, annealed  at 1073 K for 20 h",Magnetic and Thermoelectric Properties of Fe2CoGa Heusler Compounds | MDPI,,,,,,
Fe2CoGa,Fe2CoGa,X2YZ,X,X,X,391.0045,-47.3026,6.93E-07,,Poly,Bulk,"induction-melted,  cast into a Cr-coated copper mold in an argon atm, annealed  at 1073 K for 20 h",Magnetic and Thermoelectric Properties of Fe2CoGa Heusler Compounds | MDPI,,,,,,
Fe2CoGa,Fe2CoGa,X2YZ,X,X,X,434.5111,-47.9605,7.52E-07,,Poly,Bulk,"induction-melted,  cast into a Cr-coated copper mold in an argon atm, annealed  at 1073 K for 20 h",Magnetic and Thermoelectric Properties of Fe2CoGa Heusler Compounds | MDPI,,,,,,
Fe2CoGa,Fe2CoGa,X2YZ,X,X,X,486.1457,-48.4868,8.20E-07,,Poly,Bulk,"induction-melted,  cast into a Cr-coated copper mold in an argon atm, annealed  at 1073 K for 20 h",Magnetic and Thermoelectric Properties of Fe2CoGa Heusler Compounds | MDPI,,,,,,
Fe2CoGa,Fe2CoGa,X2YZ,X,X,X,538.1804,-48.6184,8.92E-07,,Poly,Bulk,"induction-melted,  cast into a Cr-coated copper mold in an argon atm, annealed  at 1073 K for 20 h",Magnetic and Thermoelectric Properties of Fe2CoGa Heusler Compounds | MDPI,,,,,,
Fe2CoGa,Fe2CoGa,X2YZ,X,X,X,597.9343,-48.4868,9.84E-07,,Poly,Bulk,"induction-melted,  cast into a Cr-coated copper mold in an argon atm, annealed  at 1073 K for 20 h",Magnetic and Thermoelectric Properties of Fe2CoGa Heusler Compounds | MDPI,,,,,,
Fe2CoGa,Fe1.75Co1.25Ga,X2YZ,Co,0.25,Fe,301.1211,-44.3749,4.93E-07,,Poly,Bulk,"induction-melted,  cast into a Cr-coated copper mold in an argon atm, annealed  at 1073 K for 20 h",Magnetic and Thermoelectric Properties of Fe2CoGa Heusler Compounds | MDPI,,,,,,
Fe2CoGa,Fe1.75Co1.25Ga,X2YZ,Co,0.25,Fe,344.1704,-46.4518,5.38E-07,,Poly,Bulk,"induction-melted,  cast into a Cr-coated copper mold in an argon atm, annealed  at 1073 K for 20 h",Magnetic and Thermoelectric Properties of Fe2CoGa Heusler Compounds | MDPI,,,,,,
Fe2CoGa,Fe1.75Co1.25Ga,X2YZ,Co,0.25,Fe,391.2556,-48.9208,5.98E-07,,Poly,Bulk,"induction-melted,  cast into a Cr-coated copper mold in an argon atm, annealed  at 1073 K for 20 h",Magnetic and Thermoelectric Properties of Fe2CoGa Heusler Compounds | MDPI,,,,,,
Fe2CoGa,Fe1.75Co1.25Ga,X2YZ,Co,0.25,Fe,445.5157,-50.7272,6.63E-07,,Poly,Bulk,"induction-melted,  cast into a Cr-coated copper mold in an argon atm, annealed  at 1073 K for 20 h",Magnetic and Thermoelectric Properties of Fe2CoGa Heusler Compounds | MDPI,,,,,,
Fe2CoGa,Fe1.75Co1.25Ga,X2YZ,Co,0.25,Fe,497.5336,-52.0088,7.29E-07,,Poly,Bulk,"induction-melted,  cast into a Cr-coated copper mold in an argon atm, annealed  at 1073 K for 20 h",Magnetic and Thermoelectric Properties of Fe2CoGa Heusler Compounds | MDPI,,,,,,
Fe2CoGa,Fe1.75Co1.25Ga,X2YZ,Co,0.25,Fe,550.4484,-52.2371,8.09E-07,,Poly,Bulk,"induction-melted,  cast into a Cr-coated copper mold in an argon atm, annealed  at 1073 K for 20 h",Magnetic and Thermoelectric Properties of Fe2CoGa Heusler Compounds | MDPI,,,,,,
Fe2CoGa,Fe1.75Co1.25Ga,X2YZ,Co,0.25,Fe,597.5336,-51.943,8.78E-07,,Poly,Bulk,"induction-melted,  cast into a Cr-coated copper mold in an argon atm, annealed  at 1073 K for 20 h",Magnetic and Thermoelectric Properties of Fe2CoGa Heusler Compounds | MDPI,,,,,,
Fe2CoGa,Fe1.50Co1.50Ga,X2YZ,Co,0.5,Fe,301.5695,-37.5325,3.85E-07,,Poly,Bulk,"induction-melted,  cast into a Cr-coated copper mold in an argon atm, annealed  at 1073 K for 20 h",Magnetic and Thermoelectric Properties of Fe2CoGa Heusler Compounds | MDPI,,,,,,
Fe2CoGa,Fe1.50Co1.50Ga,X2YZ,Co,0.5,Fe,345.0673,-40.5302,4.06E-07,,Poly,Bulk,"induction-melted,  cast into a Cr-coated copper mold in an argon atm, annealed  at 1073 K for 20 h",Magnetic and Thermoelectric Properties of Fe2CoGa Heusler Compounds | MDPI,,,,,,
Fe2CoGa,Fe1.50Co1.50Ga,X2YZ,Co,0.5,Fe,397.0852,-42.7328,4.36E-07,,Poly,Bulk,"induction-melted,  cast into a Cr-coated copper mold in an argon atm, annealed  at 1073 K for 20 h",Magnetic and Thermoelectric Properties of Fe2CoGa Heusler Compounds | MDPI,,,,,,
Fe2CoGa,Fe1.50Co1.50Ga,X2YZ,Co,0.5,Fe,443.722,-45.2021,4.76E-07,,Poly,Bulk,"induction-melted,  cast into a Cr-coated copper mold in an argon atm, annealed  at 1073 K for 20 h",Magnetic and Thermoelectric Properties of Fe2CoGa Heusler Compounds | MDPI,,,,,,
Fe2CoGa,Fe1.50Co1.50Ga,X2YZ,Co,0.5,Fe,490.8072,-46.6185,5.15E-07,,Poly,Bulk,"induction-melted,  cast into a Cr-coated copper mold in an argon atm, annealed  at 1073 K for 20 h",Magnetic and Thermoelectric Properties of Fe2CoGa Heusler Compounds | MDPI,,,,,,
Fe2CoGa,Fe1.50Co1.50Ga,X2YZ,Co,0.5,Fe,536.9955,-47.3776,5.61E-07,,Poly,Bulk,"induction-melted,  cast into a Cr-coated copper mold in an argon atm, annealed  at 1073 K for 20 h",Magnetic and Thermoelectric Properties of Fe2CoGa Heusler Compounds | MDPI,,,,,,
Fe2CoGa,Fe1.50Co1.50Ga,X2YZ,Co,0.5,Fe,599.7758,-47.9942,6.28E-07,,Poly,Bulk,"induction-melted,  cast into a Cr-coated copper mold in an argon atm, annealed  at 1073 K for 20 h",Magnetic and Thermoelectric Properties of Fe2CoGa Heusler Compounds | MDPI,,,,,,
Fe2CoGa,Fe1.25Co1.75Ga,X2YZ,Co,0.75,Fe,302.4664,-30.4266,3.97E-07,,Poly,Bulk,"induction-melted,  cast into a Cr-coated copper mold in an argon atm, annealed  at 1073 K for 20 h",Magnetic and Thermoelectric Properties of Fe2CoGa Heusler Compounds | MDPI,,,,,,
Fe2CoGa,Fe1.25Co1.75Ga,X2YZ,Co,0.75,Fe,363.4529,-32.8865,4.42E-07,,Poly,Bulk,"induction-melted,  cast into a Cr-coated copper mold in an argon atm, annealed  at 1073 K for 20 h",Magnetic and Thermoelectric Properties of Fe2CoGa Heusler Compounds | MDPI,,,,,,
Fe2CoGa,Fe1.25Co1.75Ga,X2YZ,Co,0.75,Fe,421.7489,-35.6113,5.10E-07,,Poly,Bulk,"induction-melted,  cast into a Cr-coated copper mold in an argon atm, annealed  at 1073 K for 20 h",Magnetic and Thermoelectric Properties of Fe2CoGa Heusler Compounds | MDPI,,,,,,
Fe2CoGa,Fe1.25Co1.75Ga,X2YZ,Co,0.75,Fe,476.9058,-37.6803,5.81E-07,,Poly,Bulk,"induction-melted,  cast into a Cr-coated copper mold in an argon atm, annealed  at 1073 K for 20 h",Magnetic and Thermoelectric Properties of Fe2CoGa Heusler Compounds | MDPI,,,,,,
Fe2CoGa,Fe1.25Co1.75Ga,X2YZ,Co,0.75,Fe,517.713,-38.3113,6.38E-07,,Poly,Bulk,"induction-melted,  cast into a Cr-coated copper mold in an argon atm, annealed  at 1073 K for 20 h",Magnetic and Thermoelectric Properties of Fe2CoGa Heusler Compounds | MDPI,,,,,,
Fe2CoGa,Fe1.25Co1.75Ga,X2YZ,Co,0.75,Fe,560.3139,-38.5464,7.08E-07,,Poly,Bulk,"induction-melted,  cast into a Cr-coated copper mold in an argon atm, annealed  at 1073 K for 20 h",Magnetic and Thermoelectric Properties of Fe2CoGa Heusler Compounds | MDPI,,,,,,
Fe2CoGa,Fe1.25Co1.75Ga,X2YZ,Co,0.75,Fe,598.4305,-38.6529,7.83E-07,,Poly,Bulk,"induction-melted,  cast into a Cr-coated copper mold in an argon atm, annealed  at 1073 K for 20 h",Magnetic and Thermoelectric Properties of Fe2CoGa Heusler Compounds | MDPI,,,,,,
Fe2CoGa,FeCo2Ga,X2YZ,Co,1,Fe,304.9021,-11.6333,2.20E-07,,Poly,Bulk,"induction-melted,  cast into a Cr-coated copper mold in an argon atm, annealed  at 1073 K for 20 h",Magnetic and Thermoelectric Properties of Fe2CoGa Heusler Compounds | MDPI,,,,,,
Fe2CoGa,FeCo2Ga,X2YZ,Co,1,Fe,352.7865,-12.9561,2.51E-07,,Poly,Bulk,"induction-melted,  cast into a Cr-coated copper mold in an argon atm, annealed  at 1073 K for 20 h",Magnetic and Thermoelectric Properties of Fe2CoGa Heusler Compounds | MDPI,,,,,,
