Repository: sajid-m-islam/esnail

File: esnail/x2yz_compounds.csv (part 3 of 26)
26860,15949,10.1103/physrevb.82.104420,2010-9-17,['ThermoelectricMaterials'],2863,x=0,Co2MnSn,,,200,-6.704325895210443e-06,1906,,1.0626692680566503e-06,,,,,,,,,,,,,,,,,,,,,,,,,,,,,,,,,,,,,,,,,,,,,,,,,,,,,,,,,,,,,,,,,,,,,,,,,,,,,,,,,,,,,,,,,,,,,
26861,15949,10.1103/physrevb.82.104420,2010-9-17,['ThermoelectricMaterials'],2863,x=0,Co2MnSn,,,250,-1.0045594560873425e-05,1906,,1.1411070049175664e-06,,,,,,,,,,,,,,,,,,,,,,,,,,,,,,,,,,,,,,,,,,,,,,,,,,,,,,,,,,,,,,,,,,,,,,,,,,,,,,,,,,,,,,,,,,,,,
26862,15949,10.1103/physrevb.82.104420,2010-9-17,['ThermoelectricMaterials'],2863,x=0,Co2MnSn,,,300,-1.5864399451723976e-05,1906,,1.2201952022279977e-06,,,,,,,,,,,,,,,,,,,,,,,,,,,,,,,,,,,,,,,,,,,,,,,,,,,,,,,,,,,,,,,,,,,,,,,,,,,,,,,,,,,,,,,,,,,,,
26863,15949,10.1103/physrevb.82.104420,2010-9-17,['ThermoelectricMaterials'],2863,x=0,Co2MnSn,,,350,-2.474916428048085e-05,1906,,1.3136934622737882e-06,,,,,,,,,,,,,,,,,,,,,,,,,,,,,,,,,,,,,,,,,,,,,,,,,,,,,,,,,,,,,,,,,,,,,,,,,,,,,,,,,,,,,,,,,,,,,
90227,2132,10.1063/1.4861419,2014-1-21,['ThermoelectricMaterials'],10896,x=0.08,Fe2VTa0.08Al0.92,,"{'Form': {'category': 'Bulk', 'comment': '1x1x15mm for electrical resistivity measurement, 0.5x0.5x6mm for Seebeck coefficient and 10x10x1mm for thermal conductivity measurement'}, 'FabricationProcess': {'category': 'Melting', 'comment': 'Ingot of Fe2VTaxAl1-x were prepared by repeating arc melting in purified argon atmosphere. Annealed at 1273K for 48h in vacuum.'}, 'DataType': {'category': 'Experiment', 'comment': ''}, 'RelativeDensity': {'category': '', 'comment': ''}, 'GrainSize': {'category': '', 'comment': ''}, 'ThermalMeasurement': {'category': 'Other', 'comment': 'SB-100, MMR Technologies, Inc and LFA-1000, Linseis, Inc in the temperature range of 100-700K and 300-600K respectively'}, 'ElectricalMeasurement': {'category': 'SteadyState+4P', 'comment': 'With a current of 100mA over the temperature range of 4.2-1200K rising at a rate of 0.5K/s'}, 'MaterialFamily': {'category': 'Heusler', 'comment': ''}, 'Purity': {'category': 'SinglePhase', 'comment': ''}}",550,-0.0001309304294673,8983,12.364588387005828,3.7995363381878657e-06,,0.1993667472661783,,0.0045894727843736,,,,,,,,,,,,,,,,,,,,,,,,,,,,,,,,,,,,,,,,,,,,,,,,,,,,,,,,,,,,,,,,,,,,,,,,,,,,,,,,,,,,,,,,,
90228,2132,10.1063/1.4861419,2014-1-21,['ThermoelectricMaterials'],10896,x=0.08,Fe2VTa0.08Al0.92,,"{'Form': {'category': 'Bulk', 'comment': '1x1x15mm for electrical resistivity measurement, 0.5x0.5x6mm for Seebeck coefficient and 10x10x1mm for thermal conductivity measurement'}, 'FabricationProcess': {'category': 'Melting', 'comment': 'Ingot of Fe2VTaxAl1-x were prepared by repeating arc melting in purified argon atmosphere. Annealed at 1273K for 48h in vacuum.'}, 'DataType': {'category': 'Experiment', 'comment': ''}, 'RelativeDensity': {'category': '', 'comment': ''}, 'GrainSize': {'category': '', 'comment': ''}, 'ThermalMeasurement': {'category': 'Other', 'comment': 'SB-100, MMR Technologies, Inc and LFA-1000, Linseis, Inc in the temperature range of 100-700K and 300-600K respectively'}, 'ElectricalMeasurement': {'category': 'SteadyState+4P', 'comment': 'With a current of 100mA over the temperature range of 4.2-1200K rising at a rate of 0.5K/s'}, 'MaterialFamily': {'category': 'Heusler', 'comment': ''}, 'Purity': {'category': 'SinglePhase', 'comment': ''}}",600,-0.000119909833181,8983,,3.821861514282657e-06,,,,0.0039282449269689,,,,,,,,,,,,,,,,,,,,,,,,,,,,,,,,,,,,,,,,,,,,,,,,,,,,,,,,,,,,,,,,,,,,,,,,,,,,,,,,,,,,,,,,,
90229,2132,10.1063/1.4861419,2014-1-21,['ThermoelectricMaterials'],10896,x=0.08,Fe2VTa0.08Al0.92,,"{'Form': {'category': 'Bulk', 'comment': '1x1x15mm for electrical resistivity measurement, 0.5x0.5x6mm for Seebeck coefficient and 10x10x1mm for thermal conductivity measurement'}, 'FabricationProcess': {'category': 'Melting', 'comment': 'Ingot of Fe2VTaxAl1-x were prepared by repeating arc melting in purified argon atmosphere. Annealed at 1273K for 48h in vacuum.'}, 'DataType': {'category': 'Experiment', 'comment': ''}, 'RelativeDensity': {'category': '', 'comment': ''}, 'GrainSize': {'category': '', 'comment': ''}, 'ThermalMeasurement': {'category': 'Other', 'comment': 'SB-100, MMR Technologies, Inc and LFA-1000, Linseis, Inc in the temperature range of 100-700K and 300-600K respectively'}, 'ElectricalMeasurement': {'category': 'SteadyState+4P', 'comment': 'With a current of 100mA over the temperature range of 4.2-1200K rising at a rate of 0.5K/s'}, 'MaterialFamily': {'category': 'Heusler', 'comment': ''}, 'Purity': {'category': 'SinglePhase', 'comment': ''}}",650,-0.0001060425974209,8983,,3.7875946119735297e-06,,,,0.0031173591756621,,,,,,,,,,,,,,,,,,,,,,,,,,,,,,,,,,,,,,,,,,,,,,,,,,,,,,,,,,,,,,,,,,,,,,,,,,,,,,,,,,,,,,,,,
90230,2132,10.1063/1.4861419,2014-1-21,['ThermoelectricMaterials'],10896,x=0.08,Fe2VTa0.08Al0.92,,"{'Form': {'category': 'Bulk', 'comment': '1x1x15mm for electrical resistivity measurement, 0.5x0.5x6mm for Seebeck coefficient and 10x10x1mm for thermal conductivity measurement'}, 'FabricationProcess': {'category': 'Melting', 'comment': 'Ingot of Fe2VTaxAl1-x were prepared by repeating arc melting in purified argon atmosphere. Annealed at 1273K for 48h in vacuum.'}, 'DataType': {'category': 'Experiment', 'comment': ''}, 'RelativeDensity': {'category': '', 'comment': ''}, 'GrainSize': {'category': '', 'comment': ''}, 'ThermalMeasurement': {'category': 'Other', 'comment': 'SB-100, MMR Technologies, Inc and LFA-1000, Linseis, Inc in the temperature range of 100-700K and 300-600K respectively'}, 'ElectricalMeasurement': {'category': 'SteadyState+4P', 'comment': 'With a current of 100mA over the temperature range of 4.2-1200K rising at a rate of 0.5K/s'}, 'MaterialFamily': {'category': 'Heusler', 'comment': ''}, 'Purity': {'category': 'SinglePhase', 'comment': ''}}",700,-9.358842848314207e-05,8983,,3.7073211713841166e-06,,,,,,,,,,,,,,,,,,,,,,,,,,,,,,,,,,,,,,,,,,,,,,,,,,,,,,,,,,,,,,,,,,,,,,,,,,,,,,,,,,,,,,,,,,,,,
90243,2132,10.1063/1.4861419,2014-1-21,['ThermoelectricMaterials'],10897,x=0.12,Fe2VTa0.12Al0.88,,"{'Form': {'category': 'Bulk', 'comment': '1x1x15mm for electrical resistivity measurement, 0.5x0.5x6mm for Seebeck coefficient and 10x10x1mm for thermal conductivity measurement'}, 'FabricationProcess': {'category': 'Melting', 'comment': 'Ingot of Fe2VTaxAl1-x were prepared by repeating arc melting in purified argon atmosphere. Annealed at 1273K for 48h in vacuum.'}, 'DataType': {'category': 'Experiment', 'comment': ''}, 'RelativeDensity': {'category': '', 'comment': ''}, 'GrainSize': {'category': '', 'comment': ''}, 'ThermalMeasurement': {'category': 'Other', 'comment': 'SB-100, MMR Technologies, Inc and LFA-1000, Linseis, Inc in the temperature range of 100-700K and 300-600K respectively'}, 'ElectricalMeasurement': {'category': 'SteadyState+4P', 'comment': 'With a current of 100mA over the temperature range of 4.2-1200K rising at a rate of 0.5K/s'}, 'MaterialFamily': {'category': 'Heusler', 'comment': ''}, 'Purity': {'category': 'SinglePhase', 'comment': ''}}",150,-3.9787194255985054e-05,8983,,1.5908832138774296e-06,,,,0.0009772451603562,,,,,,,,,,,,,,,,,,,,,,,,,,,,,,,,,,,,,,,,,,,,,,,,,,,,,,,,,,,,,,,,,,,,,,,,,,,,,,,,,,,,,,,,,
90244,2132,10.1063/1.4861419,2014-1-21,['ThermoelectricMaterials'],10897,x=0.12,Fe2VTa0.12Al0.88,,"{'Form': {'category': 'Bulk', 'comment': '1x1x15mm for electrical resistivity measurement, 0.5x0.5x6mm for Seebeck coefficient and 10x10x1mm for thermal conductivity measurement'}, 'FabricationProcess': {'category': 'Melting', 'comment': 'Ingot of Fe2VTaxAl1-x were prepared by repeating arc melting in purified argon atmosphere. Annealed at 1273K for 48h in vacuum.'}, 'DataType': {'category': 'Experiment', 'comment': ''}, 'RelativeDensity': {'category': '', 'comment': ''}, 'GrainSize': {'category': '', 'comment': ''}, 'ThermalMeasurement': {'category': 'Other', 'comment': 'SB-100, MMR Technologies, Inc and LFA-1000, Linseis, Inc in the temperature range of 100-700K and 300-600K respectively'}, 'ElectricalMeasurement': {'category': 'SteadyState+4P', 'comment': 'With a current of 100mA over the temperature range of 4.2-1200K rising at a rate of 0.5K/s'}, 'MaterialFamily': {'category': 'Heusler', 'comment': ''}, 'Purity': {'category': 'SinglePhase', 'comment': ''}}",200,-5.149568799484489e-05,8983,,1.8468253549804712e-06,,,,0.0014162680756077,,,,,,,,,,,,,,,,,,,,,,,,,,,,,,,,,,,,,,,,,,,,,,,,,,,,,,,,,,,,,,,,,,,,,,,,,,,,,,,,,,,,,,,,,
90245,2132,10.1063/1.4861419,2014-1-21,['ThermoelectricMaterials'],10897,x=0.12,Fe2VTa0.12Al0.88,,"{'Form': {'category': 'Bulk', 'comment': '1x1x15mm for electrical resistivity measurement, 0.5x0.5x6mm for Seebeck coefficient and 10x10x1mm for thermal conductivity measurement'}, 'FabricationProcess': {'category': 'Melting', 'comment': 'Ingot of Fe2VTaxAl1-x were prepared by repeating arc melting in purified argon atmosphere. Annealed at 1273K for 48h in vacuum.'}, 'DataType': {'category': 'Experiment', 'comment': ''}, 'RelativeDensity': {'category': '', 'comment': ''}, 'GrainSize': {'category': '', 'comment': ''}, 'ThermalMeasurement': {'category': 'Other', 'comment': 'SB-100, MMR Technologies, Inc and LFA-1000, Linseis, Inc in the temperature range of 100-700K and 300-600K respectively'}, 'ElectricalMeasurement': {'category': 'SteadyState+4P', 'comment': 'With a current of 100mA over the temperature range of 4.2-1200K rising at a rate of 0.5K/s'}, 'MaterialFamily': {'category': 'Heusler', 'comment': ''}, 'Purity': {'category': 'SinglePhase', 'comment': ''}}",250,-6.252930359716136e-05,8983,,2.1325100590374377e-06,,,,0.0018567505131437,,,,,,,,,,,,,,,,,,,,,,,,,,,,,,,,,,,,,,,,,,,,,,,,,,,,,,,,,,,,,,,,,,,,,,,,,,,,,,,,,,,,,,,,,
90246,2132,10.1063/1.4861419,2014-1-21,['ThermoelectricMaterials'],10897,x=0.12,Fe2VTa0.12Al0.88,,"{'Form': {'category': 'Bulk', 'comment': '1x1x15mm for electrical resistivity measurement, 0.5x0.5x6mm for Seebeck coefficient and 10x10x1mm for thermal conductivity measurement'}, 'FabricationProcess': {'category': 'Melting', 'comment': 'Ingot of Fe2VTaxAl1-x were prepared by repeating arc melting in purified argon atmosphere. Annealed at 1273K for 48h in vacuum.'}, 'DataType': {'category': 'Experiment', 'comment': ''}, 'RelativeDensity': {'category': '', 'comment': ''}, 'GrainSize': {'category': '', 'comment': ''}, 'ThermalMeasurement': {'category': 'Other', 'comment': 'SB-100, MMR Technologies, Inc and LFA-1000, Linseis, Inc in the temperature range of 100-700K and 300-600K respectively'}, 'ElectricalMeasurement': {'category': 'SteadyState+4P', 'comment': 'With a current of 100mA over the temperature range of 4.2-1200K rising at a rate of 0.5K/s'}, 'MaterialFamily': {'category': 'Heusler', 'comment': ''}, 'Purity': {'category': 'SinglePhase', 'comment': ''}}",300,-7.305056006506288e-05,8983,8.65432324233796,2.4265574186954624e-06,,0.0726089380208128,,0.0022629120553096,,,,,,,,,,,,,,,,,,,,,,,,,,,,,,,,,,,,,,,,,,,,,,,,,,,,,,,,,,,,,,,,,,,,,,,,,,,,,,,,,,,,,,,,,
90247,2132,10.1063/1.4861419,2014-1-21,['ThermoelectricMaterials'],10897,x=0.12,Fe2VTa0.12Al0.88,,"{'Form': {'category': 'Bulk', 'comment': '1x1x15mm for electrical resistivity measurement, 0.5x0.5x6mm for Seebeck coefficient and 10x10x1mm for thermal conductivity measurement'}, 'FabricationProcess': {'category': 'Melting', 'comment': 'Ingot of Fe2VTaxAl1-x were prepared by repeating arc melting in purified argon atmosphere. Annealed at 1273K for 48h in vacuum.'}, 'DataType': {'category': 'Experiment', 'comment': ''}, 'RelativeDensity': {'category': '', 'comment': ''}, 'GrainSize': {'category': '', 'comment': ''}, 'ThermalMeasurement': {'category': 'Other', 'comment': 'SB-100, MMR Technologies, Inc and LFA-1000, Linseis, Inc in the temperature range of 100-700K and 300-600K respectively'}, 'ElectricalMeasurement': {'category': 'SteadyState+4P', 'comment': 'With a current of 100mA over the temperature range of 4.2-1200K rising at a rate of 0.5K/s'}, 'MaterialFamily': {'category': 'Heusler', 'comment': ''}, 'Purity': {'category': 'SinglePhase', 'comment': ''}}",350,-8.282314739985863e-05,8983,8.324742850974003,2.711333444398371e-06,,0.1160768901158908,,0.0026028887326852,,,,,,,,,,,,,,,,,,,,,,,,,,,,,,,,,,,,,,,,,,,,,,,,,,,,,,,,,,,,,,,,,,,,,,,,,,,,,,,,,,,,,,,,,
90248,2132,10.1063/1.4861419,2014-1-21,['ThermoelectricMaterials'],10897,x=0.12,Fe2VTa0.12Al0.88,,"{'Form': {'category': 'Bulk', 'comment': '1x1x15mm for electrical resistivity measurement, 0.5x0.5x6mm for Seebeck coefficient and 10x10x1mm for thermal conductivity measurement'}, 'FabricationProcess': {'category': 'Melting', 'comment': 'Ingot of Fe2VTaxAl1-x were prepared by repeating arc melting in purified argon atmosphere. Annealed at 1273K for 48h in vacuum.'}, 'DataType': {'category': 'Experiment', 'comment': ''}, 'RelativeDensity': {'category': '', 'comment': ''}, 'GrainSize': {'category': '', 'comment': ''}, 'ThermalMeasurement': {'category': 'Other', 'comment': 'SB-100, MMR Technologies, Inc and LFA-1000, Linseis, Inc in the temperature range of 100-700K and 300-600K respectively'}, 'ElectricalMeasurement': {'category': 'SteadyState+4P', 'comment': 'With a current of 100mA over the temperature range of 4.2-1200K rising at a rate of 0.5K/s'}, 'MaterialFamily': {'category': 'Heusler', 'comment': ''}, 'Purity': {'category': 'SinglePhase', 'comment': ''}}",400,-9.135345020968776e-05,8983,8.54509324924052,2.9727215804301135e-06,,0.1410646677859273,,0.0028510139634496,,,,,,,,,,,,,,,,,,,,,,,,,,,,,,,,,,,,,,,,,,,,,,,,,,,,,,,,,,,,,,,,,,,,,,,,,,,,,,,,,,,,,,,,,
90249,2132,10.1063/1.4861419,2014-1-21,['ThermoelectricMaterials'],10897,x=0.12,Fe2VTa0.12Al0.88,,"{'Form': {'category': 'Bulk', 'comment': '1x1x15mm for electrical resistivity measurement, 0.5x0.5x6mm for Seebeck coefficient and 10x10x1mm for thermal conductivity measurement'}, 'FabricationProcess': {'category': 'Melting', 'comment': 'Ingot of Fe2VTaxAl1-x were prepared by repeating arc melting in purified argon atmosphere. Annealed at 1273K for 48h in vacuum.'}, 'DataType': {'category': 'Experiment', 'comment': ''}, 'RelativeDensity': {'category': '', 'comment': ''}, 'GrainSize': {'category': '', 'comment': ''}, 'ThermalMeasurement': {'category': 'Other', 'comment': 'SB-100, MMR Technologies, Inc and LFA-1000, Linseis, Inc in the temperature range of 100-700K and 300-600K respectively'}, 'ElectricalMeasurement': {'category': 'SteadyState+4P', 'comment': 'With a current of 100mA over the temperature range of 4.2-1200K rising at a rate of 0.5K/s'}, 'MaterialFamily': {'category': 'Heusler', 'comment': ''}, 'Purity': {'category': 'SinglePhase', 'comment': ''}}",450,-9.803207131716856e-05,8983,9.254178488876716,3.199894220958208e-06,,0.1496464996039868,,0.0029900994927455,,,,,,,,,,,,,,,,,,,,,,,,,,,,,,,,,,,,,,,,,,,,,,,,,,,,,,,,,,,,,,,,,,,,,,,,,,,,,,,,,,,,,,,,,
90250,2132,10.1063/1.4861419,2014-1-21,['ThermoelectricMaterials'],10897,x=0.12,Fe2VTa0.12Al0.88,,"{'Form': {'category': 'Bulk', 'comment': '1x1x15mm for electrical resistivity measurement, 0.5x0.5x6mm for Seebeck coefficient and 10x10x1mm for thermal conductivity measurement'}, 'FabricationProcess': {'category': 'Melting', 'comment': 'Ingot of Fe2VTaxAl1-x were prepared by repeating arc melting in purified argon atmosphere. Annealed at 1273K for 48h in vacuum.'}, 'DataType': {'category': 'Experiment', 'comment': ''}, 'RelativeDensity': {'category': '', 'comment': ''}, 'GrainSize': {'category': '', 'comment': ''}, 'ThermalMeasurement': {'category': 'Other', 'comment': 'SB-100, MMR Technologies, Inc and LFA-1000, Linseis, Inc in the temperature range of 100-700K and 300-600K respectively'}, 'ElectricalMeasurement': {'category': 'SteadyState+4P', 'comment': 'With a current of 100mA over the temperature range of 4.2-1200K rising at a rate of 0.5K/s'}, 'MaterialFamily': {'category': 'Heusler', 'comment': ''}, 'Purity': {'category': 'SinglePhase', 'comment': ''}}",500,-0.000102275355367,8983,10.310469761389848,3.3850842260771733e-06,,0.1467633970266232,,0.0030137163320444,,,,,,,,,,,,,,,,,,,,,,,,,,,,,,,,,,,,,,,,,,,,,,,,,,,,,,,,,,,,,,,,,,,,,,,,,,,,,,,,,,,,,,,,,
90251,2132,10.1063/1.4861419,2014-1-21,['ThermoelectricMaterials'],10897,x=0.12,Fe2VTa0.12Al0.88,,"{'Form': {'category': 'Bulk', 'comment': '1x1x15mm for electrical resistivity measurement, 0.5x0.5x6mm for Seebeck coefficient and 10x10x1mm for thermal conductivity measurement'}, 'FabricationProcess': {'category': 'Melting', 'comment': 'Ingot of Fe2VTaxAl1-x were prepared by repeating arc melting in purified argon atmosphere. Annealed at 1273K for 48h in vacuum.'}, 'DataType': {'category': 'Experiment', 'comment': ''}, 'RelativeDensity': {'category': '', 'comment': ''}, 'GrainSize': {'category': '', 'comment': ''}, 'ThermalMeasurement': {'category': 'Other', 'comment': 'SB-100, MMR Technologies, Inc and LFA-1000, Linseis, Inc in the temperature range of 100-700K and 300-600K respectively'}, 'ElectricalMeasurement': {'category': 'SteadyState+4P', 'comment': 'With a current of 100mA over the temperature range of 4.2-1200K rising at a rate of 0.5K/s'}, 'MaterialFamily': {'category': 'Heusler', 'comment': ''}, 'Purity': {'category': 'SinglePhase', 'comment': ''}}",550,-0.0001036669124338,8983,11.478120576242402,3.5233564378519668e-06,,0.1407255725975332,,0.0029284756985107,,,,,,,,,,,,,,,,,,,,,,,,,,,,,,,,,,,,,,,,,,,,,,,,,,,,,,,,,,,,,,,,,,,,,,,,,,,,,,,,,,,,,,,,,
90252,2132,10.1063/1.4861419,2014-1-21,['ThermoelectricMaterials'],10897,x=0.12,Fe2VTa0.12Al0.88,,"{'Form': {'category': 'Bulk', 'comment': '1x1x15mm for electrical resistivity measurement, 0.5x0.5x6mm for Seebeck coefficient and 10x10x1mm for thermal conductivity measurement'}, 'FabricationProcess': {'category': 'Melting', 'comment': 'Ingot of Fe2VTaxAl1-x were prepared by repeating arc melting in purified argon atmosphere. Annealed at 1273K for 48h in vacuum.'}, 'DataType': {'category': 'Experiment', 'comment': ''}, 'RelativeDensity': {'category': '', 'comment': ''}, 'GrainSize': {'category': '', 'comment': ''}, 'ThermalMeasurement': {'category': 'Other', 'comment': 'SB-100, MMR Technologies, Inc and LFA-1000, Linseis, Inc in the temperature range of 100-700K and 300-600K respectively'}, 'ElectricalMeasurement': {'category': 'SteadyState+4P', 'comment': 'With a current of 100mA over the temperature range of 4.2-1200K rising at a rate of 0.5K/s'}, 'MaterialFamily': {'category': 'Heusler', 'comment': ''}, 'Purity': {'category': 'SinglePhase', 'comment': ''}}",600,-0.0001020991416295,8983,,3.612379196361421e-06,,,,0.0027563099543668,,,,,,,,,,,,,,,,,,,,,,,,,,,,,,,,,,,,,,,,,,,,,,,,,,,,,,,,,,,,,,,,,,,,,,,,,,,,,,,,,,,,,,,,,
90253,2132,10.1063/1.4861419,2014-1-21,['ThermoelectricMaterials'],10897,x=0.12,Fe2VTa0.12Al0.88,,"{'Form': {'category': 'Bulk', 'comment': '1x1x15mm for electrical resistivity measurement, 0.5x0.5x6mm for Seebeck coefficient and 10x10x1mm for thermal conductivity measurement'}, 'FabricationProcess': {'category': 'Melting', 'comment': 'Ingot of Fe2VTaxAl1-x were prepared by repeating arc melting in purified argon atmosphere. Annealed at 1273K for 48h in vacuum.'}, 'DataType': {'category': 'Experiment', 'comment': ''}, 'RelativeDensity': {'category': '', 'comment': ''}, 'GrainSize': {'category': '', 'comment': ''}, 'ThermalMeasurement': {'category': 'Other', 'comment': 'SB-100, MMR Technologies, Inc and LFA-1000, Linseis, Inc in the temperature range of 100-700K and 300-600K respectively'}, 'ElectricalMeasurement': {'category': 'SteadyState+4P', 'comment': 'With a current of 100mA over the temperature range of 4.2-1200K rising at a rate of 0.5K/s'}, 'MaterialFamily': {'category': 'Heusler', 'comment': ''}, 'Purity': {'category': 'SinglePhase', 'comment': ''}}",650,-9.791475471108692e-05,8983,,3.652195855741679e-06,,,,0.0025367535462575,,,,,,,,,,,,,,,,,,,,,,,,,,,,,,,,,,,,,,,,,,,,,,,,,,,,,,,,,,,,,,,,,,,,,,,,,,,,,,,,,,,,,,,,,
91543,1478,10.1016/s0925-8388(03)00024-0,2003-9,['ThermoelectricMaterials'],11015,Fe2.08V0.92Si,Fe2.08V0.92Si,,{},350,-4.617820056121162e-05,9088,8.823916129841983,2.361417944922407e-06,,0.0368216811601021,,0.0009440295615556,,,,,,,,,,,,,,,,,,,,,,,,,,,,,,,,,,,,,,,,,,,,,,,,,,,,,,,,,,,,,,,,,,,,,,,,,,,,,,,,,,,,,,,,,
91544,1478,10.1016/s0925-8388(03)00024-0,2003-9,['ThermoelectricMaterials'],11015,Fe2.08V0.92Si,Fe2.08V0.92Si,,{},400,-5.035020560455013e-05,9088,9.11078864669032,2.454860609687164e-06,,0.0452672794559141,,0.0010898134224099,,,,,,,,,,,,,,,,,,,,,,,,,,,,,,,,,,,,,,,,,,,,,,,,,,,,,,,,,,,,,,,,,,,,,,,,,,,,,,,,,,,,,,,,,
91545,1478,10.1016/s0925-8388(03)00024-0,2003-9,['ThermoelectricMaterials'],11015,Fe2.08V0.92Si,Fe2.08V0.92Si,,{},450,-5.2940333391173654e-05,9088,9.502460872746347,2.530637612702966e-06,,0.0519012850542525,,0.0011393317496674,,,,,,,,,,,,,,,,,,,,,,,,,,,,,,,,,,,,,,,,,,,,,,,,,,,,,,,,,,,,,,,,,,,,,,,,,,,,,,,,,,,,,,,,,
91546,1478,10.1016/s0925-8388(03)00024-0,2003-9,['ThermoelectricMaterials'],11015,Fe2.08V0.92Si,Fe2.08V0.92Si,,{},500,-5.4415991370008505e-05,9088,9.953969560911558,2.5929363664417465e-06,,0.0568554106916166,,0.0011410450462833,,,,,,,,,,,,,,,,,,,,,,,,,,,,,,,,,,,,,,,,,,,,,,,,,,,,,,,,,,,,,,,,,,,,,,,,,,,,,,,,,,,,,,,,,
91547,1478,10.1016/s0925-8388(03)00024-0,2003-9,['ThermoelectricMaterials'],11015,Fe2.08V0.92Si,Fe2.08V0.92Si,,{},550,-5.511565084155996e-05,9088,10.445504261247766,2.644270665150644e-06,,0.0602250048795787,,0.0011253039131381,,,,,,,,,,,,,,,,,,,,,,,,,,,,,,,,,,,,,,,,,,,,,,,,,,,,,,,,,,,,,,,,,,,,,,,,,,,,,,,,,,,,,,,,,
91548,1478,10.1016/s0925-8388(03)00024-0,2003-9,['ThermoelectricMaterials'],11015,Fe2.08V0.92Si,Fe2.08V0.92Si,,{},600,-5.526757342742893e-05,9088,10.976910196013144,2.6858421023960517e-06,,0.0620834657008873,,0.0011077975123334,,,,,,,,,,,,,,,,,,,,,,,,,,,,,,,,,,,,,,,,,,,,,,,,,,,,,,,,,,,,,,,,,,,,,,,,,,,,,,,,,,,,,,,,,
91549,1478,10.1016/s0925-8388(03)00024-0,2003-9,['ThermoelectricMaterials'],11015,Fe2.08V0.92Si,Fe2.08V0.92Si,,{},650,-5.500853753982927e-05,9088,11.562191134698203,2.717901488607674e-06,,0.0624966546055693,,0.0010930020304877,,,,,,,,,,,,,,,,,,,,,,,,,,,,,,,,,,,,,,,,,,,,,,,,,,,,,,,,,,,,,,,,,,,,,,,,,,,,,,,,,,,,,,,,,
91550,1478,10.1016/s0925-8388(03)00024-0,2003-9,['ThermoelectricMaterials'],11015,Fe2.08V0.92Si,Fe2.08V0.92Si,,{},700,-5.4402564851104826e-05,9088,12.224012269061676,2.7401102686225648e-06,,0.0615373102070328,,0.0010776291420323,,,,,,,,,,,,,,,,,,,,,,,,,,,,,,,,,,,,,,,,,,,,,,,,,,,,,,,,,,,,,,,,,,,,,,,,,,,,,,,,,,,,,,,,,
91551,1478,10.1016/s0925-8388(03)00024-0,2003-9,['ThermoelectricMaterials'],11015,Fe2.08V0.92Si,Fe2.08V0.92Si,,{},750,-5.345964676324678e-05,9088,12.988203088166731,2.751901939229195e-06,,0.0592994620781693,,0.0010540744725068,,,,,,,,,,,,,,,,,,,,,,,,,,,,,,,,,,,,,,,,,,,,,,,,,,,,,,,,,,,,,,,,,,,,,,,,,,,,,,,,,,,,,,,,,
91552,1478,10.1016/s0925-8388(03)00024-0,2003-9,['ThermoelectricMaterials'],11015,Fe2.08V0.92Si,Fe2.08V0.92Si,,{},800,-5.2154470877409495e-05,9088,13.878260253416627,2.752843466711488e-06,,0.0559128445474567,,0.0010138660618552,,,,,,,,,,,,,,,,,,,,,,,,,,,,,,,,,,,,,,,,,,,,,,,,,,,,,,,,,,,,,,,,,,,,,,,,,,,,,,,,,,,,,,,,,
91553,1478,10.1016/s0925-8388(03)00024-0,2003-9,['ThermoelectricMaterials'],11015,Fe2.08V0.92Si,Fe2.08V0.92Si,,{},850,-5.044514746342901e-05,9088,14.909850473591144,2.7429967043928862e-06,,0.0515573104950617,,0.0009511128277217,,,,,,,,,,,,,,,,,,,,,,,,,,,,,,,,,,,,,,,,,,,,,,,,,,,,,,,,,,,,,,,,,,,,,,,,,,,,,,,,,,,,,,,,,
91554,1478,10.1016/s0925-8388(03)00024-0,2003-9,['ThermoelectricMaterials'],11015,Fe2.08V0.92Si,Fe2.08V0.92Si,,{},900,-4.829193592933932e-05,9088,16.085313379882155,2.723279810180384e-06,,0.0464772451489424,,0.0008659530287461,,,,,,,,,,,,,,,,,,,,,,,,,,,,,,,,,,,,,,,,,,,,,,,,,,,,,,,,,,,,,,,,,,,,,,,,,,,,,,,,,,,,,,,,,
91555,1478,10.1016/s0925-8388(03)00024-0,2003-9,['ThermoelectricMaterials'],11015,Fe2.08V0.92Si,Fe2.08V0.92Si,,{},950,-4.567597129088961e-05,9088,,2.6958286641085895e-06,,0.0409959798809503,,0.0007680027278601,,,,,,,,,,,,,,,,,,,,,,,,,,,,,,,,,,,,,,,,,,,,,,,,,,,,,,,,,,,,,,,,,,,,,,,,,,,,,,,,,,,,,,,,,
91556,1478,10.1016/s0925-8388(03)00024-0,2003-9,['ThermoelectricMaterials'],11015,Fe2.08V0.92Si,Fe2.08V0.92Si,,{},1000,-4.261799064106129e-05,9088,,2.66435828588378e-06,,0.0355302060029338,,0.000679804255583,,,,,,,,,,,,,,,,,,,,,,,,,,,,,,,,,,,,,,,,,,,,,,,,,,,,,,,,,,,,,,,,,,,,,,,,,,,,,,,,,,,,,,,,,
96797,2855,10.1039/c5tc03214h,2015,['ThermoelectricMaterials'],11669,FH,Ti0.3Zr0.35Hf0.35Ni2Sn,,"{'Form': {'category': 'Bulk', 'comment': ''}, 'FabricationProcess': {'category': 'HighPressureSynthesis', 'comment': 'Spark plasma sintering'}, 'DataType': {'category': 'Experiment', 'comment': ''}, 'RelativeDensity': {'category': '=95%', 'comment': ''}, 'GrainSize': '', 'ThermalMeasurement': {'category': 'LaserFlash', 'comment': ''}, 'ElectricalMeasurement': {'category': 'SteadyState+4P', 'comment': ''}, 'MaterialFamily': {'category': 'Heusler', 'comment': ''}, 'Purity': ''}",400,-8.358476593055308e-06,9624,10.578110943122155,9.178041083887056e-07,,0.0015908054384536,,,,,,,,,,,,,,,,,,,,,,,,,,,,,,,,,,,,,,,,,,,,,,,,,,,,,,,,,,,,,,,,,,,,,,,,,,,,,,,,,,,,,,,,,,,
96798,2855,10.1039/c5tc03214h,2015,['ThermoelectricMaterials'],11669,FH,Ti0.3Zr0.35Hf0.35Ni2Sn,,"{'Form': {'category': 'Bulk', 'comment': ''}, 'FabricationProcess': {'category': 'HighPressureSynthesis', 'comment': 'Spark plasma sintering'}, 'DataType': {'category': 'Experiment', 'comment': ''}, 'RelativeDensity': {'category': '=95%', 'comment': ''}, 'GrainSize': '', 'ThermalMeasurement': {'category': 'LaserFlash', 'comment': ''}, 'ElectricalMeasurement': {'category': 'SteadyState+4P', 'comment': ''}, 'MaterialFamily': {'category': 'Heusler', 'comment': ''}, 'Purity': ''}",450,-9.490223489242946e-06,9624,11.128118219618058,9.683596944172129e-07,,0.0015313549567887,,,,,,,,,,,,,,,,,,,,,,,,,,,,,,,,,,,,,,,,,,,,,,,,,,,,,,,,,,,,,,,,,,,,,,,,,,,,,,,,,,,,,,,,,,,
96799,2855,10.1039/c5tc03214h,2015,['ThermoelectricMaterials'],11669,FH,Ti0.3Zr0.35Hf0.35Ni2Sn,,"{'Form': {'category': 'Bulk', 'comment': ''}, 'FabricationProcess': {'category': 'HighPressureSynthesis', 'comment': 'Spark plasma sintering'}, 'DataType': {'category': 'Experiment', 'comment': ''}, 'RelativeDensity': {'category': '=95%', 'comment': ''}, 'GrainSize': '', 'ThermalMeasurement': {'category': 'LaserFlash', 'comment': ''}, 'ElectricalMeasurement': {'category': 'SteadyState+4P', 'comment': ''}, 'MaterialFamily': {'category': 'Heusler', 'comment': ''}, 'Purity': ''}",500,-1.0252038887058852e-05,9624,11.637498350579074,1.0448205169285849e-06,,0.0018544925068356,,,,,,,,,,,,,,,,,,,,,,,,,,,,,,,,,,,,,,,,,,,,,,,,,,,,,,,,,,,,,,,,,,,,,,,,,,,,,,,,,,,,,,,,,,,
96800,2855,10.1039/c5tc03214h,2015,['ThermoelectricMaterials'],11669,FH,Ti0.3Zr0.35Hf0.35Ni2Sn,,"{'Form': {'category': 'Bulk', 'comment': ''}, 'FabricationProcess': {'category': 'HighPressureSynthesis', 'comment': 'Spark plasma sintering'}, 'DataType': {'category': 'Experiment', 'comment': ''}, 'RelativeDensity': {'category': '=95%', 'comment': ''}, 'GrainSize': '', 'ThermalMeasurement': {'category': 'LaserFlash', 'comment': ''}, 'ElectricalMeasurement': {'category': 'SteadyState+4P', 'comment': ''}, 'MaterialFamily': {'category': 'Heusler', 'comment': ''}, 'Purity': ''}",550,-1.0682379223031577e-05,9624,12.112680796147966,1.112539007452526e-06,,0.0019969350359543,,,,,,,,,,,,,,,,,,,,,,,,,,,,,,,,,,,,,,,,,,,,,,,,,,,,,,,,,,,,,,,,,,,,,,,,,,,,,,,,,,,,,,,,,,,
96801,2855,10.1039/c5tc03214h,2015,['ThermoelectricMaterials'],11669,FH,Ti0.3Zr0.35Hf0.35Ni2Sn,,"{'Form': {'category': 'Bulk', 'comment': ''}, 'FabricationProcess': {'category': 'HighPressureSynthesis', 'comment': 'Spark plasma sintering'}, 'DataType': {'category': 'Experiment', 'comment': ''}, 'RelativeDensity': {'category': '=95%', 'comment': ''}, 'GrainSize': '', 'ThermalMeasurement': {'category': 'LaserFlash', 'comment': ''}, 'ElectricalMeasurement': {'category': 'SteadyState+4P', 'comment': ''}, 'MaterialFamily': {'category': 'Heusler', 'comment': ''}, 'Purity': ''}",600,-1.094349987930633e-05,9624,12.55425033515388,1.1569584773203112e-06,,0.0016044845145699,,,,,,,,,,,,,,,,,,,,,,,,,,,,,,,,,,,,,,,,,,,,,,,,,,,,,,,,,,,,,,,,,,,,,,,,,,,,,,,,,,,,,,,,,,,
96802,2855,10.1039/c5tc03214h,2015,['ThermoelectricMaterials'],11669,FH,Ti0.3Zr0.35Hf0.35Ni2Sn,,"{'Form': {'category': 'Bulk', 'comment': ''}, 'FabricationProcess': {'category': 'HighPressureSynthesis', 'comment': 'Spark plasma sintering'}, 'DataType': {'category': 'Experiment', 'comment': ''}, 'RelativeDensity': {'category': '=95%', 'comment': ''}, 'GrainSize': '', 'ThermalMeasurement': {'category': 'LaserFlash', 'comment': ''}, 'ElectricalMeasurement': {'category': 'SteadyState+4P', 'comment': ''}, 'MaterialFamily': {'category': 'Heusler', 'comment': ''}, 'Purity': ''}",650,-1.1194124855788592e-05,9624,12.94319932801148,1.199341724101312e-06,,0.0012023678482676,,,,,,,,,,,,,,,,,,,,,,,,,,,,,,,,,,,,,,,,,,,,,,,,,,,,,,,,,,,,,,,,,,,,,,,,,,,,,,,,,,,,,,,,,,,
96803,2855,10.1039/c5tc03214h,2015,['ThermoelectricMaterials'],11669,FH,Ti0.3Zr0.35Hf0.35Ni2Sn,,"{'Form': {'category': 'Bulk', 'comment': ''}, 'FabricationProcess': {'category': 'HighPressureSynthesis', 'comment': 'Spark plasma sintering'}, 'DataType': {'category': 'Experiment', 'comment': ''}, 'RelativeDensity': {'category': '=95%', 'comment': ''}, 'GrainSize': '', 'ThermalMeasurement': {'category': 'LaserFlash', 'comment': ''}, 'ElectricalMeasurement': {'category': 'SteadyState+4P', 'comment': ''}, 'MaterialFamily': {'category': 'Heusler', 'comment': ''}, 'Purity': ''}",700,-1.146211644228536e-05,9624,13.227179979620384,1.3124996380394352e-06,,0.002865576789894,,,,,,,,,,,,,,,,,,,,,,,,,,,,,,,,,,,,,,,,,,,,,,,,,,,,,,,,,,,,,,,,,,,,,,,,,,,,,,,,,,,,,,,,,,,
103375,2056,10.1063/1.4710990,2012-5,['ThermoelectricMaterials'],12375,x=0,Fe2VAl,,"{'Form': {'category': 'Bulk', 'comment': '2x2x9 mm3 for measurement of resistivity and Seebeck coefficient'}, 'FabricationProcess': {'category': 'Sintering', 'comment': 'Appropriate amounts powders were mixed and milled and mechanical alloying was performed at 280rpm for 5h. The powder was put and sintered at 1323K under a pressure of 50MPa.'}, 'DataType': {'category': 'Experiment', 'comment': ''}, 'RelativeDensity': '', 'GrainSize': {'category': '100nm', 'comment': 'sub micron size grain'}, 'ThermalMeasurement': '', 'ElectricalMeasurement': {'category': 'SteadyState+4P', 'comment': ''}, 'MaterialFamily': {'category': 'Heusler', 'comment': ''}, 'Purity': {'category': 'SinglePhase', 'comment': 'Heusler type L21 structure and no trace of an impurity phase or secondary phase'}}",350,-1.841240532949711e-05,10253,15.304225368054176,8.713928141590896e-06,,0.0004180197736389,,,,,,,,,,,,,,,,,,,,,,,,,,,,,,,,,,,,,,,,,,,,,,,,,,,,,,,,,,,,,,,,,,,,,,,,,,,,,,,,,,,,,,,,,,,
103376,2056,10.1063/1.4710990,2012-5,['ThermoelectricMaterials'],12375,x=0,Fe2VAl,,"{'Form': {'category': 'Bulk', 'comment': '2x2x9 mm3 for measurement of resistivity and Seebeck coefficient'}, 'FabricationProcess': {'category': 'Sintering', 'comment': 'Appropriate amounts powders were mixed and milled and mechanical alloying was performed at 280rpm for 5h. The powder was put and sintered at 1323K under a pressure of 50MPa.'}, 'DataType': {'category': 'Experiment', 'comment': ''}, 'RelativeDensity': '', 'GrainSize': {'category': '100nm', 'comment': 'sub micron size grain'}, 'ThermalMeasurement': '', 'ElectricalMeasurement': {'category': 'SteadyState+4P', 'comment': ''}, 'MaterialFamily': {'category': 'Heusler', 'comment': ''}, 'Purity': {'category': 'SinglePhase', 'comment': 'Heusler type L21 structure and no trace of an impurity phase or secondary phase'}}",400,-1.6764681888821345e-05,10253,14.992507616019909,7.2429883384005235e-06,,0.0023710081141677,,,,,,,,,,,,,,,,,,,,,,,,,,,,,,,,,,,,,,,,,,,,,,,,,,,,,,,,,,,,,,,,,,,,,,,,,,,,,,,,,,,,,,,,,,,
103377,2056,10.1063/1.4710990,2012-5,['ThermoelectricMaterials'],12375,x=0,Fe2VAl,,"{'Form': {'category': 'Bulk', 'comment': '2x2x9 mm3 for measurement of resistivity and Seebeck coefficient'}, 'FabricationProcess': {'category': 'Sintering', 'comment': 'Appropriate amounts powders were mixed and milled and mechanical alloying was performed at 280rpm for 5h. The powder was put and sintered at 1323K under a pressure of 50MPa.'}, 'DataType': {'category': 'Experiment', 'comment': ''}, 'RelativeDensity': '', 'GrainSize': {'category': '100nm', 'comment': 'sub micron size grain'}, 'ThermalMeasurement': '', 'ElectricalMeasurement': {'category': 'SteadyState+4P', 'comment': ''}, 'MaterialFamily': {'category': 'Heusler', 'comment': ''}, 'Purity': {'category': 'SinglePhase', 'comment': 'Heusler type L21 structure and no trace of an impurity phase or secondary phase'}}",450,-1.415678147060614e-05,10253,15.045697847165798,6.25278916549436e-06,,0.0006187568809289,,,,,,,,,,,,,,,,,,,,,,,,,,,,,,,,,,,,,,,,,,,,,,,,,,,,,,,,,,,,,,,,,,,,,,,,,,,,,,,,,,,,,,,,,,,
103378,2056,10.1063/1.4710990,2012-5,['ThermoelectricMaterials'],12375,x=0,Fe2VAl,,"{'Form': {'category': 'Bulk', 'comment': '2x2x9 mm3 for measurement of resistivity and Seebeck coefficient'}, 'FabricationProcess': {'category': 'Sintering', 'comment': 'Appropriate amounts powders were mixed and milled and mechanical alloying was performed at 280rpm for 5h. The powder was put and sintered at 1323K under a pressure of 50MPa.'}, 'DataType': {'category': 'Experiment', 'comment': ''}, 'RelativeDensity': '', 'GrainSize': {'category': '100nm', 'comment': 'sub micron size grain'}, 'ThermalMeasurement': '', 'ElectricalMeasurement': {'category': 'SteadyState+4P', 'comment': ''}, 'MaterialFamily': {'category': 'Heusler', 'comment': ''}, 'Purity': {'category': 'SinglePhase', 'comment': 'Heusler type L21 structure and no trace of an impurity phase or secondary phase'}}",500,-1.1929745636107911e-05,10253,14.940850181657195,5.5717451423579705e-06,,7.426847232760991e-05,,,,,,,,,,,,,,,,,,,,,,,,,,,,,,,,,,,,,,,,,,,,,,,,,,,,,,,,,,,,,,,,,,,,,,,,,,,,,,,,,,,,,,,,,,,
103379,2056,10.1063/1.4710990,2012-5,['ThermoelectricMaterials'],12375,x=0,Fe2VAl,,"{'Form': {'category': 'Bulk', 'comment': '2x2x9 mm3 for measurement of resistivity and Seebeck coefficient'}, 'FabricationProcess': {'category': 'Sintering', 'comment': 'Appropriate amounts powders were mixed and milled and mechanical alloying was performed at 280rpm for 5h. The powder was put and sintered at 1323K under a pressure of 50MPa.'}, 'DataType': {'category': 'Experiment', 'comment': ''}, 'RelativeDensity': '', 'GrainSize': {'category': '100nm', 'comment': 'sub micron size grain'}, 'ThermalMeasurement': '', 'ElectricalMeasurement': {'category': 'SteadyState+4P', 'comment': ''}, 'MaterialFamily': {'category': 'Heusler', 'comment': ''}, 'Purity': {'category': 'SinglePhase', 'comment': 'Heusler type L21 structure and no trace of an impurity phase or secondary phase'}}",550,-1.0576812882963024e-05,10250,,5.005249273724211e-06,,,,,,,,,,,,,,,,,,,,,,,,,,,,,,,,,,,,,,,,,,,,,,,,,,,,,,,,,,,,,,,,,,,,,,,,,,,,,,,,,,,,,,,,,,,,,
103380,2056,10.1063/1.4710990,2012-5,['ThermoelectricMaterials'],12375,x=0,Fe2VAl,,"{'Form': {'category': 'Bulk', 'comment': '2x2x9 mm3 for measurement of resistivity and Seebeck coefficient'}, 'FabricationProcess': {'category': 'Sintering', 'comment': 'Appropriate amounts powders were mixed and milled and mechanical alloying was performed at 280rpm for 5h. The powder was put and sintered at 1323K under a pressure of 50MPa.'}, 'DataType': {'category': 'Experiment', 'comment': ''}, 'RelativeDensity': '', 'GrainSize': {'category': '100nm', 'comment': 'sub micron size grain'}, 'ThermalMeasurement': '', 'ElectricalMeasurement': {'category': 'SteadyState+4P', 'comment': ''}, 'MaterialFamily': {'category': 'Heusler', 'comment': ''}, 'Purity': {'category': 'SinglePhase', 'comment': 'Heusler type L21 structure and no trace of an impurity phase or secondary phase'}}",600,-1.004635060166862e-05,10250,,4.498709452011471e-06,,,,,,,,,,,,,,,,,,,,,,,,,,,,,,,,,,,,,,,,,,,,,,,,,,,,,,,,,,,,,,,,,,,,,,,,,,,,,,,,,,,,,,,,,,,,,
103385,2056,10.1063/1.4710990,2012-5,['ThermoelectricMaterials'],12376,x=0.02,Fe2V0.98W0.02Al,,"{'Form': {'category': 'Bulk', 'comment': '2x2x9 mm3 for measurement of resistivity and Seebeck coefficient'}, 'FabricationProcess': {'category': 'Sintering', 'comment': 'Appropriate amounts powders were mixed and milled and mechanical alloying was performed at 280rpm for 5h. The powder was put and sintered at 1323K under a pressure of 50MPa.'}, 'DataType': {'category': 'Experiment', 'comment': ''}, 'RelativeDensity': '', 'GrainSize': {'category': '100nm', 'comment': 'sub micron size grain'}, 'ThermalMeasurement': '', 'ElectricalMeasurement': {'category': 'SteadyState+4P', 'comment': ''}, 'MaterialFamily': {'category': 'Heusler', 'comment': ''}, 'Purity': {'category': 'SinglePhase', 'comment': 'Heusler type L21 structure and no trace of an impurity phase or secondary phase'}}",400,-7.869656344069434e-05,10253,9.719290499332317,7.136938595368183e-06,,0.0344613955792134,,,,,,,,,,,,,,,,,,,,,,,,,,,,,,,,,,,,,,,,,,,,,,,,,,,,,,,,,,,,,,,,,,,,,,,,,,,,,,,,,,,,,,,,,,,
103386,2056,10.1063/1.4710990,2012-5,['ThermoelectricMaterials'],12376,x=0.02,Fe2V0.98W0.02Al,,"{'Form': {'category': 'Bulk', 'comment': '2x2x9 mm3 for measurement of resistivity and Seebeck coefficient'}, 'FabricationProcess': {'category': 'Sintering', 'comment': 'Appropriate amounts powders were mixed and milled and mechanical alloying was performed at 280rpm for 5h. The powder was put and sintered at 1323K under a pressure of 50MPa.'}, 'DataType': {'category': 'Experiment', 'comment': ''}, 'RelativeDensity': '', 'GrainSize': {'category': '100nm', 'comment': 'sub micron size grain'}, 'ThermalMeasurement': '', 'ElectricalMeasurement': {'category': 'SteadyState+4P', 'comment': ''}, 'MaterialFamily': {'category': 'Heusler', 'comment': ''}, 'Purity': {'category': 'SinglePhase', 'comment': 'Heusler type L21 structure and no trace of an impurity phase or secondary phase'}}",450,-6.889063415721833e-05,10253,10.189101906412702,6.240350704542895e-06,,0.0343993968043134,,,,,,,,,,,,,,,,,,,,,,,,,,,,,,,,,,,,,,,,,,,,,,,,,,,,,,,,,,,,,,,,,,,,,,,,,,,,,,,,,,,,,,,,,,,
103387,2056,10.1063/1.4710990,2012-5,['ThermoelectricMaterials'],12376,x=0.02,Fe2V0.98W0.02Al,,"{'Form': {'category': 'Bulk', 'comment': '2x2x9 mm3 for measurement of resistivity and Seebeck coefficient'}, 'FabricationProcess': {'category': 'Sintering', 'comment': 'Appropriate amounts powders were mixed and milled and mechanical alloying was performed at 280rpm for 5h. The powder was put and sintered at 1323K under a pressure of 50MPa.'}, 'DataType': {'category': 'Experiment', 'comment': ''}, 'RelativeDensity': '', 'GrainSize': {'category': '100nm', 'comment': 'sub micron size grain'}, 'ThermalMeasurement': '', 'ElectricalMeasurement': {'category': 'SteadyState+4P', 'comment': ''}, 'MaterialFamily': {'category': 'Heusler', 'comment': ''}, 'Purity': {'category': 'SinglePhase', 'comment': 'Heusler type L21 structure and no trace of an impurity phase or secondary phase'}}",500,-5.85638699298922e-05,10253,11.071489327981226,5.525209681496733e-06,,0.0291622425313999,,,,,,,,,,,,,,,,,,,,,,,,,,,,,,,,,,,,,,,,,,,,,,,,,,,,,,,,,,,,,,,,,,,,,,,,,,,,,,,,,,,,,,,,,,,
103388,2056,10.1063/1.4710990,2012-5,['ThermoelectricMaterials'],12376,x=0.02,Fe2V0.98W0.02Al,,"{'Form': {'category': 'Bulk', 'comment': '2x2x9 mm3 for measurement of resistivity and Seebeck coefficient'}, 'FabricationProcess': {'category': 'Sintering', 'comment': 'Appropriate amounts powders were mixed and milled and mechanical alloying was performed at 280rpm for 5h. The powder was put and sintered at 1323K under a pressure of 50MPa.'}, 'DataType': {'category': 'Experiment', 'comment': ''}, 'RelativeDensity': '', 'GrainSize': {'category': '100nm', 'comment': 'sub micron size grain'}, 'ThermalMeasurement': '', 'ElectricalMeasurement': {'category': 'SteadyState+4P', 'comment': ''}, 'MaterialFamily': {'category': 'Heusler', 'comment': ''}, 'Purity': {'category': 'SinglePhase', 'comment': 'Heusler type L21 structure and no trace of an impurity phase or secondary phase'}}",550,-4.742468525341555e-05,10250,,4.965029175382166e-06,,,,,,,,,,,,,,,,,,,,,,,,,,,,,,,,,,,,,,,,,,,,,,,,,,,,,,,,,,,,,,,,,,,,,,,,,,,,,,,,,,,,,,,,,,,,,
