Repository: sajid-m-islam/esnail

File: esnail/Full Heusler(X2YZ).csv (part 4 of 12)
Host,Formula,Crystal Category,Dopant Material,Concentration,Dopant Site,Temperature (K) ,Seebeck Coefficient (µV/K),Resistivity(Ω*m),Electrical Conductivity (S/m),Crystal Structure,Microstructure,Experimental Preparation Notes,Paper (hyperlink),,,,,,
Fe2CoGa,FeCo2Ga,X2YZ,Co,1,Fe,393.1708,-13.7759,2.74E-07,,Poly,Bulk,"induction-melted,  cast into a Cr-coated copper mold in an argon atm, annealed  at 1073 K for 20 h",Magnetic and Thermoelectric Properties of Fe2CoGa Heusler Compounds | MDPI,,,,,,
Fe2CoGa,FeCo2Ga,X2YZ,Co,1,Fe,443.3629,-14.42,3.13E-07,,Poly,Bulk,"induction-melted,  cast into a Cr-coated copper mold in an argon atm, annealed  at 1073 K for 20 h",Magnetic and Thermoelectric Properties of Fe2CoGa Heusler Compounds | MDPI,,,,,,
Fe2CoGa,FeCo2Ga,X2YZ,Co,1,Fe,499.3241,-14.7217,3.69E-07,,Poly,Bulk,"induction-melted,  cast into a Cr-coated copper mold in an argon atm, annealed  at 1073 K for 20 h",Magnetic and Thermoelectric Properties of Fe2CoGa Heusler Compounds | MDPI,,,,,,
Fe2CoGa,FeCo2Ga,X2YZ,Co,1,Fe,551.8238,-14.8565,4.30E-07,,Poly,Bulk,"induction-melted,  cast into a Cr-coated copper mold in an argon atm, annealed  at 1073 K for 20 h",Magnetic and Thermoelectric Properties of Fe2CoGa Heusler Compounds | MDPI,,,,,,
Fe2CoGa,FeCo2Ga,X2YZ,Co,1,Fe,600.285,-15.1632,4.78E-07,,Poly,Bulk,"induction-melted,  cast into a Cr-coated copper mold in an argon atm, annealed  at 1073 K for 20 h",Magnetic and Thermoelectric Properties of Fe2CoGa Heusler Compounds | MDPI,,,,,,
GdPd2Bi,GdPd2Bi,X2YZ,X,X,X,11.1111,0.64,213.7599,,Poly,Bulk,arc melting,Two-band conduction as a pathway to non-linear Hall effect and unsaturated negative magnetoresistance in the martensitic compound GdPd2Bi,,,,,,
GdPd2Bi,GdPd2Bi,X2YZ,X,X,X,14.8148,0.71,213.8711,,Poly,Bulk,arc melting,Two-band conduction as a pathway to non-linear Hall effect and unsaturated negative magnetoresistance in the martensitic compound GdPd2Bi,,,,,,
GdPd2Bi,GdPd2Bi,X2YZ,X,X,X,38.4615,-0.39,213.1466,,Poly,Bulk,arc melting,Two-band conduction as a pathway to non-linear Hall effect and unsaturated negative magnetoresistance in the martensitic compound GdPd2Bi,,,,,,
GdPd2Bi,GdPd2Bi,X2YZ,X,X,X,67.5214,-1.12,209.4409,,Poly,Bulk,arc melting,Two-band conduction as a pathway to non-linear Hall effect and unsaturated negative magnetoresistance in the martensitic compound GdPd2Bi,,,,,,
GdPd2Bi,GdPd2Bi,X2YZ,X,X,X,83.1909,-1.30,205.257,,Poly,Bulk,arc melting,Two-band conduction as a pathway to non-linear Hall effect and unsaturated negative magnetoresistance in the martensitic compound GdPd2Bi,,,,,,
GdPd2Bi,GdPd2Bi,X2YZ,X,X,X,119.0883,-1.14,187.3559,,Poly,Bulk,arc melting,Two-band conduction as a pathway to non-linear Hall effect and unsaturated negative magnetoresistance in the martensitic compound GdPd2Bi,,,,,,
GdPd2Bi,GdPd2Bi,X2YZ,X,X,X,147.2934,-1.31,174.5381,,Poly,Bulk,arc melting,Two-band conduction as a pathway to non-linear Hall effect and unsaturated negative magnetoresistance in the martensitic compound GdPd2Bi,,,,,,
GdPd2Bi,GdPd2Bi,X2YZ,X,X,X,192.5926,-1.97,166.99,,Poly,Bulk,arc melting,Two-band conduction as a pathway to non-linear Hall effect and unsaturated negative magnetoresistance in the martensitic compound GdPd2Bi,,,,,,
GdPd2Bi,GdPd2Bi,X2YZ,X,X,X,224.7863,-2.49,170.0877,,Poly,Bulk,arc melting,Two-band conduction as a pathway to non-linear Hall effect and unsaturated negative magnetoresistance in the martensitic compound GdPd2Bi,,,,,,
GdPd2Bi,GdPd2Bi,X2YZ,X,X,X,237.8917,-2.71,170.961,,Poly,Bulk,arc melting,Two-band conduction as a pathway to non-linear Hall effect and unsaturated negative magnetoresistance in the martensitic compound GdPd2Bi,,,,,,
GdPd2Bi,GdPd2Bi,X2YZ,X,X,X,267.8063,-3.00,172.826,,Poly,Bulk,arc melting,Two-band conduction as a pathway to non-linear Hall effect and unsaturated negative magnetoresistance in the martensitic compound GdPd2Bi,,,,,,
Fe2VAl,Fe1.94Re0.06V0.94Ti0.14Al0.92,X2YZ,"Re, Ti","0.06, 0.14","Fe, V",310.395700,101.1739,12.997,,Poly,Bulk,"arc melting in argon atmosphere, homogenized at 1273K for 48 hours, annealed at 1273K for 1 hour followed by furnace cooling",Tailoring p-type thermoelectric properties of the Fe2VAl Heusler compound through off-stoichiometry and multiple substitution,,,,,,
Fe2VAl,Fe1.94Re0.06V0.94Ti0.14Al0.92,X2YZ,"Re, Ti","0.06, 0.14","Fe, V",411.343800,79.2819,9.4304,,Poly,Bulk,"arc melting in argon atmosphere, homogenized at 1273K for 48 hours, annealed at 1273K for 1 hour followed by furnace cooling",Tailoring p-type thermoelectric properties of the Fe2VAl Heusler compound through off-stoichiometry and multiple substitution,,,,,,
Fe2VAl,Fe1.94Re0.06V0.94Ti0.14Al0.92,X2YZ,"Re, Ti","0.06, 0.14","Fe, V",526.080100,45.0284,6.6678,,Poly,Bulk,"arc melting in argon atmosphere, homogenized at 1273K for 48 hours, annealed at 1273K for 1 hour followed by furnace cooling",Tailoring p-type thermoelectric properties of the Fe2VAl Heusler compound through off-stoichiometry and multiple substitution,,,,,,
Fe2VAl,Fe1.94Re0.06V0.94Ti0.14Al0.92,X2YZ,"Re, Ti","0.06, 0.14","Fe, V",631.149900,22.0134,5.2457,,Poly,Bulk,"arc melting in argon atmosphere, homogenized at 1273K for 48 hours, annealed at 1273K for 1 hour followed by furnace cooling",Tailoring p-type thermoelectric properties of the Fe2VAl Heusler compound through off-stoichiometry and multiple substitution,,,,,,
Fe2VAl,Fe1.94Re0.06V0.94Ti0.14Al0.92,X2YZ,"Re, Ti","0.06, 0.14","Fe, V",716.266000,10.0936,4.5806,,Poly,Bulk,"arc melting in argon atmosphere, homogenized at 1273K for 48 hours, annealed at 1273K for 1 hour followed by furnace cooling",Tailoring p-type thermoelectric properties of the Fe2VAl Heusler compound through off-stoichiometry and multiple substitution,,,,,,
Fe2VAl,Fe1.94Re0.06V0.94Ti0.14Al0.92,X2YZ,"Re, Ti","0.06, 0.14","Fe, V",799.982300,3.0913,4.01,,Poly,Bulk,"arc melting in argon atmosphere, homogenized at 1273K for 48 hours, annealed at 1273K for 1 hour followed by furnace cooling",Tailoring p-type thermoelectric properties of the Fe2VAl Heusler compound through off-stoichiometry and multiple substitution,,,,,,
Fe2VAl,Fe1.94Re0.06V0.90Ti0.18Al0.92,X2YZ,"Re, Ti","0.06, 0.18","Fe, V",310.382000,103.5626,4.8344,,Poly,Bulk,"arc melting in argon atmosphere, homogenized at 1273K for 48 hours, annealed at 1273K for 1 hour followed by furnace cooling",Tailoring p-type thermoelectric properties of the Fe2VAl Heusler compound through off-stoichiometry and multiple substitution,,,,,,
Fe2VAl,Fe1.94Re0.06V0.90Ti0.18Al0.92,X2YZ,"Re, Ti","0.06, 0.18","Fe, V",359.747800,106.5273,5.1675,,Poly,Bulk,"arc melting in argon atmosphere, homogenized at 1273K for 48 hours, annealed at 1273K for 1 hour followed by furnace cooling",Tailoring p-type thermoelectric properties of the Fe2VAl Heusler compound through off-stoichiometry and multiple substitution,,,,,,
Fe2VAl,Fe1.94Re0.06V0.90Ti0.18Al0.92,X2YZ,"Re, Ti","0.06, 0.18","Fe, V",451.716200,95.7335,5.3034,,Poly,Bulk,"arc melting in argon atmosphere, homogenized at 1273K for 48 hours, annealed at 1273K for 1 hour followed by furnace cooling",Tailoring p-type thermoelectric properties of the Fe2VAl Heusler compound through off-stoichiometry and multiple substitution,,,,,,
Fe2VAl,Fe1.94Re0.06V0.90Ti0.18Al0.92,X2YZ,"Re, Ti","0.06, 0.18","Fe, V",561.644100,62.7433,4.912,,Poly,Bulk,"arc melting in argon atmosphere, homogenized at 1273K for 48 hours, annealed at 1273K for 1 hour followed by furnace cooling",Tailoring p-type thermoelectric properties of the Fe2VAl Heusler compound through off-stoichiometry and multiple substitution,,,,,,
Fe2VAl,Fe1.94Re0.06V0.90Ti0.18Al0.92,X2YZ,"Re, Ti","0.06, 0.18","Fe, V",651.632800,38.319,4.4005,,Poly,Bulk,"arc melting in argon atmosphere, homogenized at 1273K for 48 hours, annealed at 1273K for 1 hour followed by furnace cooling",Tailoring p-type thermoelectric properties of the Fe2VAl Heusler compound through off-stoichiometry and multiple substitution,,,,,,
Fe2VAl,Fe1.94Re0.06V0.90Ti0.18Al0.92,X2YZ,"Re, Ti","0.06, 0.18","Fe, V",726.476200,23.7264,4.0103,,Poly,Bulk,"arc melting in argon atmosphere, homogenized at 1273K for 48 hours, annealed at 1273K for 1 hour followed by furnace cooling",Tailoring p-type thermoelectric properties of the Fe2VAl Heusler compound through off-stoichiometry and multiple substitution,,,,,,
Fe2VAl,Fe1.94Re0.06V0.90Ti0.18Al0.92,X2YZ,"Re, Ti","0.06, 0.18","Fe, V",775.907000,15.3094,3.8348,,Poly,Bulk,"arc melting in argon atmosphere, homogenized at 1273K for 48 hours, annealed at 1273K for 1 hour followed by furnace cooling",Tailoring p-type thermoelectric properties of the Fe2VAl Heusler compound through off-stoichiometry and multiple substitution,,,,,,
Fe2VAl,Fe1.94Re0.06V0.82Ti0.26Al0.92,X2YZ,"Re, Ti","0.06, 0.26","Fe, V",313.919800,84.5941,2.4507,,Poly,Bulk,"arc melting in argon atmosphere, homogenized at 1273K for 48 hours, annealed at 1273K for 1 hour followed by furnace cooling",Tailoring p-type thermoelectric properties of the Fe2VAl Heusler compound through off-stoichiometry and multiple substitution,,,,,,
Fe2VAl,Fe1.94Re0.06V0.82Ti0.26Al0.92,X2YZ,"Re, Ti","0.06, 0.26","Fe, V",412.614400,96.9872,2.8743,,Poly,Bulk,"arc melting in argon atmosphere, homogenized at 1273K for 48 hours, annealed at 1273K for 1 hour followed by furnace cooling",Tailoring p-type thermoelectric properties of the Fe2VAl Heusler compound through off-stoichiometry and multiple substitution,,,,,,
Fe2VAl,Fe1.94Re0.06V0.82Ti0.26Al0.92,X2YZ,"Re, Ti","0.06, 0.26","Fe, V",472.974200,96.4421,3.1396,,Poly,Bulk,"arc melting in argon atmosphere, homogenized at 1273K for 48 hours, annealed at 1273K for 1 hour followed by furnace cooling",Tailoring p-type thermoelectric properties of the Fe2VAl Heusler compound through off-stoichiometry and multiple substitution,,,,,,
Fe2VAl,Fe1.94Re0.06V0.82Ti0.26Al0.92,X2YZ,"Re, Ti","0.06, 0.26","Fe, V",582.125500,79.3299,3.4433,,Poly,Bulk,"arc melting in argon atmosphere, homogenized at 1273K for 48 hours, annealed at 1273K for 1 hour followed by furnace cooling",Tailoring p-type thermoelectric properties of the Fe2VAl Heusler compound through off-stoichiometry and multiple substitution,,,,,,
Fe2VAl,Fe1.94Re0.06V0.82Ti0.26Al0.92,X2YZ,"Re, Ti","0.06, 0.26","Fe, V",678.968800,55.61,3.4098,,Poly,Bulk,"arc melting in argon atmosphere, homogenized at 1273K for 48 hours, annealed at 1273K for 1 hour followed by furnace cooling",Tailoring p-type thermoelectric properties of the Fe2VAl Heusler compound through off-stoichiometry and multiple substitution,,,,,,
Fe2VAl,Fe1.94Re0.06V0.82Ti0.26Al0.92,X2YZ,"Re, Ti","0.06, 0.26","Fe, V",777.167900,34.7008,3.2506,,Poly,Bulk,"arc melting in argon atmosphere, homogenized at 1273K for 48 hours, annealed at 1273K for 1 hour followed by furnace cooling",Tailoring p-type thermoelectric properties of the Fe2VAl Heusler compound through off-stoichiometry and multiple substitution,,,,,,
Fe2VAl,Fe1.94Re0.06V0.78Ti0.30Al0.92,X2YZ,"Re, Ti","0.06, 0.30","Fe, V",309.862400,74.4758,1.8929,,Poly,Bulk,"arc melting in argon atmosphere, homogenized at 1273K for 48 hours, annealed at 1273K for 1 hour followed by furnace cooling",Tailoring p-type thermoelectric properties of the Fe2VAl Heusler compound through off-stoichiometry and multiple substitution,,,,,,
Fe2VAl,Fe1.94Re0.06V0.78Ti0.30Al0.92,X2YZ,"Re, Ti","0.06, 0.30","Fe, V",408.553000,87.5715,2.3372,,Poly,Bulk,"arc melting in argon atmosphere, homogenized at 1273K for 48 hours, annealed at 1273K for 1 hour followed by furnace cooling",Tailoring p-type thermoelectric properties of the Fe2VAl Heusler compound through off-stoichiometry and multiple substitution,,,,,,
Fe2VAl,Fe1.94Re0.06V0.78Ti0.30Al0.92,X2YZ,"Re, Ti","0.06, 0.30","Fe, V",462.723900,89.835,2.5788,,Poly,Bulk,"arc melting in argon atmosphere, homogenized at 1273K for 48 hours, annealed at 1273K for 1 hour followed by furnace cooling",Tailoring p-type thermoelectric properties of the Fe2VAl Heusler compound through off-stoichiometry and multiple substitution,,,,,,
Fe2VAl,Fe1.94Re0.06V0.78Ti0.30Al0.92,X2YZ,"Re, Ti","0.06, 0.30","Fe, V",545.054700,85.2211,2.905,,Poly,Bulk,"arc melting in argon atmosphere, homogenized at 1273K for 48 hours, annealed at 1273K for 1 hour followed by furnace cooling",Tailoring p-type thermoelectric properties of the Fe2VAl Heusler compound through off-stoichiometry and multiple substitution,,,,,,
Fe2VAl,Fe1.94Re0.06V0.78Ti0.30Al0.92,X2YZ,"Re, Ti","0.06, 0.30","Fe, V",628.812800,70.9121,3.142,,Poly,Bulk,"arc melting in argon atmosphere, homogenized at 1273K for 48 hours, annealed at 1273K for 1 hour followed by furnace cooling",Tailoring p-type thermoelectric properties of the Fe2VAl Heusler compound through off-stoichiometry and multiple substitution,,,,,,
Fe2VAl,Fe1.94Re0.06V0.78Ti0.30Al0.92,X2YZ,"Re, Ti","0.06, 0.30","Fe, V",713.276000,53.2309,3.2403,,Poly,Bulk,"arc melting in argon atmosphere, homogenized at 1273K for 48 hours, annealed at 1273K for 1 hour followed by furnace cooling",Tailoring p-type thermoelectric properties of the Fe2VAl Heusler compound through off-stoichiometry and multiple substitution,,,,,,
Fe2VAl,Fe1.94Re0.06V0.78Ti0.30Al0.92,X2YZ,"Re, Ti","0.06, 0.30","Fe, V",775.079800,40.0398,3.2129,,Poly,Bulk,"arc melting in argon atmosphere, homogenized at 1273K for 48 hours, annealed at 1273K for 1 hour followed by furnace cooling",Tailoring p-type thermoelectric properties of the Fe2VAl Heusler compound through off-stoichiometry and multiple substitution,,,,,,
Fe2VAl,Fe1.94Re0.06V0.74Ti0.34Al0.92,X2YZ,"Re, Ti","0.06, 0.34","Fe, V",312.641200,68.294,2.5901,,Poly,Bulk,"arc melting in argon atmosphere, homogenized at 1273K for 48 hours, annealed at 1273K for 1 hour followed by furnace cooling",Tailoring p-type thermoelectric properties of the Fe2VAl Heusler compound through off-stoichiometry and multiple substitution,,,,,,
Fe2VAl,Fe1.94Re0.06V0.74Ti0.34Al0.92,X2YZ,"Re, Ti","0.06, 0.34","Fe, V",418.874000,81.8133,3.26,,Poly,Bulk,"arc melting in argon atmosphere, homogenized at 1273K for 48 hours, annealed at 1273K for 1 hour followed by furnace cooling",Tailoring p-type thermoelectric properties of the Fe2VAl Heusler compound through off-stoichiometry and multiple substitution,,,,,,
Fe2VAl,Fe1.94Re0.06V0.74Ti0.34Al0.92,X2YZ,"Re, Ti","0.06, 0.34","Fe, V",472.350100,85.6222,3.5309,,Poly,Bulk,"arc melting in argon atmosphere, homogenized at 1273K for 48 hours, annealed at 1273K for 1 hour followed by furnace cooling",Tailoring p-type thermoelectric properties of the Fe2VAl Heusler compound through off-stoichiometry and multiple substitution,,,,,,
Fe2VAl,Fe1.94Re0.06V0.74Ti0.34Al0.92,X2YZ,"Re, Ti","0.06, 0.34","Fe, V",571.823000,81.8563,3.9147,,Poly,Bulk,"arc melting in argon atmosphere, homogenized at 1273K for 48 hours, annealed at 1273K for 1 hour followed by furnace cooling",Tailoring p-type thermoelectric properties of the Fe2VAl Heusler compound through off-stoichiometry and multiple substitution,,,,,,
Fe2VAl,Fe1.94Re0.06V0.74Ti0.34Al0.92,X2YZ,"Re, Ti","0.06, 0.34","Fe, V",684.407600,64.0425,4.1432,,Poly,Bulk,"arc melting in argon atmosphere, homogenized at 1273K for 48 hours, annealed at 1273K for 1 hour followed by furnace cooling",Tailoring p-type thermoelectric properties of the Fe2VAl Heusler compound through off-stoichiometry and multiple substitution,,,,,,
Fe2VAl,Fe1.94Re0.06V0.74Ti0.34Al0.92,X2YZ,"Re, Ti","0.06, 0.34","Fe, V",768.870800,46.3613,4.0284,,Poly,Bulk,"arc melting in argon atmosphere, homogenized at 1273K for 48 hours, annealed at 1273K for 1 hour followed by furnace cooling",Tailoring p-type thermoelectric properties of the Fe2VAl Heusler compound through off-stoichiometry and multiple substitution,,,,,,
Fe2VAl,Fe2VAl,X2YZ,X,X,X,300.0824,85.106100,582.8767,,Poly,Bulk,"melting, remelting at least four times, annealed for 72 hr at 1173K furnace cooled",Influence of self-substitution on the thermoelectric Fe2VAl Heusler alloy,,,,,,
Fe2VAl,Fe2VAl,X2YZ,X,X,X,450.3905,45.342200,384.0409,,Poly,Bulk,"melting, remelting at least four times, annealed for 72 hr at 1173K furnace cooled",Influence of self-substitution on the thermoelectric Fe2VAl Heusler alloy,,,,,,
Fe2VAl,Fe2VAl,X2YZ,X,X,X,599.9199,16.630800,321.954,,Poly,Bulk,"melting, remelting at least four times, annealed for 72 hr at 1173K furnace cooled",Influence of self-substitution on the thermoelectric Fe2VAl Heusler alloy,,,,,,
Fe2VAl,Fe2V1.02Al0.98,X2YZ,V,1.02,V,117.6942,-102.9371,273.5677,,Poly,Bulk,"melting, remelting at least four times, annealed for 72 hr at 1173K furnace cooled",Influence of self-substitution on the thermoelectric Fe2VAl Heusler alloy,,,,,,
Fe2VAl,Fe2V1.02Al0.98,X2YZ,V,1.02,V,178.7990,-135.664300,342.3118,,Poly,Bulk,"melting, remelting at least four times, annealed for 72 hr at 1173K furnace cooled",Influence of self-substitution on the thermoelectric Fe2VAl Heusler alloy,,,,,,
Fe2VAl,Fe2V1.02Al0.98,X2YZ,V,1.02,V,239.1353,-156.433600,420.4646,,Poly,Bulk,"melting, remelting at least four times, annealed for 72 hr at 1173K furnace cooled",Influence of self-substitution on the thermoelectric Fe2VAl Heusler alloy,,,,,,
Fe2VAl,Fe2V1.02Al0.98,X2YZ,V,1.02,V,269.1113,-156.433600,452.9185,,Poly,Bulk,"melting, remelting at least four times, annealed for 72 hr at 1173K furnace cooled",Influence of self-substitution on the thermoelectric Fe2VAl Heusler alloy,,,,,,
Fe2VAl,Fe2V1.02Al0.98,X2YZ,V,1.02,V,359.0392,-117.412600,483.3742,,Poly,Bulk,"melting, remelting at least four times, annealed for 72 hr at 1173K furnace cooled",Influence of self-substitution on the thermoelectric Fe2VAl Heusler alloy,,,,,,
Fe2VAl,Fe2V1.02Al0.98,X2YZ,V,1.02,V,451.2730,-63.286700,425.8863,,Poly,Bulk,"melting, remelting at least four times, annealed for 72 hr at 1173K furnace cooled",Influence of self-substitution on the thermoelectric Fe2VAl Heusler alloy,,,,,,
Fe2VAl,Fe2V1.02Al0.98,X2YZ,V,1.02,V,510.8407,-38.741300,381.9997,,Poly,Bulk,"melting, remelting at least four times, annealed for 72 hr at 1173K furnace cooled",Influence of self-substitution on the thermoelectric Fe2VAl Heusler alloy,,,,,,
Fe2VAl,Fe2V1.02Al0.98,X2YZ,V,1.02,V,601.1529,-22.377600,337.0603,,Poly,Bulk,"melting, remelting at least four times, annealed for 72 hr at 1173K furnace cooled",Influence of self-substitution on the thermoelectric Fe2VAl Heusler alloy,,,,,,
Fe2VAl,Fe2V1.03Al0.97,X2YZ,V,1.03,V,117.6942,-97.272700,211.0466,,Poly,Bulk,"melting, remelting at least four times, annealed for 72 hr at 1173K furnace cooled",Influence of self-substitution on the thermoelectric Fe2VAl Heusler alloy,,,,,,
Fe2VAl,Fe2V1.03Al0.97,X2YZ,V,1.03,V,206.4692,-140.489500,295.2468,,Poly,Bulk,"melting, remelting at least four times, annealed for 72 hr at 1173K furnace cooled",Influence of self-substitution on the thermoelectric Fe2VAl Heusler alloy,,,,,,
Fe2VAl,Fe2V1.03Al0.97,X2YZ,V,1.03,V,267.5741,-155.804200,361.2987,,Poly,Bulk,"melting, remelting at least four times, annealed for 72 hr at 1173K furnace cooled",Influence of self-substitution on the thermoelectric Fe2VAl Heusler alloy,,,,,,
Fe2VAl,Fe2V1.03Al0.97,X2YZ,V,1.03,V,358.6549,-135.454500,431.4562,,Poly,Bulk,"melting, remelting at least four times, annealed for 72 hr at 1173K furnace cooled",Influence of self-substitution on the thermoelectric Fe2VAl Heusler alloy,,,,,,
Fe2VAl,Fe2V1.03Al0.97,X2YZ,V,1.03,V,450.1201,-94.755200,434.6195,,Poly,Bulk,"melting, remelting at least four times, annealed for 72 hr at 1173K furnace cooled",Influence of self-substitution on the thermoelectric Fe2VAl Heusler alloy,,,,,,
Fe2VAl,Fe2V1.03Al0.97,X2YZ,V,1.03,V,539.6637,-58.042000,397.8373,,Poly,Bulk,"melting, remelting at least four times, annealed for 72 hr at 1173K furnace cooled",Influence of self-substitution on the thermoelectric Fe2VAl Heusler alloy,,,,,,
Fe2VAl,Fe2V1.03Al0.97,X2YZ,V,1.03,V,598.4628,-42.517500,368.0214,,Poly,Bulk,"melting, remelting at least four times, annealed for 72 hr at 1173K furnace cooled",Influence of self-substitution on the thermoelectric Fe2VAl Heusler alloy,,,,,,
Fe2VAl,Fe2V1.08Al0.92,X2YZ,V,1.08,V,118.0785,-53.846200,104.1594,,Poly,Bulk,"melting, remelting at least four times, annealed for 72 hr at 1173K furnace cooled",Influence of self-substitution on the thermoelectric Fe2VAl Heusler alloy,,,,,,
Fe2VAl,Fe2V1.08Al0.92,X2YZ,V,1.08,V,234.1393,-94.755200,175.8446,,Poly,Bulk,"melting, remelting at least four times, annealed for 72 hr at 1173K furnace cooled",Influence of self-substitution on the thermoelectric Fe2VAl Heusler alloy,,,,,,
Fe2VAl,Fe2V1.08Al0.92,X2YZ,V,1.08,V,330.9848,-109.021000,242.5849,,Poly,Bulk,"melting, remelting at least four times, annealed for 72 hr at 1173K furnace cooled",Influence of self-substitution on the thermoelectric Fe2VAl Heusler alloy,,,,,,
Fe2VAl,Fe2V1.08Al0.92,X2YZ,V,1.08,V,420.9127,-118.461500,301.9848,,Poly,Bulk,"melting, remelting at least four times, annealed for 72 hr at 1173K furnace cooled",Influence of self-substitution on the thermoelectric Fe2VAl Heusler alloy,,,,,,
Fe2VAl,Fe2V1.08Al0.92,X2YZ,V,1.08,V,479.7118,-115.314700,333.9861,,Poly,Bulk,"melting, remelting at least four times, annealed for 72 hr at 1173K furnace cooled",Influence of self-substitution on the thermoelectric Fe2VAl Heusler alloy,,,,,,
Fe2VAl,Fe2V1.08Al0.92,X2YZ,V,1.08,V,540.0480,-105.244800,357.0131,,Poly,Bulk,"melting, remelting at least four times, annealed for 72 hr at 1173K furnace cooled",Influence of self-substitution on the thermoelectric Fe2VAl Heusler alloy,,,,,,
Fe2VAl,Fe2V1.08Al0.92,X2YZ,V,1.08,V,600.0000,-89.510500,367.3605,,Poly,Bulk,"melting, remelting at least four times, annealed for 72 hr at 1173K furnace cooled",Influence of self-substitution on the thermoelectric Fe2VAl Heusler alloy,,,,,,
Fe2VAl,Fe2V0.93Al1.07,X2YZ,V,0.93,V,117.7072,16.365700,51.0275,,Poly,Bulk,"melting, remelting at least four times, annealed for 72 hr at 1173K furnace cooled",Influence of self-substitution on the thermoelectric Fe2VAl Heusler alloy,,,,,,
Fe2VAl,Fe2V0.93Al1.07,X2YZ,V,0.93,V,242.7098,35.470800,91.2326,,Poly,Bulk,"melting, remelting at least four times, annealed for 72 hr at 1173K furnace cooled",Influence of self-substitution on the thermoelectric Fe2VAl Heusler alloy,,,,,,
Fe2VAl,Fe2V0.93Al1.07,X2YZ,V,0.93,V,331.2159,46.606800,128.7873,,Poly,Bulk,"melting, remelting at least four times, annealed for 72 hr at 1173K furnace cooled",Influence of self-substitution on the thermoelectric Fe2VAl Heusler alloy,,,,,,
Fe2VAl,Fe2V0.93Al1.07,X2YZ,V,0.93,V,419.3546,57.343500,167.2912,,Poly,Bulk,"melting, remelting at least four times, annealed for 72 hr at 1173K furnace cooled",Influence of self-substitution on the thermoelectric Fe2VAl Heusler alloy,,,,,,
Fe2VAl,Fe2V0.93Al1.07,X2YZ,V,0.93,V,505.6707,62.089200,203.285,,Poly,Bulk,"melting, remelting at least four times, annealed for 72 hr at 1173K furnace cooled",Influence of self-substitution on the thermoelectric Fe2VAl Heusler alloy,,,,,,
Fe2VAl,Fe2V0.93Al1.07,X2YZ,V,0.93,V,600.1390,57.243200,242.016,,Poly,Bulk,"melting, remelting at least four times, annealed for 72 hr at 1173K furnace cooled",Influence of self-substitution on the thermoelectric Fe2VAl Heusler alloy,,,,,,
Fe2VAl,Fe2V0.95Al1.05,X2YZ,V,0.95,V,118.7738,27.283900,65.7209,,Poly,Bulk,"melting, remelting at least four times, annealed for 72 hr at 1173K furnace cooled",Influence of self-substitution on the thermoelectric Fe2VAl Heusler alloy,,,,,,
Fe2VAl,Fe2V0.95Al1.05,X2YZ,V,0.95,V,238.9893,43.861700,99.1082,,Poly,Bulk,"melting, remelting at least four times, annealed for 72 hr at 1173K furnace cooled",Influence of self-substitution on the thermoelectric Fe2VAl Heusler alloy,,,,,,
Fe2VAl,Fe2V0.95Al1.05,X2YZ,V,0.95,V,299.8269,54.347200,122.9672,,Poly,Bulk,"melting, remelting at least four times, annealed for 72 hr at 1173K furnace cooled",Influence of self-substitution on the thermoelectric Fe2VAl Heusler alloy,,,,,,
Fe2VAl,Fe2V0.95Al1.05,X2YZ,V,0.95,V,390.9309,61.353900,162.637,,Poly,Bulk,"melting, remelting at least four times, annealed for 72 hr at 1173K furnace cooled",Influence of self-substitution on the thermoelectric Fe2VAl Heusler alloy,,,,,,
Fe2VAl,Fe2V0.95Al1.05,X2YZ,V,0.95,V,450.6823,66.247500,188.8363,,Poly,Bulk,"melting, remelting at least four times, annealed for 72 hr at 1173K furnace cooled",Influence of self-substitution on the thermoelectric Fe2VAl Heusler alloy,,,,,,
Fe2VAl,Fe2V0.95Al1.05,X2YZ,V,0.95,V,508.9721,67.280500,213.7767,,Poly,Bulk,"melting, remelting at least four times, annealed for 72 hr at 1173K furnace cooled",Influence of self-substitution on the thermoelectric Fe2VAl Heusler alloy,,,,,,
Fe2VAl,Fe2V0.95Al1.05,X2YZ,V,0.95,V,601.2513,55.777900,253.211,,Poly,Bulk,"melting, remelting at least four times, annealed for 72 hr at 1173K furnace cooled",Influence of self-substitution on the thermoelectric Fe2VAl Heusler alloy,,,,,,
Fe2VAl,Fe2V0.97Al1.03,X2YZ,V,0.97,V,119.8398,38.335200,79.3278,,Poly,Bulk,"melting, remelting at least four times, annealed for 72 hr at 1173K furnace cooled",Influence of self-substitution on the thermoelectric Fe2VAl Heusler alloy,,,,,,
Fe2VAl,Fe2V0.97Al1.03,X2YZ,V,0.97,V,211.6690,48.803600,101.3978,,Poly,Bulk,"melting, remelting at least four times, annealed for 72 hr at 1173K furnace cooled",Influence of self-substitution on the thermoelectric Fe2VAl Heusler alloy,,,,,,
Fe2VAl,Fe2V0.97Al1.03,X2YZ,V,0.97,V,329.6724,64.983100,146.8567,,Poly,Bulk,"melting, remelting at least four times, annealed for 72 hr at 1173K furnace cooled",Influence of self-substitution on the thermoelectric Fe2VAl Heusler alloy,,,,,,
Fe2VAl,Fe2V0.97Al1.03,X2YZ,V,0.97,V,420.7828,70.258800,187.7096,,Poly,Bulk,"melting, remelting at least four times, annealed for 72 hr at 1173K furnace cooled",Influence of self-substitution on the thermoelectric Fe2VAl Heusler alloy,,,,,,
Fe2VAl,Fe2V0.97Al1.03,X2YZ,V,0.97,V,508.2440,64.617700,222.9294,,Poly,Bulk,"melting, remelting at least four times, annealed for 72 hr at 1173K furnace cooled",Influence of self-substitution on the thermoelectric Fe2VAl Heusler alloy,,,,,,
Fe2VAl,Fe2V0.97Al1.03,X2YZ,V,0.97,V,600.9152,46.856600,245.3877,,Poly,Bulk,"melting, remelting at least four times, annealed for 72 hr at 1173K furnace cooled",Influence of self-substitution on the thermoelectric Fe2VAl Heusler alloy,,,,,,
Fe2VAl,Fe2V0.985Al1.015,X2YZ,V,0.985,V,119.7573,60.705500,242.8882,,Poly,Bulk,"melting, remelting at least four times, annealed for 72 hr at 1173K furnace cooled",Influence of self-substitution on the thermoelectric Fe2VAl Heusler alloy,,,,,,
Fe2VAl,Fe2V0.985Al1.015,X2YZ,V,0.985,V,206.7612,79.032700,240.5275,,Poly,Bulk,"melting, remelting at least four times, annealed for 72 hr at 1173K furnace cooled",Influence of self-substitution on the thermoelectric Fe2VAl Heusler alloy,,,,,,
Fe2VAl,Fe2V0.985Al1.015,X2YZ,V,0.985,V,271.2917,88.584100,250.5745,,Poly,Bulk,"melting, remelting at least four times, annealed for 72 hr at 1173K furnace cooled",Influence of self-substitution on the thermoelectric Fe2VAl Heusler alloy,,,,,,
Fe2VAl,Fe2V0.985Al1.015,X2YZ,V,0.985,V,330.6863,90.149000,262.3693,,Poly,Bulk,"melting, remelting at least four times, annealed for 72 hr at 1173K furnace cooled",Influence of self-substitution on the thermoelectric Fe2VAl Heusler alloy,,,,,,
Fe2VAl,Fe2V0.985Al1.015,X2YZ,V,0.985,V,417.4790,65.733300,273.2613,,Poly,Bulk,"melting, remelting at least four times, annealed for 72 hr at 1173K furnace cooled",Influence of self-substitution on the thermoelectric Fe2VAl Heusler alloy,,,,,,
Fe2VAl,Fe2V0.985Al1.015,X2YZ,V,0.985,V,511.6500,41.446700,274.5561,,Poly,Bulk,"melting, remelting at least four times, annealed for 72 hr at 1173K furnace cooled",Influence of self-substitution on the thermoelectric Fe2VAl Heusler alloy,,,,,,
Fe2VAl,Fe2V0.985Al1.015,X2YZ,V,0.985,V,599.1619,22.090600,283.2734,,Poly,Bulk,"melting, remelting at least four times, annealed for 72 hr at 1173K furnace cooled",Influence of self-substitution on the thermoelectric Fe2VAl Heusler alloy,,,,,,
Fe2VAl,Fe2VAl,X2YZ,X,X,X,3.0519,5.574900,2.29E+03,,Poly ,Bulk,annealed at 900C for one week,Stoichiometric and off-stoichiometric full Heusler Fe 2 V1−xWxAl thermoelectric systems,,,,,,
Fe2VAl,Fe2VAl,X2YZ,X,X,X,73.2452,49.477400,1.74E+03,,Poly ,Bulk,annealed at 900C for one week,Stoichiometric and off-stoichiometric full Heusler Fe 2 V1−xWxAl thermoelectric systems,,,,,,
Fe2VAl,Fe2VAl,X2YZ,X,X,X,166.8362,74.564500,1.46E+03,,Poly ,Bulk,annealed at 900C for one week,Stoichiometric and off-stoichiometric full Heusler Fe 2 V1−xWxAl thermoelectric systems,,,,,,
Fe2VAl,Fe2VAl,X2YZ,X,X,X,270.6002,67.247400,1.03E+03,,Poly ,Bulk,annealed at 900C for one week,Stoichiometric and off-stoichiometric full Heusler Fe 2 V1−xWxAl thermoelectric systems,,,,,,
Fe2VAl,Fe2VAl,X2YZ,X,X,X,468.9725,34.146300,491.7004,,Poly ,Bulk,annealed at 900C for one week,Stoichiometric and off-stoichiometric full Heusler Fe 2 V1−xWxAl thermoelectric systems,,,,,,
Fe2VAl,Fe2VAl,X2YZ,X,X,X,661.2411,5.923300,354.0328,,Poly ,Bulk,annealed at 900C for one week,Stoichiometric and off-stoichiometric full Heusler Fe 2 V1−xWxAl thermoelectric systems,,,,,,
Fe2VAl,Fe2VAl,X2YZ,X,X,X,865.7172,-4.878000,319.2563,,Poly ,Bulk,annealed at 900C for one week,Stoichiometric and off-stoichiometric full Heusler Fe 2 V1−xWxAl thermoelectric systems,,,,,,
Fe2VAl,Fe2V0.85W0.15Al,X2YZ,W,0.15,V,8.1384,-4.878000,600.718,,Poly ,Bulk,annealed at 900C for one week,Stoichiometric and off-stoichiometric full Heusler Fe 2 V1−xWxAl thermoelectric systems,,,,,,
Fe2VAl,Fe2V0.85W0.15Al,X2YZ,W,0.15,V,100.7121,-64.111500,642.9254,,Poly ,Bulk,annealed at 900C for one week,Stoichiometric and off-stoichiometric full Heusler Fe 2 V1−xWxAl thermoelectric systems,,,,,,
Fe2VAl,Fe2V0.85W0.15Al,X2YZ,W,0.15,V,173.9573,-100.696900,722.8137,,Poly ,Bulk,annealed at 900C for one week,Stoichiometric and off-stoichiometric full Heusler Fe 2 V1−xWxAl thermoelectric systems,,,,,,
Fe2VAl,Fe2V0.85W0.15Al,X2YZ,W,0.15,V,267.5483,-125.087100,788.4726,,Poly ,Bulk,annealed at 900C for one week,Stoichiometric and off-stoichiometric full Heusler Fe 2 V1−xWxAl thermoelectric systems,,,,,,
Fe2VAl,Fe2V0.85W0.15Al,X2YZ,W,0.15,V,378.4334,-100.696900,771.268,,Poly ,Bulk,annealed at 900C for one week,Stoichiometric and off-stoichiometric full Heusler Fe 2 V1−xWxAl thermoelectric systems,,,,,,
Fe2VAl,Fe2V0.85W0.15Al,X2YZ,W,0.15,V,521.8718,-49.825800,679.9685,,Poly ,Bulk,annealed at 900C for one week,Stoichiometric and off-stoichiometric full Heusler Fe 2 V1−xWxAl thermoelectric systems,,,,,,
Fe2VAl,Fe2V0.85W0.15Al,X2YZ,W,0.15,V,664.2930,-19.163800,580.7656,,Poly ,Bulk,annealed at 900C for one week,Stoichiometric and off-stoichiometric full Heusler Fe 2 V1−xWxAl thermoelectric systems,,,,,,
Fe2VAl,Fe2V0.85W0.15Al,X2YZ,W,0.15,V,771.1089,-25.784000,523.148,,Poly ,Bulk,annealed at 900C for one week,Stoichiometric and off-stoichiometric full Heusler Fe 2 V1−xWxAl thermoelectric systems,,,,,,
Fe2VAl,Fe2V0.85W0.15Al,X2YZ,W,0.15,V,819.9390,-25.784000,505.6531,,Poly ,Bulk,annealed at 900C for one week,Stoichiometric and off-stoichiometric full Heusler Fe 2 V1−xWxAl thermoelectric systems,,,,,,
Fe2VAl,Fe2V0.8W0.2Al,X2YZ,W,0.2,V,9.1556,-3.832800,273.2538,,Poly ,Bulk,annealed at 900C for one week,Stoichiometric and off-stoichiometric full Heusler Fe 2 V1−xWxAl thermoelectric systems,,,,,,
Fe2VAl,Fe2V0.8W0.2Al,X2YZ,W,0.2,V,79.3489,-43.205600,302.2312,,Poly ,Bulk,annealed at 900C for one week,Stoichiometric and off-stoichiometric full Heusler Fe 2 V1−xWxAl thermoelectric systems,,,,,,
Fe2VAl,Fe2V0.8W0.2Al,X2YZ,W,0.2,V,157.6806,-80.139400,351.158,,Poly ,Bulk,annealed at 900C for one week,Stoichiometric and off-stoichiometric full Heusler Fe 2 V1−xWxAl thermoelectric systems,,,,,,
Fe2VAl,Fe2V0.8W0.2Al,X2YZ,W,0.2,V,209.5626,-98.954700,388.0978,,Poly ,Bulk,annealed at 900C for one week,Stoichiometric and off-stoichiometric full Heusler Fe 2 V1−xWxAl thermoelectric systems,,,,,,
Fe2VAl,Fe2V0.8W0.2Al,X2YZ,W,0.2,V,267.5483,-112.195100,429.143,,Poly ,Bulk,annealed at 900C for one week,Stoichiometric and off-stoichiometric full Heusler Fe 2 V1−xWxAl thermoelectric systems,,,,,,
Fe2VAl,Fe2V0.8W0.2Al,X2YZ,W,0.2,V,371.3123,-101.045300,488.5429,,Poly ,Bulk,annealed at 900C for one week,Stoichiometric and off-stoichiometric full Heusler Fe 2 V1−xWxAl thermoelectric systems,,,,,,
Fe2VAl,Fe2V0.8W0.2Al,X2YZ,W,0.2,V,527.9756,-71.777000,520.1256,,Poly ,Bulk,annealed at 900C for one week,Stoichiometric and off-stoichiometric full Heusler Fe 2 V1−xWxAl thermoelectric systems,,,,,,
Fe2VAl,Fe2V0.8W0.2Al,X2YZ,W,0.2,V,720.2442,-43.554000,481.7019,,Poly ,Bulk,annealed at 900C for one week,Stoichiometric and off-stoichiometric full Heusler Fe 2 V1−xWxAl thermoelectric systems,,,,,,
Fe2VAl,Fe2V0.8W0.2Al,X2YZ,W,0.2,V,824.0081,-34.843200,450.9671,,Poly ,Bulk,annealed at 900C for one week,Stoichiometric and off-stoichiometric full Heusler Fe 2 V1−xWxAl thermoelectric systems,,,,,,
Fe2VAl,Fe2V0.95W0.05Al,X2YZ,W,0.05,V,2.0346,-8.013900,525.6676,,Poly ,Bulk,annealed at 900C for one week,Stoichiometric and off-stoichiometric full Heusler Fe 2 V1−xWxAl thermoelectric systems,,,,,,
Fe2VAl,Fe2V0.95W0.05Al,X2YZ,W,0.05,V,82.4008,-70.731700,572.827,,Poly ,Bulk,annealed at 900C for one week,Stoichiometric and off-stoichiometric full Heusler Fe 2 V1−xWxAl thermoelectric systems,,,,,,
Fe2VAl,Fe2V0.95W0.05Al,X2YZ,W,0.05,V,160.7325,-110.104500,656.5878,,Poly ,Bulk,annealed at 900C for one week,Stoichiometric and off-stoichiometric full Heusler Fe 2 V1−xWxAl thermoelectric systems,,,,,,
Fe2VAl,Fe2V0.95W0.05Al,X2YZ,W,0.05,V,246.1851,-132.404200,710.8477,,Poly ,Bulk,annealed at 900C for one week,Stoichiometric and off-stoichiometric full Heusler Fe 2 V1−xWxAl thermoelectric systems,,,,,,
Fe2VAl,Fe2V0.95W0.05Al,X2YZ,W,0.05,V,346.8973,-117.421600,663.1493,,Poly ,Bulk,annealed at 900C for one week,Stoichiometric and off-stoichiometric full Heusler Fe 2 V1−xWxAl thermoelectric systems,,,,,,
Fe2VAl,Fe2V0.95W0.05Al,X2YZ,W,0.05,V,436.4191,-70.383300,567.3326,,Poly ,Bulk,annealed at 900C for one week,Stoichiometric and off-stoichiometric full Heusler Fe 2 V1−xWxAl thermoelectric systems,,,,,,
Fe2VAl,Fe2V0.95W0.05Al,X2YZ,W,0.05,V,572.7365,-32.752600,430.3729,,Poly ,Bulk,annealed at 900C for one week,Stoichiometric and off-stoichiometric full Heusler Fe 2 V1−xWxAl thermoelectric systems,,,,,,
Fe2VAl,Fe2V0.95W0.05Al,X2YZ,W,0.05,V,668.3622,-22.299700,385.3523,,Poly ,Bulk,annealed at 900C for one week,Stoichiometric and off-stoichiometric full Heusler Fe 2 V1−xWxAl thermoelectric systems,,,,,,
Fe2VAl,Fe2V0.95W0.05Al,X2YZ,W,0.05,V,817.9044,-18.118500,346.9616,,Poly ,Bulk,annealed at 900C for one week,Stoichiometric and off-stoichiometric full Heusler Fe 2 V1−xWxAl thermoelectric systems,,,,,,
Fe2VAl,Fe2V0.9W0.1Al,X2YZ,W,0.1,V,15.2594,-10.104500,493.9125,,Poly ,Bulk,annealed at 900C for one week,Stoichiometric and off-stoichiometric full Heusler Fe 2 V1−xWxAl thermoelectric systems,,,,,,
Fe2VAl,Fe2V0.9W0.1Al,X2YZ,W,0.1,V,88.5046,-83.972100,538.0043,,Poly ,Bulk,annealed at 900C for one week,Stoichiometric and off-stoichiometric full Heusler Fe 2 V1−xWxAl thermoelectric systems,,,,,,
Fe2VAl,Fe2V0.9W0.1Al,X2YZ,W,0.1,V,195.3204,-135.540100,750.1571,,Poly ,Bulk,annealed at 900C for one week,Stoichiometric and off-stoichiometric full Heusler Fe 2 V1−xWxAl thermoelectric systems,,,,,,
Fe2VAl,Fe2V0.9W0.1Al,X2YZ,W,0.1,V,268.5656,-158.536600,847.7425,,Poly ,Bulk,annealed at 900C for one week,Stoichiometric and off-stoichiometric full Heusler Fe 2 V1−xWxAl thermoelectric systems,,,,,,
Fe2VAl,Fe2V0.9W0.1Al,X2YZ,W,0.1,V,410.9868,-118.815300,866.6371,,Poly ,Bulk,annealed at 900C for one week,Stoichiometric and off-stoichiometric full Heusler Fe 2 V1−xWxAl thermoelectric systems,,,,,,
Fe2VAl,Fe2V0.9W0.1Al,X2YZ,W,0.1,V,523.9064,-77.700300,791.2228,,Poly ,Bulk,annealed at 900C for one week,Stoichiometric and off-stoichiometric full Heusler Fe 2 V1−xWxAl thermoelectric systems,,,,,,
Fe2VAl,Fe2V0.9W0.1Al,X2YZ,W,0.1,V,662.2584,-46.341500,685.9774,,Poly ,Bulk,annealed at 900C for one week,Stoichiometric and off-stoichiometric full Heusler Fe 2 V1−xWxAl thermoelectric systems,,,,,,
Fe2VAl,Fe2V0.9W0.1Al,X2YZ,W,0.1,V,762.9705,-31.010500,636.9709,,Poly ,Bulk,annealed at 900C for one week,Stoichiometric and off-stoichiometric full Heusler Fe 2 V1−xWxAl thermoelectric systems,,,,,,
Fe2VAl,Fe2V0.9W0.1Al,X2YZ,W,0.1,V,814.8525,-29.616700,617.6801,,Poly ,Bulk,annealed at 900C for one week,Stoichiometric and off-stoichiometric full Heusler Fe 2 V1−xWxAl thermoelectric systems,,,,,,
Fe2VAl,Fe2VAl,X2YZ,X,X,X,7.3949,2.935600,2.91E+03,,Poly ,Bulk,"Ar arc melting, annealed at 1000C for two days then further annealed at 400C for more than 12 hours","Thermoelectric properties of the semimetallic Heusler compounds Fe2-xV1+x M M=(Al, Ga)",,,,,,
Fe2VAl,Fe2VAl,X2YZ,X,X,X,58.1922,13.488400,2.53E+03,,Poly ,Bulk,"Ar arc melting, annealed at 1000C for two days then further annealed at 400C for more than 12 hours","Thermoelectric properties of the semimetallic Heusler compounds Fe2-xV1+x M M=(Al, Ga)",,,,,,
Fe2VAl,Fe2VAl,X2YZ,X,X,X,142.0574,23.639200,2.24E+03,,Poly ,Bulk,"Ar arc melting, annealed at 1000C for two days then further annealed at 400C for more than 12 hours","Thermoelectric properties of the semimetallic Heusler compounds Fe2-xV1+x M M=(Al, Ga)",,,,,,
Fe2VAl,Fe2VAl,X2YZ,X,X,X,212.2031,32.512000,1.87E+03,,Poly ,Bulk,"Ar arc melting, annealed at 1000C for two days then further annealed at 400C for more than 12 hours","Thermoelectric properties of the semimetallic Heusler compounds Fe2-xV1+x M M=(Al, Ga)",,,,,,
Fe2VAl,Fe2VAl,X2YZ,X,X,X,287.0255,41.893700,1.49E+03,,Poly ,Bulk,"Ar arc melting, annealed at 1000C for two days then further annealed at 400C for more than 12 hours","Thermoelectric properties of the semimetallic Heusler compounds Fe2-xV1+x M M=(Al, Ga)",,,,,,
Fe2VAl,Fe1.98V1.02Al,X2YZ,V,1.02,V,6.4927,-4.254100,X,,Poly ,Bulk,"Ar arc melting, annealed at 1000C for two days then further annealed at 400C for more than 12 hours","Thermoelectric properties of the semimetallic Heusler compounds Fe2-xV1+x M M=(Al, Ga)",,,,,,
Fe2VAl,Fe1.98V1.02Al,X2YZ,V,1.02,V,43.0638,-20.011700,3.11E+03,,Poly ,Bulk,"Ar arc melting, annealed at 1000C for two days then further annealed at 400C for more than 12 hours","Thermoelectric properties of the semimetallic Heusler compounds Fe2-xV1+x M M=(Al, Ga)",,,,,,
Fe2VAl,Fe1.98V1.02Al,X2YZ,V,1.02,V,78.7118,-38.498100,3.05E+03,,Poly ,Bulk,"Ar arc melting, annealed at 1000C for two days then further annealed at 400C for more than 12 hours","Thermoelectric properties of the semimetallic Heusler compounds Fe2-xV1+x M M=(Al, Ga)",,,,,,
Fe2VAl,Fe1.98V1.02Al,X2YZ,V,1.02,V,120.0083,-64.155600,2.90E+03,,Poly ,Bulk,"Ar arc melting, annealed at 1000C for two days then further annealed at 400C for more than 12 hours","Thermoelectric properties of the semimetallic Heusler compounds Fe2-xV1+x M M=(Al, Ga)",,,,,,
Fe2VAl,Fe1.98V1.02Al,X2YZ,V,1.02,V,157.8584,-86.601000,2.74E+03,,Poly ,Bulk,"Ar arc melting, annealed at 1000C for two days then further annealed at 400C for more than 12 hours","Thermoelectric properties of the semimetallic Heusler compounds Fe2-xV1+x M M=(Al, Ga)",,,,,,
Fe2VAl,Fe1.98V1.02Al,X2YZ,V,1.02,V,185.0690,-101.889500,2.62E+03,,Poly ,Bulk,"Ar arc melting, annealed at 1000C for two days then further annealed at 400C for more than 12 hours","Thermoelectric properties of the semimetallic Heusler compounds Fe2-xV1+x M M=(Al, Ga)",,,,,,
Fe2VAl,Fe1.98V1.02Al,X2YZ,V,1.02,V,217.5501,-110.223800,2.47E+03,,Poly ,Bulk,"Ar arc melting, annealed at 1000C for two days then further annealed at 400C for more than 12 hours","Thermoelectric properties of the semimetallic Heusler compounds Fe2-xV1+x M M=(Al, Ga)",,,,,,
Fe2VAl,Fe1.98V1.02Al,X2YZ,V,1.02,V,242.8136,-109.408700,2.37E+03,,Poly ,Bulk,"Ar arc melting, annealed at 1000C for two days then further annealed at 400C for more than 12 hours","Thermoelectric properties of the semimetallic Heusler compounds Fe2-xV1+x M M=(Al, Ga)",,,,,,
Fe2VAl,Fe1.98V1.02Al,X2YZ,V,1.02,V,275.5313,-101.633300,2.26E+03,,Poly ,Bulk,"Ar arc melting, annealed at 1000C for two days then further annealed at 400C for more than 12 hours","Thermoelectric properties of the semimetallic Heusler compounds Fe2-xV1+x M M=(Al, Ga)",,,,,,
