Repository: sajid-m-islam/esnail

File: esnail/x2yz_compounds.csv (part 4 of 26)
26860,15949,10.1103/physrevb.82.104420,2010-9-17,['ThermoelectricMaterials'],2863,x=0,Co2MnSn,,,200,-6.704325895210443e-06,1906,,1.0626692680566503e-06,,,,,,,,,,,,,,,,,,,,,,,,,,,,,,,,,,,,,,,,,,,,,,,,,,,,,,,,,,,,,,,,,,,,,,,,,,,,,,,,,,,,,,,,,,,,,
26861,15949,10.1103/physrevb.82.104420,2010-9-17,['ThermoelectricMaterials'],2863,x=0,Co2MnSn,,,250,-1.0045594560873425e-05,1906,,1.1411070049175664e-06,,,,,,,,,,,,,,,,,,,,,,,,,,,,,,,,,,,,,,,,,,,,,,,,,,,,,,,,,,,,,,,,,,,,,,,,,,,,,,,,,,,,,,,,,,,,,
26862,15949,10.1103/physrevb.82.104420,2010-9-17,['ThermoelectricMaterials'],2863,x=0,Co2MnSn,,,300,-1.5864399451723976e-05,1906,,1.2201952022279977e-06,,,,,,,,,,,,,,,,,,,,,,,,,,,,,,,,,,,,,,,,,,,,,,,,,,,,,,,,,,,,,,,,,,,,,,,,,,,,,,,,,,,,,,,,,,,,,
26863,15949,10.1103/physrevb.82.104420,2010-9-17,['ThermoelectricMaterials'],2863,x=0,Co2MnSn,,,350,-2.474916428048085e-05,1906,,1.3136934622737882e-06,,,,,,,,,,,,,,,,,,,,,,,,,,,,,,,,,,,,,,,,,,,,,,,,,,,,,,,,,,,,,,,,,,,,,,,,,,,,,,,,,,,,,,,,,,,,,
103389,2056,10.1063/1.4710990,2012-5,['ThermoelectricMaterials'],12376,x=0.02,Fe2V0.98W0.02Al,,"{'Form': {'category': 'Bulk', 'comment': '2x2x9 mm3 for measurement of resistivity and Seebeck coefficient'}, 'FabricationProcess': {'category': 'Sintering', 'comment': 'Appropriate amounts powders were mixed and milled and mechanical alloying was performed at 280rpm for 5h. The powder was put and sintered at 1323K under a pressure of 50MPa.'}, 'DataType': {'category': 'Experiment', 'comment': ''}, 'RelativeDensity': '', 'GrainSize': {'category': '100nm', 'comment': 'sub micron size grain'}, 'ThermalMeasurement': '', 'ElectricalMeasurement': {'category': 'SteadyState+4P', 'comment': ''}, 'MaterialFamily': {'category': 'Heusler', 'comment': ''}, 'Purity': {'category': 'SinglePhase', 'comment': 'Heusler type L21 structure and no trace of an impurity phase or secondary phase'}}",600,-3.7460636704749264e-05,10250,,4.5385961775704285e-06,,,,,,,,,,,,,,,,,,,,,,,,,,,,,,,,,,,,,,,,,,,,,,,,,,,,,,,,,,,,,,,,,,,,,,,,,,,,,,,,,,,,,,,,,,,,,
103390,2056,10.1063/1.4710990,2012-5,['ThermoelectricMaterials'],12376,x=0.02,Fe2V0.98W0.02Al,,"{'Form': {'category': 'Bulk', 'comment': '2x2x9 mm3 for measurement of resistivity and Seebeck coefficient'}, 'FabricationProcess': {'category': 'Sintering', 'comment': 'Appropriate amounts powders were mixed and milled and mechanical alloying was performed at 280rpm for 5h. The powder was put and sintered at 1323K under a pressure of 50MPa.'}, 'DataType': {'category': 'Experiment', 'comment': ''}, 'RelativeDensity': '', 'GrainSize': {'category': '100nm', 'comment': 'sub micron size grain'}, 'ThermalMeasurement': '', 'ElectricalMeasurement': {'category': 'SteadyState+4P', 'comment': ''}, 'MaterialFamily': {'category': 'Heusler', 'comment': ''}, 'Purity': {'category': 'SinglePhase', 'comment': 'Heusler type L21 structure and no trace of an impurity phase or secondary phase'}}",650,-3.0757604165367654e-05,10250,,4.214577508168779e-06,,,,,,,,,,,,,,,,,,,,,,,,,,,,,,,,,,,,,,,,,,,,,,,,,,,,,,,,,,,,,,,,,,,,,,,,,,,,,,,,,,,,,,,,,,,,,
103391,2056,10.1063/1.4710990,2012-5,['ThermoelectricMaterials'],12376,x=0.02,Fe2V0.98W0.02Al,,"{'Form': {'category': 'Bulk', 'comment': '2x2x9 mm3 for measurement of resistivity and Seebeck coefficient'}, 'FabricationProcess': {'category': 'Sintering', 'comment': 'Appropriate amounts powders were mixed and milled and mechanical alloying was performed at 280rpm for 5h. The powder was put and sintered at 1323K under a pressure of 50MPa.'}, 'DataType': {'category': 'Experiment', 'comment': ''}, 'RelativeDensity': '', 'GrainSize': {'category': '100nm', 'comment': 'sub micron size grain'}, 'ThermalMeasurement': '', 'ElectricalMeasurement': {'category': 'SteadyState+4P', 'comment': ''}, 'MaterialFamily': {'category': 'Heusler', 'comment': ''}, 'Purity': {'category': 'SinglePhase', 'comment': 'Heusler type L21 structure and no trace of an impurity phase or secondary phase'}}",700,-2.7318972043504416e-05,10250,,3.9361263025379585e-06,,,,,,,,,,,,,,,,,,,,,,,,,,,,,,,,,,,,,,,,,,,,,,,,,,,,,,,,,,,,,,,,,,,,,,,,,,,,,,,,,,,,,,,,,,,,,
103393,2056,10.1063/1.4710990,2012-5,['ThermoelectricMaterials'],12377,x=0.04,Fe2V0.96W0.04Al,,"{'Form': {'category': 'Bulk', 'comment': '2x2x9 mm3 for measurement of resistivity and Seebeck coefficient'}, 'FabricationProcess': {'category': 'Sintering', 'comment': 'Appropriate amounts powders were mixed and milled and mechanical alloying was performed at 280rpm for 5h. The powder was put and sintered at 1323K under a pressure of 50MPa.'}, 'DataType': {'category': 'Experiment', 'comment': ''}, 'RelativeDensity': '', 'GrainSize': {'category': '100nm', 'comment': 'sub micron size grain'}, 'ThermalMeasurement': '', 'ElectricalMeasurement': {'category': 'SteadyState+4P', 'comment': ''}, 'MaterialFamily': {'category': 'Heusler', 'comment': ''}, 'Purity': {'category': 'SinglePhase', 'comment': 'Heusler type L21 structure and no trace of an impurity phase or secondary phase'}}",400,-9.21028714028554e-05,10253,9.176925951009252,6.573593149835522e-06,,0.0545014248976531,,,,,,,,,,,,,,,,,,,,,,,,,,,,,,,,,,,,,,,,,,,,,,,,,,,,,,,,,,,,,,,,,,,,,,,,,,,,,,,,,,,,,,,,,,,
103394,2056,10.1063/1.4710990,2012-5,['ThermoelectricMaterials'],12377,x=0.04,Fe2V0.96W0.04Al,,"{'Form': {'category': 'Bulk', 'comment': '2x2x9 mm3 for measurement of resistivity and Seebeck coefficient'}, 'FabricationProcess': {'category': 'Sintering', 'comment': 'Appropriate amounts powders were mixed and milled and mechanical alloying was performed at 280rpm for 5h. The powder was put and sintered at 1323K under a pressure of 50MPa.'}, 'DataType': {'category': 'Experiment', 'comment': ''}, 'RelativeDensity': '', 'GrainSize': {'category': '100nm', 'comment': 'sub micron size grain'}, 'ThermalMeasurement': '', 'ElectricalMeasurement': {'category': 'SteadyState+4P', 'comment': ''}, 'MaterialFamily': {'category': 'Heusler', 'comment': ''}, 'Purity': {'category': 'SinglePhase', 'comment': 'Heusler type L21 structure and no trace of an impurity phase or secondary phase'}}",450,-7.891518021179659e-05,10253,10.05529836739197,5.931727812380992e-06,,0.050081344307804,,,,,,,,,,,,,,,,,,,,,,,,,,,,,,,,,,,,,,,,,,,,,,,,,,,,,,,,,,,,,,,,,,,,,,,,,,,,,,,,,,,,,,,,,,,
103395,2056,10.1063/1.4710990,2012-5,['ThermoelectricMaterials'],12377,x=0.04,Fe2V0.96W0.04Al,,"{'Form': {'category': 'Bulk', 'comment': '2x2x9 mm3 for measurement of resistivity and Seebeck coefficient'}, 'FabricationProcess': {'category': 'Sintering', 'comment': 'Appropriate amounts powders were mixed and milled and mechanical alloying was performed at 280rpm for 5h. The powder was put and sintered at 1323K under a pressure of 50MPa.'}, 'DataType': {'category': 'Experiment', 'comment': ''}, 'RelativeDensity': '', 'GrainSize': {'category': '100nm', 'comment': 'sub micron size grain'}, 'ThermalMeasurement': '', 'ElectricalMeasurement': {'category': 'SteadyState+4P', 'comment': ''}, 'MaterialFamily': {'category': 'Heusler', 'comment': ''}, 'Purity': {'category': 'SinglePhase', 'comment': 'Heusler type L21 structure and no trace of an impurity phase or secondary phase'}}",500,-6.539868096486386e-05,10253,10.12785286458734,5.3557756896416205e-06,,0.0363686274396934,,,,,,,,,,,,,,,,,,,,,,,,,,,,,,,,,,,,,,,,,,,,,,,,,,,,,,,,,,,,,,,,,,,,,,,,,,,,,,,,,,,,,,,,,,,
103396,2056,10.1063/1.4710990,2012-5,['ThermoelectricMaterials'],12377,x=0.04,Fe2V0.96W0.04Al,,"{'Form': {'category': 'Bulk', 'comment': '2x2x9 mm3 for measurement of resistivity and Seebeck coefficient'}, 'FabricationProcess': {'category': 'Sintering', 'comment': 'Appropriate amounts powders were mixed and milled and mechanical alloying was performed at 280rpm for 5h. The powder was put and sintered at 1323K under a pressure of 50MPa.'}, 'DataType': {'category': 'Experiment', 'comment': ''}, 'RelativeDensity': '', 'GrainSize': {'category': '100nm', 'comment': 'sub micron size grain'}, 'ThermalMeasurement': '', 'ElectricalMeasurement': {'category': 'SteadyState+4P', 'comment': ''}, 'MaterialFamily': {'category': 'Heusler', 'comment': ''}, 'Purity': {'category': 'SinglePhase', 'comment': 'Heusler type L21 structure and no trace of an impurity phase or secondary phase'}}",550,-5.1185783596851935e-05,10250,,4.841718067166203e-06,,,,,,,,,,,,,,,,,,,,,,,,,,,,,,,,,,,,,,,,,,,,,,,,,,,,,,,,,,,,,,,,,,,,,,,,,,,,,,,,,,,,,,,,,,,,,
103397,2056,10.1063/1.4710990,2012-5,['ThermoelectricMaterials'],12377,x=0.04,Fe2V0.96W0.04Al,,"{'Form': {'category': 'Bulk', 'comment': '2x2x9 mm3 for measurement of resistivity and Seebeck coefficient'}, 'FabricationProcess': {'category': 'Sintering', 'comment': 'Appropriate amounts powders were mixed and milled and mechanical alloying was performed at 280rpm for 5h. The powder was put and sintered at 1323K under a pressure of 50MPa.'}, 'DataType': {'category': 'Experiment', 'comment': ''}, 'RelativeDensity': '', 'GrainSize': {'category': '100nm', 'comment': 'sub micron size grain'}, 'ThermalMeasurement': '', 'ElectricalMeasurement': {'category': 'SteadyState+4P', 'comment': ''}, 'MaterialFamily': {'category': 'Heusler', 'comment': ''}, 'Purity': {'category': 'SinglePhase', 'comment': 'Heusler type L21 structure and no trace of an impurity phase or secondary phase'}}",600,-3.941755131137408e-05,10250,,4.402787491777804e-06,,,,,,,,,,,,,,,,,,,,,,,,,,,,,,,,,,,,,,,,,,,,,,,,,,,,,,,,,,,,,,,,,,,,,,,,,,,,,,,,,,,,,,,,,,,,,
103398,2056,10.1063/1.4710990,2012-5,['ThermoelectricMaterials'],12377,x=0.04,Fe2V0.96W0.04Al,,"{'Form': {'category': 'Bulk', 'comment': '2x2x9 mm3 for measurement of resistivity and Seebeck coefficient'}, 'FabricationProcess': {'category': 'Sintering', 'comment': 'Appropriate amounts powders were mixed and milled and mechanical alloying was performed at 280rpm for 5h. The powder was put and sintered at 1323K under a pressure of 50MPa.'}, 'DataType': {'category': 'Experiment', 'comment': ''}, 'RelativeDensity': '', 'GrainSize': {'category': '100nm', 'comment': 'sub micron size grain'}, 'ThermalMeasurement': '', 'ElectricalMeasurement': {'category': 'SteadyState+4P', 'comment': ''}, 'MaterialFamily': {'category': 'Heusler', 'comment': ''}, 'Purity': {'category': 'SinglePhase', 'comment': 'Heusler type L21 structure and no trace of an impurity phase or secondary phase'}}",650,-3.2944765601527516e-05,10250,,4.05524622543846e-06,,,,,,,,,,,,,,,,,,,,,,,,,,,,,,,,,,,,,,,,,,,,,,,,,,,,,,,,,,,,,,,,,,,,,,,,,,,,,,,,,,,,,,,,,,,,,
103399,2056,10.1063/1.4710990,2012-5,['ThermoelectricMaterials'],12377,x=0.04,Fe2V0.96W0.04Al,,"{'Form': {'category': 'Bulk', 'comment': '2x2x9 mm3 for measurement of resistivity and Seebeck coefficient'}, 'FabricationProcess': {'category': 'Sintering', 'comment': 'Appropriate amounts powders were mixed and milled and mechanical alloying was performed at 280rpm for 5h. The powder was put and sintered at 1323K under a pressure of 50MPa.'}, 'DataType': {'category': 'Experiment', 'comment': ''}, 'RelativeDensity': '', 'GrainSize': {'category': '100nm', 'comment': 'sub micron size grain'}, 'ThermalMeasurement': '', 'ElectricalMeasurement': {'category': 'SteadyState+4P', 'comment': ''}, 'MaterialFamily': {'category': 'Heusler', 'comment': ''}, 'Purity': {'category': 'SinglePhase', 'comment': 'Heusler type L21 structure and no trace of an impurity phase or secondary phase'}}",700,-3.052899127061869e-05,10250,,3.8041646991140334e-06,,,,,,,,,,,,,,,,,,,,,,,,,,,,,,,,,,,,,,,,,,,,,,,,,,,,,,,,,,,,,,,,,,,,,,,,,,,,,,,,,,,,,,,,,,,,,
103401,2056,10.1063/1.4710990,2012-5,['ThermoelectricMaterials'],12378,x=0.06,Fe2V0.94W0.06Al,,"{'Form': {'category': 'Bulk', 'comment': '2x2x9 mm3 for measurement of resistivity and Seebeck coefficient'}, 'FabricationProcess': {'category': 'Sintering', 'comment': 'Appropriate amounts powders were mixed and milled and mechanical alloying was performed at 280rpm for 5h. The powder was put and sintered at 1323K under a pressure of 50MPa.'}, 'DataType': {'category': 'Experiment', 'comment': ''}, 'RelativeDensity': '', 'GrainSize': {'category': '100nm', 'comment': 'sub micron size grain'}, 'ThermalMeasurement': '', 'ElectricalMeasurement': {'category': 'SteadyState+4P', 'comment': ''}, 'MaterialFamily': {'category': 'Heusler', 'comment': ''}, 'Purity': {'category': 'SinglePhase', 'comment': 'Heusler type L21 structure and no trace of an impurity phase or secondary phase'}}",350,-0.0001164027479712,10253,7.322791466349997,6.008466079478008e-06,,0.1002751298352793,,,,,,,,,,,,,,,,,,,,,,,,,,,,,,,,,,,,,,,,,,,,,,,,,,,,,,,,,,,,,,,,,,,,,,,,,,,,,,,,,,,,,,,,,,,
103402,2056,10.1063/1.4710990,2012-5,['ThermoelectricMaterials'],12378,x=0.06,Fe2V0.94W0.06Al,,"{'Form': {'category': 'Bulk', 'comment': '2x2x9 mm3 for measurement of resistivity and Seebeck coefficient'}, 'FabricationProcess': {'category': 'Sintering', 'comment': 'Appropriate amounts powders were mixed and milled and mechanical alloying was performed at 280rpm for 5h. The powder was put and sintered at 1323K under a pressure of 50MPa.'}, 'DataType': {'category': 'Experiment', 'comment': ''}, 'RelativeDensity': '', 'GrainSize': {'category': '100nm', 'comment': 'sub micron size grain'}, 'ThermalMeasurement': '', 'ElectricalMeasurement': {'category': 'SteadyState+4P', 'comment': ''}, 'MaterialFamily': {'category': 'Heusler', 'comment': ''}, 'Purity': {'category': 'SinglePhase', 'comment': 'Heusler type L21 structure and no trace of an impurity phase or secondary phase'}}",400,-0.0001104200439674,10253,7.622929271970008,5.700759609619865e-06,,0.1044217500709194,,,,,,,,,,,,,,,,,,,,,,,,,,,,,,,,,,,,,,,,,,,,,,,,,,,,,,,,,,,,,,,,,,,,,,,,,,,,,,,,,,,,,,,,,,,
103403,2056,10.1063/1.4710990,2012-5,['ThermoelectricMaterials'],12378,x=0.06,Fe2V0.94W0.06Al,,"{'Form': {'category': 'Bulk', 'comment': '2x2x9 mm3 for measurement of resistivity and Seebeck coefficient'}, 'FabricationProcess': {'category': 'Sintering', 'comment': 'Appropriate amounts powders were mixed and milled and mechanical alloying was performed at 280rpm for 5h. The powder was put and sintered at 1323K under a pressure of 50MPa.'}, 'DataType': {'category': 'Experiment', 'comment': ''}, 'RelativeDensity': '', 'GrainSize': {'category': '100nm', 'comment': 'sub micron size grain'}, 'ThermalMeasurement': '', 'ElectricalMeasurement': {'category': 'SteadyState+4P', 'comment': ''}, 'MaterialFamily': {'category': 'Heusler', 'comment': ''}, 'Purity': {'category': 'SinglePhase', 'comment': 'Heusler type L21 structure and no trace of an impurity phase or secondary phase'}}",450,-9.590113301306824e-05,10253,8.058044091298825,5.3516384600382155e-06,,0.0934227423392632,,,,,,,,,,,,,,,,,,,,,,,,,,,,,,,,,,,,,,,,,,,,,,,,,,,,,,,,,,,,,,,,,,,,,,,,,,,,,,,,,,,,,,,,,,,
103404,2056,10.1063/1.4710990,2012-5,['ThermoelectricMaterials'],12378,x=0.06,Fe2V0.94W0.06Al,,"{'Form': {'category': 'Bulk', 'comment': '2x2x9 mm3 for measurement of resistivity and Seebeck coefficient'}, 'FabricationProcess': {'category': 'Sintering', 'comment': 'Appropriate amounts powders were mixed and milled and mechanical alloying was performed at 280rpm for 5h. The powder was put and sintered at 1323K under a pressure of 50MPa.'}, 'DataType': {'category': 'Experiment', 'comment': ''}, 'RelativeDensity': '', 'GrainSize': {'category': '100nm', 'comment': 'sub micron size grain'}, 'ThermalMeasurement': '', 'ElectricalMeasurement': {'category': 'SteadyState+4P', 'comment': ''}, 'MaterialFamily': {'category': 'Heusler', 'comment': ''}, 'Purity': {'category': 'SinglePhase', 'comment': 'Heusler type L21 structure and no trace of an impurity phase or secondary phase'}}",500,-8.095686736187685e-05,10253,9.107685734082963,4.990897612552571e-06,,0.0622161662857987,,,,,,,,,,,,,,,,,,,,,,,,,,,,,,,,,,,,,,,,,,,,,,,,,,,,,,,,,,,,,,,,,,,,,,,,,,,,,,,,,,,,,,,,,,,
103405,2056,10.1063/1.4710990,2012-5,['ThermoelectricMaterials'],12378,x=0.06,Fe2V0.94W0.06Al,,"{'Form': {'category': 'Bulk', 'comment': '2x2x9 mm3 for measurement of resistivity and Seebeck coefficient'}, 'FabricationProcess': {'category': 'Sintering', 'comment': 'Appropriate amounts powders were mixed and milled and mechanical alloying was performed at 280rpm for 5h. The powder was put and sintered at 1323K under a pressure of 50MPa.'}, 'DataType': {'category': 'Experiment', 'comment': ''}, 'RelativeDensity': '', 'GrainSize': {'category': '100nm', 'comment': 'sub micron size grain'}, 'ThermalMeasurement': '', 'ElectricalMeasurement': {'category': 'SteadyState+4P', 'comment': ''}, 'MaterialFamily': {'category': 'Heusler', 'comment': ''}, 'Purity': {'category': 'SinglePhase', 'comment': 'Heusler type L21 structure and no trace of an impurity phase or secondary phase'}}",550,-6.843972986023388e-05,10250,,4.642999335473452e-06,,,,,,,,,,,,,,,,,,,,,,,,,,,,,,,,,,,,,,,,,,,,,,,,,,,,,,,,,,,,,,,,,,,,,,,,,,,,,,,,,,,,,,,,,,,,,
103406,2056,10.1063/1.4710990,2012-5,['ThermoelectricMaterials'],12378,x=0.06,Fe2V0.94W0.06Al,,"{'Form': {'category': 'Bulk', 'comment': '2x2x9 mm3 for measurement of resistivity and Seebeck coefficient'}, 'FabricationProcess': {'category': 'Sintering', 'comment': 'Appropriate amounts powders were mixed and milled and mechanical alloying was performed at 280rpm for 5h. The powder was put and sintered at 1323K under a pressure of 50MPa.'}, 'DataType': {'category': 'Experiment', 'comment': ''}, 'RelativeDensity': '', 'GrainSize': {'category': '100nm', 'comment': 'sub micron size grain'}, 'ThermalMeasurement': '', 'ElectricalMeasurement': {'category': 'SteadyState+4P', 'comment': ''}, 'MaterialFamily': {'category': 'Heusler', 'comment': ''}, 'Purity': {'category': 'SinglePhase', 'comment': 'Heusler type L21 structure and no trace of an impurity phase or secondary phase'}}",600,-5.806978584979973e-05,10250,,4.325908504740396e-06,,,,,,,,,,,,,,,,,,,,,,,,,,,,,,,,,,,,,,,,,,,,,,,,,,,,,,,,,,,,,,,,,,,,,,,,,,,,,,,,,,,,,,,,,,,,,
103407,2056,10.1063/1.4710990,2012-5,['ThermoelectricMaterials'],12378,x=0.06,Fe2V0.94W0.06Al,,"{'Form': {'category': 'Bulk', 'comment': '2x2x9 mm3 for measurement of resistivity and Seebeck coefficient'}, 'FabricationProcess': {'category': 'Sintering', 'comment': 'Appropriate amounts powders were mixed and milled and mechanical alloying was performed at 280rpm for 5h. The powder was put and sintered at 1323K under a pressure of 50MPa.'}, 'DataType': {'category': 'Experiment', 'comment': ''}, 'RelativeDensity': '', 'GrainSize': {'category': '100nm', 'comment': 'sub micron size grain'}, 'ThermalMeasurement': '', 'ElectricalMeasurement': {'category': 'SteadyState+4P', 'comment': ''}, 'MaterialFamily': {'category': 'Heusler', 'comment': ''}, 'Purity': {'category': 'SinglePhase', 'comment': 'Heusler type L21 structure and no trace of an impurity phase or secondary phase'}}",650,-4.856063506998359e-05,10250,,4.0499279250599085e-06,,,,,,,,,,,,,,,,,,,,,,,,,,,,,,,,,,,,,,,,,,,,,,,,,,,,,,,,,,,,,,,,,,,,,,,,,,,,,,,,,,,,,,,,,,,,,
103408,2056,10.1063/1.4710990,2012-5,['ThermoelectricMaterials'],12378,x=0.06,Fe2V0.94W0.06Al,,"{'Form': {'category': 'Bulk', 'comment': '2x2x9 mm3 for measurement of resistivity and Seebeck coefficient'}, 'FabricationProcess': {'category': 'Sintering', 'comment': 'Appropriate amounts powders were mixed and milled and mechanical alloying was performed at 280rpm for 5h. The powder was put and sintered at 1323K under a pressure of 50MPa.'}, 'DataType': {'category': 'Experiment', 'comment': ''}, 'RelativeDensity': '', 'GrainSize': {'category': '100nm', 'comment': 'sub micron size grain'}, 'ThermalMeasurement': '', 'ElectricalMeasurement': {'category': 'SteadyState+4P', 'comment': ''}, 'MaterialFamily': {'category': 'Heusler', 'comment': ''}, 'Purity': {'category': 'SinglePhase', 'comment': 'Heusler type L21 structure and no trace of an impurity phase or secondary phase'}}",700,-3.974536356045506e-05,10250,,3.816533651043436e-06,,,,,,,,,,,,,,,,,,,,,,,,,,,,,,,,,,,,,,,,,,,,,,,,,,,,,,,,,,,,,,,,,,,,,,,,,,,,,,,,,,,,,,,,,,,,,
103410,2056,10.1063/1.4710990,2012-5,['ThermoelectricMaterials'],12379,x=0.08,Fe2V0.92W0.08Al,,"{'Form': {'category': 'Bulk', 'comment': '2x2x9 mm3 for measurement of resistivity and Seebeck coefficient'}, 'FabricationProcess': {'category': 'Sintering', 'comment': 'Appropriate amounts powders were mixed and milled and mechanical alloying was performed at 280rpm for 5h. The powder was put and sintered at 1323K under a pressure of 50MPa.'}, 'DataType': {'category': 'Experiment', 'comment': ''}, 'RelativeDensity': '', 'GrainSize': {'category': '100nm', 'comment': 'sub micron size grain'}, 'ThermalMeasurement': '', 'ElectricalMeasurement': {'category': 'SteadyState+4P', 'comment': ''}, 'MaterialFamily': {'category': 'Heusler', 'comment': ''}, 'Purity': {'category': 'SinglePhase', 'comment': 'Heusler type L21 structure and no trace of an impurity phase or secondary phase'}}",400,-0.000100991521576,10253,6.835550550881948,5.070874293879916e-06,,0.1188740490902029,,,,,,,,,,,,,,,,,,,,,,,,,,,,,,,,,,,,,,,,,,,,,,,,,,,,,,,,,,,,,,,,,,,,,,,,,,,,,,,,,,,,,,,,,,,
103411,2056,10.1063/1.4710990,2012-5,['ThermoelectricMaterials'],12379,x=0.08,Fe2V0.92W0.08Al,,"{'Form': {'category': 'Bulk', 'comment': '2x2x9 mm3 for measurement of resistivity and Seebeck coefficient'}, 'FabricationProcess': {'category': 'Sintering', 'comment': 'Appropriate amounts powders were mixed and milled and mechanical alloying was performed at 280rpm for 5h. The powder was put and sintered at 1323K under a pressure of 50MPa.'}, 'DataType': {'category': 'Experiment', 'comment': ''}, 'RelativeDensity': '', 'GrainSize': {'category': '100nm', 'comment': 'sub micron size grain'}, 'ThermalMeasurement': '', 'ElectricalMeasurement': {'category': 'SteadyState+4P', 'comment': ''}, 'MaterialFamily': {'category': 'Heusler', 'comment': ''}, 'Purity': {'category': 'SinglePhase', 'comment': 'Heusler type L21 structure and no trace of an impurity phase or secondary phase'}}",450,-9.45831989044056e-05,10253,7.173192198385848,4.876391231564599e-06,,0.1200843670675793,,,,,,,,,,,,,,,,,,,,,,,,,,,,,,,,,,,,,,,,,,,,,,,,,,,,,,,,,,,,,,,,,,,,,,,,,,,,,,,,,,,,,,,,,,,
103412,2056,10.1063/1.4710990,2012-5,['ThermoelectricMaterials'],12379,x=0.08,Fe2V0.92W0.08Al,,"{'Form': {'category': 'Bulk', 'comment': '2x2x9 mm3 for measurement of resistivity and Seebeck coefficient'}, 'FabricationProcess': {'category': 'Sintering', 'comment': 'Appropriate amounts powders were mixed and milled and mechanical alloying was performed at 280rpm for 5h. The powder was put and sintered at 1323K under a pressure of 50MPa.'}, 'DataType': {'category': 'Experiment', 'comment': ''}, 'RelativeDensity': '', 'GrainSize': {'category': '100nm', 'comment': 'sub micron size grain'}, 'ThermalMeasurement': '', 'ElectricalMeasurement': {'category': 'SteadyState+4P', 'comment': ''}, 'MaterialFamily': {'category': 'Heusler', 'comment': ''}, 'Purity': {'category': 'SinglePhase', 'comment': 'Heusler type L21 structure and no trace of an impurity phase or secondary phase'}}",500,-8.562205319809007e-05,10253,7.636023949275113,4.686647649589504e-06,,0.1008174397776633,,,,,,,,,,,,,,,,,,,,,,,,,,,,,,,,,,,,,,,,,,,,,,,,,,,,,,,,,,,,,,,,,,,,,,,,,,,,,,,,,,,,,,,,,,,
103413,2056,10.1063/1.4710990,2012-5,['ThermoelectricMaterials'],12379,x=0.08,Fe2V0.92W0.08Al,,"{'Form': {'category': 'Bulk', 'comment': '2x2x9 mm3 for measurement of resistivity and Seebeck coefficient'}, 'FabricationProcess': {'category': 'Sintering', 'comment': 'Appropriate amounts powders were mixed and milled and mechanical alloying was performed at 280rpm for 5h. The powder was put and sintered at 1323K under a pressure of 50MPa.'}, 'DataType': {'category': 'Experiment', 'comment': ''}, 'RelativeDensity': '', 'GrainSize': {'category': '100nm', 'comment': 'sub micron size grain'}, 'ThermalMeasurement': '', 'ElectricalMeasurement': {'category': 'SteadyState+4P', 'comment': ''}, 'MaterialFamily': {'category': 'Heusler', 'comment': ''}, 'Purity': {'category': 'SinglePhase', 'comment': 'Heusler type L21 structure and no trace of an impurity phase or secondary phase'}}",550,-7.40827795772574e-05,10250,,4.49474949294907e-06,,,,,,,,,,,,,,,,,,,,,,,,,,,,,,,,,,,,,,,,,,,,,,,,,,,,,,,,,,,,,,,,,,,,,,,,,,,,,,,,,,,,,,,,,,,,,
103414,2056,10.1063/1.4710990,2012-5,['ThermoelectricMaterials'],12379,x=0.08,Fe2V0.92W0.08Al,,"{'Form': {'category': 'Bulk', 'comment': '2x2x9 mm3 for measurement of resistivity and Seebeck coefficient'}, 'FabricationProcess': {'category': 'Sintering', 'comment': 'Appropriate amounts powders were mixed and milled and mechanical alloying was performed at 280rpm for 5h. The powder was put and sintered at 1323K under a pressure of 50MPa.'}, 'DataType': {'category': 'Experiment', 'comment': ''}, 'RelativeDensity': '', 'GrainSize': {'category': '100nm', 'comment': 'sub micron size grain'}, 'ThermalMeasurement': '', 'ElectricalMeasurement': {'category': 'SteadyState+4P', 'comment': ''}, 'MaterialFamily': {'category': 'Heusler', 'comment': ''}, 'Purity': {'category': 'SinglePhase', 'comment': 'Heusler type L21 structure and no trace of an impurity phase or secondary phase'}}",600,-6.241918473071963e-05,10250,,4.287413216762857e-06,,,,,,,,,,,,,,,,,,,,,,,,,,,,,,,,,,,,,,,,,,,,,,,,,,,,,,,,,,,,,,,,,,,,,,,,,,,,,,,,,,,,,,,,,,,,,
103415,2056,10.1063/1.4710990,2012-5,['ThermoelectricMaterials'],12379,x=0.08,Fe2V0.92W0.08Al,,"{'Form': {'category': 'Bulk', 'comment': '2x2x9 mm3 for measurement of resistivity and Seebeck coefficient'}, 'FabricationProcess': {'category': 'Sintering', 'comment': 'Appropriate amounts powders were mixed and milled and mechanical alloying was performed at 280rpm for 5h. The powder was put and sintered at 1323K under a pressure of 50MPa.'}, 'DataType': {'category': 'Experiment', 'comment': ''}, 'RelativeDensity': '', 'GrainSize': {'category': '100nm', 'comment': 'sub micron size grain'}, 'ThermalMeasurement': '', 'ElectricalMeasurement': {'category': 'SteadyState+4P', 'comment': ''}, 'MaterialFamily': {'category': 'Heusler', 'comment': ''}, 'Purity': {'category': 'SinglePhase', 'comment': 'Heusler type L21 structure and no trace of an impurity phase or secondary phase'}}",650,-5.310617433778101e-05,10250,,4.058761744395002e-06,,,,,,,,,,,,,,,,,,,,,,,,,,,,,,,,,,,,,,,,,,,,,,,,,,,,,,,,,,,,,,,,,,,,,,,,,,,,,,,,,,,,,,,,,,,,,
103416,2056,10.1063/1.4710990,2012-5,['ThermoelectricMaterials'],12379,x=0.08,Fe2V0.92W0.08Al,,"{'Form': {'category': 'Bulk', 'comment': '2x2x9 mm3 for measurement of resistivity and Seebeck coefficient'}, 'FabricationProcess': {'category': 'Sintering', 'comment': 'Appropriate amounts powders were mixed and milled and mechanical alloying was performed at 280rpm for 5h. The powder was put and sintered at 1323K under a pressure of 50MPa.'}, 'DataType': {'category': 'Experiment', 'comment': ''}, 'RelativeDensity': '', 'GrainSize': {'category': '100nm', 'comment': 'sub micron size grain'}, 'ThermalMeasurement': '', 'ElectricalMeasurement': {'category': 'SteadyState+4P', 'comment': ''}, 'MaterialFamily': {'category': 'Heusler', 'comment': ''}, 'Purity': {'category': 'SinglePhase', 'comment': 'Heusler type L21 structure and no trace of an impurity phase or secondary phase'}}",700,-4.6181740490102135e-05,10250,,3.824120425573642e-06,,,,,,,,,,,,,,,,,,,,,,,,,,,,,,,,,,,,,,,,,,,,,,,,,,,,,,,,,,,,,,,,,,,,,,,,,,,,,,,,,,,,,,,,,,,,,
103418,2056,10.1063/1.4710990,2012-5,['ThermoelectricMaterials'],12380,x=0.10,Fe2V0.90W0.10Al,,"{'Form': {'category': 'Bulk', 'comment': '2x2x9 mm3 for measurement of resistivity and Seebeck coefficient'}, 'FabricationProcess': {'category': 'Sintering', 'comment': 'Appropriate amounts powders were mixed and milled and mechanical alloying was performed at 280rpm for 5h. The powder was put and sintered at 1323K under a pressure of 50MPa.'}, 'DataType': {'category': 'Experiment', 'comment': ''}, 'RelativeDensity': '', 'GrainSize': {'category': '100nm', 'comment': 'sub micron size grain'}, 'ThermalMeasurement': '', 'ElectricalMeasurement': {'category': 'SteadyState+4P', 'comment': ''}, 'MaterialFamily': {'category': 'Heusler', 'comment': ''}, 'Purity': {'category': 'SinglePhase', 'comment': 'Heusler type L21 structure and no trace of an impurity phase or secondary phase'}}",400,-0.0001108266738034,10253,5.580134788211808,4.495484593279616e-06,,0.193664708332939,,,,,,,,,,,,,,,,,,,,,,,,,,,,,,,,,,,,,,,,,,,,,,,,,,,,,,,,,,,,,,,,,,,,,,,,,,,,,,,,,,,,,,,,,,,
103419,2056,10.1063/1.4710990,2012-5,['ThermoelectricMaterials'],12380,x=0.10,Fe2V0.90W0.10Al,,"{'Form': {'category': 'Bulk', 'comment': '2x2x9 mm3 for measurement of resistivity and Seebeck coefficient'}, 'FabricationProcess': {'category': 'Sintering', 'comment': 'Appropriate amounts powders were mixed and milled and mechanical alloying was performed at 280rpm for 5h. The powder was put and sintered at 1323K under a pressure of 50MPa.'}, 'DataType': {'category': 'Experiment', 'comment': ''}, 'RelativeDensity': '', 'GrainSize': {'category': '100nm', 'comment': 'sub micron size grain'}, 'ThermalMeasurement': '', 'ElectricalMeasurement': {'category': 'SteadyState+4P', 'comment': ''}, 'MaterialFamily': {'category': 'Heusler', 'comment': ''}, 'Purity': {'category': 'SinglePhase', 'comment': 'Heusler type L21 structure and no trace of an impurity phase or secondary phase'}}",450,-0.0001030740042372,10253,6.337653486180216,4.457254532801206e-06,,0.1731033754192239,,,,,,,,,,,,,,,,,,,,,,,,,,,,,,,,,,,,,,,,,,,,,,,,,,,,,,,,,,,,,,,,,,,,,,,,,,,,,,,,,,,,,,,,,,,
103420,2056,10.1063/1.4710990,2012-5,['ThermoelectricMaterials'],12380,x=0.10,Fe2V0.90W0.10Al,,"{'Form': {'category': 'Bulk', 'comment': '2x2x9 mm3 for measurement of resistivity and Seebeck coefficient'}, 'FabricationProcess': {'category': 'Sintering', 'comment': 'Appropriate amounts powders were mixed and milled and mechanical alloying was performed at 280rpm for 5h. The powder was put and sintered at 1323K under a pressure of 50MPa.'}, 'DataType': {'category': 'Experiment', 'comment': ''}, 'RelativeDensity': '', 'GrainSize': {'category': '100nm', 'comment': 'sub micron size grain'}, 'ThermalMeasurement': '', 'ElectricalMeasurement': {'category': 'SteadyState+4P', 'comment': ''}, 'MaterialFamily': {'category': 'Heusler', 'comment': ''}, 'Purity': {'category': 'SinglePhase', 'comment': 'Heusler type L21 structure and no trace of an impurity phase or secondary phase'}}",500,-9.068471004742749e-05,10253,6.640147720969139,4.3649119331442e-06,,0.1399599122644499,,,,,,,,,,,,,,,,,,,,,,,,,,,,,,,,,,,,,,,,,,,,,,,,,,,,,,,,,,,,,,,,,,,,,,,,,,,,,,,,,,,,,,,,,,,
103421,2056,10.1063/1.4710990,2012-5,['ThermoelectricMaterials'],12380,x=0.10,Fe2V0.90W0.10Al,,"{'Form': {'category': 'Bulk', 'comment': '2x2x9 mm3 for measurement of resistivity and Seebeck coefficient'}, 'FabricationProcess': {'category': 'Sintering', 'comment': 'Appropriate amounts powders were mixed and milled and mechanical alloying was performed at 280rpm for 5h. The powder was put and sintered at 1323K under a pressure of 50MPa.'}, 'DataType': {'category': 'Experiment', 'comment': ''}, 'RelativeDensity': '', 'GrainSize': {'category': '100nm', 'comment': 'sub micron size grain'}, 'ThermalMeasurement': '', 'ElectricalMeasurement': {'category': 'SteadyState+4P', 'comment': ''}, 'MaterialFamily': {'category': 'Heusler', 'comment': ''}, 'Purity': {'category': 'SinglePhase', 'comment': 'Heusler type L21 structure and no trace of an impurity phase or secondary phase'}}",550,-7.768039562983326e-05,10250,,4.2404256391826114e-06,,,,,,,,,,,,,,,,,,,,,,,,,,,,,,,,,,,,,,,,,,,,,,,,,,,,,,,,,,,,,,,,,,,,,,,,,,,,,,,,,,,,,,,,,,,,,
103422,2056,10.1063/1.4710990,2012-5,['ThermoelectricMaterials'],12380,x=0.10,Fe2V0.90W0.10Al,,"{'Form': {'category': 'Bulk', 'comment': '2x2x9 mm3 for measurement of resistivity and Seebeck coefficient'}, 'FabricationProcess': {'category': 'Sintering', 'comment': 'Appropriate amounts powders were mixed and milled and mechanical alloying was performed at 280rpm for 5h. The powder was put and sintered at 1323K under a pressure of 50MPa.'}, 'DataType': {'category': 'Experiment', 'comment': ''}, 'RelativeDensity': '', 'GrainSize': {'category': '100nm', 'comment': 'sub micron size grain'}, 'ThermalMeasurement': '', 'ElectricalMeasurement': {'category': 'SteadyState+4P', 'comment': ''}, 'MaterialFamily': {'category': 'Heusler', 'comment': ''}, 'Purity': {'category': 'SinglePhase', 'comment': 'Heusler type L21 structure and no trace of an impurity phase or secondary phase'}}",600,-6.619771402814915e-05,10250,,4.1081895239539955e-06,,,,,,,,,,,,,,,,,,,,,,,,,,,,,,,,,,,,,,,,,,,,,,,,,,,,,,,,,,,,,,,,,,,,,,,,,,,,,,,,,,,,,,,,,,,,,
103423,2056,10.1063/1.4710990,2012-5,['ThermoelectricMaterials'],12380,x=0.10,Fe2V0.90W0.10Al,,"{'Form': {'category': 'Bulk', 'comment': '2x2x9 mm3 for measurement of resistivity and Seebeck coefficient'}, 'FabricationProcess': {'category': 'Sintering', 'comment': 'Appropriate amounts powders were mixed and milled and mechanical alloying was performed at 280rpm for 5h. The powder was put and sintered at 1323K under a pressure of 50MPa.'}, 'DataType': {'category': 'Experiment', 'comment': ''}, 'RelativeDensity': '', 'GrainSize': {'category': '100nm', 'comment': 'sub micron size grain'}, 'ThermalMeasurement': '', 'ElectricalMeasurement': {'category': 'SteadyState+4P', 'comment': ''}, 'MaterialFamily': {'category': 'Heusler', 'comment': ''}, 'Purity': {'category': 'SinglePhase', 'comment': 'Heusler type L21 structure and no trace of an impurity phase or secondary phase'}}",650,-5.680596142677765e-05,10250,,3.986505669542067e-06,,,,,,,,,,,,,,,,,,,,,,,,,,,,,,,,,,,,,,,,,,,,,,,,,,,,,,,,,,,,,,,,,,,,,,,,,,,,,,,,,,,,,,,,,,,,,
103424,2056,10.1063/1.4710990,2012-5,['ThermoelectricMaterials'],12380,x=0.10,Fe2V0.90W0.10Al,,"{'Form': {'category': 'Bulk', 'comment': '2x2x9 mm3 for measurement of resistivity and Seebeck coefficient'}, 'FabricationProcess': {'category': 'Sintering', 'comment': 'Appropriate amounts powders were mixed and milled and mechanical alloying was performed at 280rpm for 5h. The powder was put and sintered at 1323K under a pressure of 50MPa.'}, 'DataType': {'category': 'Experiment', 'comment': ''}, 'RelativeDensity': '', 'GrainSize': {'category': '100nm', 'comment': 'sub micron size grain'}, 'ThermalMeasurement': '', 'ElectricalMeasurement': {'category': 'SteadyState+4P', 'comment': ''}, 'MaterialFamily': {'category': 'Heusler', 'comment': ''}, 'Purity': {'category': 'SinglePhase', 'comment': 'Heusler type L21 structure and no trace of an impurity phase or secondary phase'}}",700,-4.882467164364938e-05,10250,,3.879067547959211e-06,,,,,,,,,,,,,,,,,,,,,,,,,,,,,,,,,,,,,,,,,,,,,,,,,,,,,,,,,,,,,,,,,,,,,,,,,,,,,,,,,,,,,,,,,,,,,
125402,1779,10.1016/j.jallcom.2014.05.137,2014-10,['ThermoelectricMaterials'],15102,Fe2VAl,Fe2.06V1.01Al0.93,,"{'Form': {'category': 'Bulk', 'comment': ''}, 'FabricationProcess': {'category': 'Other', 'comment': 'Fe, V2O5 and Al powder were mixed together and electrically flashed at room temperature for 10s. The STCS synthesized products were homogenized at 1273K for 172.8ks in an Ar atmosphere.'}, 'DataType': {'category': 'Experiment', 'comment': ''}, 'RelativeDensity': '', 'GrainSize': '', 'ThermalMeasurement': {'category': 'LaserFlash', 'comment': 'TC-7000, ULVAC-RIKO from RT to 873K in vacuum.'}, 'ElectricalMeasurement': {'category': 'SteadyState+4P', 'comment': 'ZEM-3 ULVAC-RIKO from RT to 873K in a He atmosphere.'}, 'MaterialFamily': {'category': 'Heusler', 'comment': ''}, 'Purity': {'category': 'MainPhase', 'comment': 'With some AlN or AL2O3 particle'}}",350,2.1969067801311863e-05,12808,,5.94766680365612e-06,,0.0021589983041467,,8.99217332166041e-05,,,,,,,,,,,,,,,,,,,,,,,,,,,,,,,,,,,,,,,,,,,,,,,,,,,,,,,,,,,,,,,,,,,,,,,,,,,,,,,,,,,,,,,,,
125403,1779,10.1016/j.jallcom.2014.05.137,2014-10,['ThermoelectricMaterials'],15102,Fe2VAl,Fe2.06V1.01Al0.93,,"{'Form': {'category': 'Bulk', 'comment': ''}, 'FabricationProcess': {'category': 'Other', 'comment': 'Fe, V2O5 and Al powder were mixed together and electrically flashed at room temperature for 10s. The STCS synthesized products were homogenized at 1273K for 172.8ks in an Ar atmosphere.'}, 'DataType': {'category': 'Experiment', 'comment': ''}, 'RelativeDensity': '', 'GrainSize': '', 'ThermalMeasurement': {'category': 'LaserFlash', 'comment': 'TC-7000, ULVAC-RIKO from RT to 873K in vacuum.'}, 'ElectricalMeasurement': {'category': 'SteadyState+4P', 'comment': 'ZEM-3 ULVAC-RIKO from RT to 873K in a He atmosphere.'}, 'MaterialFamily': {'category': 'Heusler', 'comment': ''}, 'Purity': {'category': 'MainPhase', 'comment': 'With some AlN or AL2O3 particle'}}",400,1.8122992640603937e-05,12808,,5.250466788730943e-06,,0.001873659987402,,6.714883522003875e-05,,,,,,,,,,,,,,,,,,,,,,,,,,,,,,,,,,,,,,,,,,,,,,,,,,,,,,,,,,,,,,,,,,,,,,,,,,,,,,,,,,,,,,,,,
125404,1779,10.1016/j.jallcom.2014.05.137,2014-10,['ThermoelectricMaterials'],15102,Fe2VAl,Fe2.06V1.01Al0.93,,"{'Form': {'category': 'Bulk', 'comment': ''}, 'FabricationProcess': {'category': 'Other', 'comment': 'Fe, V2O5 and Al powder were mixed together and electrically flashed at room temperature for 10s. The STCS synthesized products were homogenized at 1273K for 172.8ks in an Ar atmosphere.'}, 'DataType': {'category': 'Experiment', 'comment': ''}, 'RelativeDensity': '', 'GrainSize': '', 'ThermalMeasurement': {'category': 'LaserFlash', 'comment': 'TC-7000, ULVAC-RIKO from RT to 873K in vacuum.'}, 'ElectricalMeasurement': {'category': 'SteadyState+4P', 'comment': 'ZEM-3 ULVAC-RIKO from RT to 873K in a He atmosphere.'}, 'MaterialFamily': {'category': 'Heusler', 'comment': ''}, 'Purity': {'category': 'MainPhase', 'comment': 'With some AlN or AL2O3 particle'}}",450,1.4630186814732548e-05,12808,,4.650711341706781e-06,,0.0014593159643959,,4.680010742387188e-05,,,,,,,,,,,,,,,,,,,,,,,,,,,,,,,,,,,,,,,,,,,,,,,,,,,,,,,,,,,,,,,,,,,,,,,,,,,,,,,,,,,,,,,,,
125405,1779,10.1016/j.jallcom.2014.05.137,2014-10,['ThermoelectricMaterials'],15102,Fe2VAl,Fe2.06V1.01Al0.93,,"{'Form': {'category': 'Bulk', 'comment': ''}, 'FabricationProcess': {'category': 'Other', 'comment': 'Fe, V2O5 and Al powder were mixed together and electrically flashed at room temperature for 10s. The STCS synthesized products were homogenized at 1273K for 172.8ks in an Ar atmosphere.'}, 'DataType': {'category': 'Experiment', 'comment': ''}, 'RelativeDensity': '', 'GrainSize': '', 'ThermalMeasurement': {'category': 'LaserFlash', 'comment': 'TC-7000, ULVAC-RIKO from RT to 873K in vacuum.'}, 'ElectricalMeasurement': {'category': 'SteadyState+4P', 'comment': 'ZEM-3 ULVAC-RIKO from RT to 873K in a He atmosphere.'}, 'MaterialFamily': {'category': 'Heusler', 'comment': ''}, 'Purity': {'category': 'MainPhase', 'comment': 'With some AlN or AL2O3 particle'}}",500,1.133494535616436e-05,12808,,4.165729774493967e-06,,0.0010218850278909,,3.0785224672949865e-05,,,,,,,,,,,,,,,,,,,,,,,,,,,,,,,,,,,,,,,,,,,,,,,,,,,,,,,,,,,,,,,,,,,,,,,,,,,,,,,,,,,,,,,,,
125406,1779,10.1016/j.jallcom.2014.05.137,2014-10,['ThermoelectricMaterials'],15102,Fe2VAl,Fe2.06V1.01Al0.93,,"{'Form': {'category': 'Bulk', 'comment': ''}, 'FabricationProcess': {'category': 'Other', 'comment': 'Fe, V2O5 and Al powder were mixed together and electrically flashed at room temperature for 10s. The STCS synthesized products were homogenized at 1273K for 172.8ks in an Ar atmosphere.'}, 'DataType': {'category': 'Experiment', 'comment': ''}, 'RelativeDensity': '', 'GrainSize': '', 'ThermalMeasurement': {'category': 'LaserFlash', 'comment': 'TC-7000, ULVAC-RIKO from RT to 873K in vacuum.'}, 'ElectricalMeasurement': {'category': 'SteadyState+4P', 'comment': 'ZEM-3 ULVAC-RIKO from RT to 873K in a He atmosphere.'}, 'MaterialFamily': {'category': 'Heusler', 'comment': ''}, 'Purity': {'category': 'MainPhase', 'comment': 'With some AlN or AL2O3 particle'}}",550,8.227737767526664e-06,12808,,3.7931239103776944e-06,,0.0006314425961287,,1.9408142213954752e-05,,,,,,,,,,,,,,,,,,,,,,,,,,,,,,,,,,,,,,,,,,,,,,,,,,,,,,,,,,,,,,,,,,,,,,,,,,,,,,,,,,,,,,,,,
125407,1779,10.1016/j.jallcom.2014.05.137,2014-10,['ThermoelectricMaterials'],15102,Fe2VAl,Fe2.06V1.01Al0.93,,"{'Form': {'category': 'Bulk', 'comment': ''}, 'FabricationProcess': {'category': 'Other', 'comment': 'Fe, V2O5 and Al powder were mixed together and electrically flashed at room temperature for 10s. The STCS synthesized products were homogenized at 1273K for 172.8ks in an Ar atmosphere.'}, 'DataType': {'category': 'Experiment', 'comment': ''}, 'RelativeDensity': '', 'GrainSize': '', 'ThermalMeasurement': {'category': 'LaserFlash', 'comment': 'TC-7000, ULVAC-RIKO from RT to 873K in vacuum.'}, 'ElectricalMeasurement': {'category': 'SteadyState+4P', 'comment': 'ZEM-3 ULVAC-RIKO from RT to 873K in a He atmosphere.'}, 'MaterialFamily': {'category': 'Heusler', 'comment': ''}, 'Purity': {'category': 'MainPhase', 'comment': 'With some AlN or AL2O3 particle'}}",600,5.385747178321117e-06,12808,,3.5169865754828575e-06,,0.0003281797775454,,1.1960029076358008e-05,,,,,,,,,,,,,,,,,,,,,,,,,,,,,,,,,,,,,,,,,,,,,,,,,,,,,,,,,,,,,,,,,,,,,,,,,,,,,,,,,,,,,,,,,
