Repository: sajid-m-islam/esnail

File: esnail/Full Heusler Data NEW.csv (part 5 of 12)
Host,Composition,Crystal Category,Dopant Material,Concentration,Dopant Site,Temperature,Seebeck Coefficient,Electrical Resistivity,Electrical Conductivity (S/m),Crystal Structure,Microstructure,Experimental Preparation Notes,Paper (hyperlink),,,,,,
Fe2VGa,Fe1.89V1.11Ga,X2YZ,V,0.11,Fe,137.1822,-26.6353,6.07E-06,,Poly ,Bulk,"arc-melting, annealed at 600 °C and then 400 °C",thermoelectric-properties-of-the-semimetallic-heusler-30z198f97w.pdf | Powered by Box,,,,,,
Fe2VGa,Fe1.89V1.11Ga,X2YZ,V,0.11,Fe,201.6949,-36.4233,5.49E-06,,Poly ,Bulk,"arc-melting, annealed at 600 °C and then 400 °C",thermoelectric-properties-of-the-semimetallic-heusler-30z198f97w.pdf | Powered by Box,,,,,,
Fe2VGa,Fe1.89V1.11Ga,X2YZ,V,0.11,Fe,255.8263,-37.3897,5.02E-06,,Poly ,Bulk,"arc-melting, annealed at 600 °C and then 400 °C",thermoelectric-properties-of-the-semimetallic-heusler-30z198f97w.pdf | Powered by Box,,,,,,
Fe2VGa,Fe1.89V1.11Ga,X2YZ,V,0.11,Fe,298.8347,-35.6496,4.69E-06,,Poly ,Bulk,"arc-melting, annealed at 600 °C and then 400 °C",thermoelectric-properties-of-the-semimetallic-heusler-30z198f97w.pdf | Powered by Box,,,,,,
Fe2VAl,Fe2VAl,X2YZ,X,X,X,10.2911,-9.6889,9.92E-05,,Poly,Bulk,"arc-melting, spark plasm sinterins, and annealing processes. homogenized at 1653 K for 20 min using induction heatin. annealed at 1648 K for 10 min. ",Effect of magnetic entropy in the thermoelectric properties of Fe-doped Fe2VAl full-Heusler alloy,,,,,,
Fe2VAl,Fe2VAl,X2YZ,X,X,X,41.1578,-35.9240,1.20E-04,,Poly,Bulk,"arc-melting, spark plasm sinterins, and annealing processes. homogenized at 1653 K for 20 min using induction heatin. annealed at 1648 K for 10 min. ",Effect of magnetic entropy in the thermoelectric properties of Fe-doped Fe2VAl full-Heusler alloy,,,,,,
Fe2VAl,Fe2VAl,X2YZ,X,X,X,78.0144,-62.0126,1.28E-04,,Poly,Bulk,"arc-melting, spark plasm sinterins, and annealing processes. homogenized at 1653 K for 20 min using induction heatin. annealed at 1648 K for 10 min. ",Effect of magnetic entropy in the thermoelectric properties of Fe-doped Fe2VAl full-Heusler alloy,,,,,,
Fe2VAl,Fe2VAl,X2YZ,X,X,X,121.7083,-84.3125,1.13E-04,,Poly,Bulk,"arc-melting, spark plasm sinterins, and annealing processes. homogenized at 1653 K for 20 min using induction heatin. annealed at 1648 K for 10 min. ",Effect of magnetic entropy in the thermoelectric properties of Fe-doped Fe2VAl full-Heusler alloy,,,,,,
Fe2VAl,Fe2VAl,X2YZ,X,X,X,165.9641,-102.8356,1.04E-04,,Poly,Bulk,"arc-melting, spark plasm sinterins, and annealing processes. homogenized at 1653 K for 20 min using induction heatin. annealed at 1648 K for 10 min. ",Effect of magnetic entropy in the thermoelectric properties of Fe-doped Fe2VAl full-Heusler alloy,,,,,,
Fe2VAl,Fe2VAl,X2YZ,X,X,X,216.7683,-115.9524,9.54E-05,,Poly,Bulk,"arc-melting, spark plasm sinterins, and annealing processes. homogenized at 1653 K for 20 min using induction heatin. annealed at 1648 K for 10 min. ",Effect of magnetic entropy in the thermoelectric properties of Fe-doped Fe2VAl full-Heusler alloy,,,,,,
Fe2VAl,Fe2VAl,X2YZ,X,X,X,262.9888,-120.4481,8.55E-05,,Poly,Bulk,"arc-melting, spark plasm sinterins, and annealing processes. homogenized at 1653 K for 20 min using induction heatin. annealed at 1648 K for 10 min. ",Effect of magnetic entropy in the thermoelectric properties of Fe-doped Fe2VAl full-Heusler alloy,,,,,,
Fe2VAl,Fe2VAl,X2YZ,X,X,X,316.6076,-116.9737,7.49E-05,,Poly,Bulk,"arc-melting, spark plasm sinterins, and annealing processes. homogenized at 1653 K for 20 min using induction heatin. annealed at 1648 K for 10 min. ",Effect of magnetic entropy in the thermoelectric properties of Fe-doped Fe2VAl full-Heusler alloy,,,,,,
Fe2VAl,Fe2VAl,X2YZ,X,X,X,348.2581,-111.6538,7.11E-05,,Poly,Bulk,"arc-melting, spark plasm sinterins, and annealing processes. homogenized at 1653 K for 20 min using induction heatin. annealed at 1648 K for 10 min. ",Effect of magnetic entropy in the thermoelectric properties of Fe-doped Fe2VAl full-Heusler alloy,,,,,,
Fe2VAl,Fe2.05VAl0.95,X2YZ,Al,0.95,Al,9.9963,-5.5093,6.15E-05,,Poly,Bulk,"arc-melting, spark plasm sinterins, and annealing processes. homogenized at 1653 K for 20 min using induction heatin. annealed at 1648 K for 10 min. ",Effect of magnetic entropy in the thermoelectric properties of Fe-doped Fe2VAl full-Heusler alloy,,,,,,
Fe2VAl,Fe2.05VAl0.95,X2YZ,Al,0.95,Al,69.9444,-25.6204,6.99E-05,,Poly,Bulk,"arc-melting, spark plasm sinterins, and annealing processes. homogenized at 1653 K for 20 min using induction heatin. annealed at 1648 K for 10 min. ",Effect of magnetic entropy in the thermoelectric properties of Fe-doped Fe2VAl full-Heusler alloy,,,,,,
Fe2VAl,Fe2.05VAl0.95,X2YZ,Al,0.95,Al,118.7727,-47.9104,8.54E-05,,Poly,Bulk,"arc-melting, spark plasm sinterins, and annealing processes. homogenized at 1653 K for 20 min using induction heatin. annealed at 1648 K for 10 min. ",Effect of magnetic entropy in the thermoelectric properties of Fe-doped Fe2VAl full-Heusler alloy,,,,,,
Fe2VAl,Fe2.05VAl0.95,X2YZ,Al,0.95,Al,165.3047,-63.8671,8.81E-05,,Poly,Bulk,"arc-melting, spark plasm sinterins, and annealing processes. homogenized at 1653 K for 20 min using induction heatin. annealed at 1648 K for 10 min. ",Effect of magnetic entropy in the thermoelectric properties of Fe-doped Fe2VAl full-Heusler alloy,,,,,,
Fe2VAl,Fe2.05VAl0.95,X2YZ,Al,0.95,Al,218.9619,-77.2481,8.10E-05,,Poly,Bulk,"arc-melting, spark plasm sinterins, and annealing processes. homogenized at 1653 K for 20 min using induction heatin. annealed at 1648 K for 10 min. ",Effect of magnetic entropy in the thermoelectric properties of Fe-doped Fe2VAl full-Heusler alloy,,,,,,
Fe2VAl,Fe2.05VAl0.95,X2YZ,Al,0.95,Al,286.0144,-85.6141,7.39E-05,,Poly,Bulk,"arc-melting, spark plasm sinterins, and annealing processes. homogenized at 1653 K for 20 min using induction heatin. annealed at 1648 K for 10 min. ",Effect of magnetic entropy in the thermoelectric properties of Fe-doped Fe2VAl full-Heusler alloy,,,,,,
Fe2VAl,Fe2.05VAl0.95,X2YZ,Al,0.95,Al,313.1108,-84.6180,7.10E-05,,Poly,Bulk,"arc-melting, spark plasm sinterins, and annealing processes. homogenized at 1653 K for 20 min using induction heatin. annealed at 1648 K for 10 min. ",Effect of magnetic entropy in the thermoelectric properties of Fe-doped Fe2VAl full-Heusler alloy,,,,,,
Fe2VAl,Fe2.05VAl0.95,X2YZ,Al,0.95,Al,347.6220,-82.9334,6.66E-05,,Poly,Bulk,"arc-melting, spark plasm sinterins, and annealing processes. homogenized at 1653 K for 20 min using induction heatin. annealed at 1648 K for 10 min. ",Effect of magnetic entropy in the thermoelectric properties of Fe-doped Fe2VAl full-Heusler alloy,,,,,,
Fe2VAl,Fe2.03VAl0.97,X2YZ,Al,0.97,Al,10.2846,-6.8572,8.32E-05,,Poly,Bulk,"arc-melting, spark plasm sinterins, and annealing processes. homogenized at 1653 K for 20 min using induction heatin. annealed at 1648 K for 10 min. ",Effect of magnetic entropy in the thermoelectric properties of Fe-doped Fe2VAl full-Heusler alloy,,,,,,
Fe2VAl,Fe2.03VAl0.97,X2YZ,Al,0.97,Al,47.1360,-30.6535,1.03E-04,,Poly,Bulk,"arc-melting, spark plasm sinterins, and annealing processes. homogenized at 1653 K for 20 min using induction heatin. annealed at 1648 K for 10 min. ",Effect of magnetic entropy in the thermoelectric properties of Fe-doped Fe2VAl full-Heusler alloy,,,,,,
Fe2VAl,Fe2.03VAl0.97,X2YZ,Al,0.97,Al,79.7019,-51.4916,1.24E-04,,Poly,Bulk,"arc-melting, spark plasm sinterins, and annealing processes. homogenized at 1653 K for 20 min using induction heatin. annealed at 1648 K for 10 min. ",Effect of magnetic entropy in the thermoelectric properties of Fe-doped Fe2VAl full-Heusler alloy,,,,,,
Fe2VAl,Fe2.03VAl0.97,X2YZ,Al,0.97,Al,122.2480,-70.8271,1.16E-04,,Poly,Bulk,"arc-melting, spark plasm sinterins, and annealing processes. homogenized at 1653 K for 20 min using induction heatin. annealed at 1648 K for 10 min. ",Effect of magnetic entropy in the thermoelectric properties of Fe-doped Fe2VAl full-Heusler alloy,,,,,,
Fe2VAl,Fe2.03VAl0.97,X2YZ,Al,0.97,Al,173.9175,-88.1224,9.90E-05,,Poly,Bulk,"arc-melting, spark plasm sinterins, and annealing processes. homogenized at 1653 K for 20 min using induction heatin. annealed at 1648 K for 10 min. ",Effect of magnetic entropy in the thermoelectric properties of Fe-doped Fe2VAl full-Heusler alloy,,,,,,
Fe2VAl,Fe2.03VAl0.97,X2YZ,Al,0.97,Al,227.8560,-99.7499,9.16E-05,,Poly,Bulk,"arc-melting, spark plasm sinterins, and annealing processes. homogenized at 1653 K for 20 min using induction heatin. annealed at 1648 K for 10 min. ",Effect of magnetic entropy in the thermoelectric properties of Fe-doped Fe2VAl full-Heusler alloy,,,,,,
Fe2VAl,Fe2.03VAl0.97,X2YZ,Al,0.97,Al,268.9408,-103.7160,8.41E-05,,Poly,Bulk,"arc-melting, spark plasm sinterins, and annealing processes. homogenized at 1653 K for 20 min using induction heatin. annealed at 1648 K for 10 min. ",Effect of magnetic entropy in the thermoelectric properties of Fe-doped Fe2VAl full-Heusler alloy,,,,,,
Fe2VAl,Fe2.03VAl0.97,X2YZ,Al,0.97,Al,318.2834,-101.3286,7.50E-05,,Poly,Bulk,"arc-melting, spark plasm sinterins, and annealing processes. homogenized at 1653 K for 20 min using induction heatin. annealed at 1648 K for 10 min. ",Effect of magnetic entropy in the thermoelectric properties of Fe-doped Fe2VAl full-Heusler alloy,,,,,,
Fe2VAl,Fe2.03VAl0.97,X2YZ,Al,0.97,Al,344.2323,-97.5030,7.17E-05,,Poly,Bulk,"arc-melting, spark plasm sinterins, and annealing processes. homogenized at 1653 K for 20 min using induction heatin. annealed at 1648 K for 10 min. ",Effect of magnetic entropy in the thermoelectric properties of Fe-doped Fe2VAl full-Heusler alloy,,,,,,
Fe2VAl,Fe2.10VAl0.90,X2YZ,Al,0.9,Al,11.9822,-0.7860,4.29E-05,,Poly,Bulk,"arc-melting, spark plasm sinterins, and annealing processes. homogenized at 1653 K for 20 min using induction heatin. annealed at 1648 K for 10 min. ",Effect of magnetic entropy in the thermoelectric properties of Fe-doped Fe2VAl full-Heusler alloy,,,,,,
Fe2VAl,Fe2.10VAl0.90,X2YZ,Al,0.9,Al,51.3608,-7.0478,4.31E-05,,Poly,Bulk,"arc-melting, spark plasm sinterins, and annealing processes. homogenized at 1653 K for 20 min using induction heatin. annealed at 1648 K for 10 min. ",Effect of magnetic entropy in the thermoelectric properties of Fe-doped Fe2VAl full-Heusler alloy,,,,,,
Fe2VAl,Fe2.10VAl0.90,X2YZ,Al,0.9,Al,110.1421,-15.8342,4.69E-05,,Poly,Bulk,"arc-melting, spark plasm sinterins, and annealing processes. homogenized at 1653 K for 20 min using induction heatin. annealed at 1648 K for 10 min. ",Effect of magnetic entropy in the thermoelectric properties of Fe-doped Fe2VAl full-Heusler alloy,,,,,,
Fe2VAl,Fe2.10VAl0.90,X2YZ,Al,0.9,Al,173.7809,-28.2521,5.27E-05,,Poly,Bulk,"arc-melting, spark plasm sinterins, and annealing processes. homogenized at 1653 K for 20 min using induction heatin. annealed at 1648 K for 10 min. ",Effect of magnetic entropy in the thermoelectric properties of Fe-doped Fe2VAl full-Heusler alloy,,,,,,
Fe2VAl,Fe2.10VAl0.90,X2YZ,Al,0.9,Al,219.7343,-40.7040,5.60E-05,,Poly,Bulk,"arc-melting, spark plasm sinterins, and annealing processes. homogenized at 1653 K for 20 min using induction heatin. annealed at 1648 K for 10 min. ",Effect of magnetic entropy in the thermoelectric properties of Fe-doped Fe2VAl full-Heusler alloy,,,,,,
Fe2VAl,Fe2.10VAl0.90,X2YZ,Al,0.9,Al,270.5280,-49.2362,5.75E-05,,Poly,Bulk,"arc-melting, spark plasm sinterins, and annealing processes. homogenized at 1653 K for 20 min using induction heatin. annealed at 1648 K for 10 min. ",Effect of magnetic entropy in the thermoelectric properties of Fe-doped Fe2VAl full-Heusler alloy,,,,,,
Fe2VAl,Fe2.10VAl0.90,X2YZ,Al,0.9,Al,319.0293,-53.1880,5.62E-05,,Poly,Bulk,"arc-melting, spark plasm sinterins, and annealing processes. homogenized at 1653 K for 20 min using induction heatin. annealed at 1648 K for 10 min. ",Effect of magnetic entropy in the thermoelectric properties of Fe-doped Fe2VAl full-Heusler alloy,,,,,,
Fe2VAl,Fe2.10VAl0.90,X2YZ,Al,0.9,Al,349.2673,-53.9388,5.37E-05,,Poly,Bulk,"arc-melting, spark plasm sinterins, and annealing processes. homogenized at 1653 K for 20 min using induction heatin. annealed at 1648 K for 10 min. ",Effect of magnetic entropy in the thermoelectric properties of Fe-doped Fe2VAl full-Heusler alloy,,,,,,
Fe2VAl,Fe2VAl,X2YZ,X,X,X,99.8643,35.1305,X,,Poly,Bulk,arc-melting furnace. annealed at 1000C for 72 h followed by furnace cooling,Thermoelectric properties of rare-earth doped Fe2VAl Heusler alloys,,,,,,
Fe2VAl,Fe2VAl,X2YZ,X,X,X,157.3144,44.3758,X,,Poly,Bulk,arc-melting furnace. annealed at 1000C for 72 h followed by furnace cooling,Thermoelectric properties of rare-earth doped Fe2VAl Heusler alloys,,,,,,
Fe2VAl,Fe2VAl,X2YZ,X,X,X,220.0438,49.1011,X,,Poly,Bulk,arc-melting furnace. annealed at 1000C for 72 h followed by furnace cooling,Thermoelectric properties of rare-earth doped Fe2VAl Heusler alloys,,,,,,
Fe2VAl,Fe2VAl,X2YZ,X,X,X,319.8589,51.6688,X,,Poly,Bulk,arc-melting furnace. annealed at 1000C for 72 h followed by furnace cooling,Thermoelectric properties of rare-earth doped Fe2VAl Heusler alloys,,,,,,
Fe2VAl,Fe2VAl0.97Ce0.03,X2YZ,Ce,0.03,Al,12.1938,-17.3815,1.28E-04,,Poly,Bulk,arc-melting furnace. annealed at 1000C for 72 h followed by furnace cooling,Thermoelectric properties of rare-earth doped Fe2VAl Heusler alloys,,,,,,
Fe2VAl,Fe2VAl0.97Ce0.03,X2YZ,Ce,0.03,Al,49.1011,-59.9109,1.29E-04,,Poly,Bulk,arc-melting furnace. annealed at 1000C for 72 h followed by furnace cooling,Thermoelectric properties of rare-earth doped Fe2VAl Heusler alloys,,,,,,
Fe2VAl,Fe2VAl0.97Ce0.03,X2YZ,Ce,0.03,Al,97.5302,-93.4199,1.33E-04,,Poly,Bulk,arc-melting furnace. annealed at 1000C for 72 h followed by furnace cooling,Thermoelectric properties of rare-earth doped Fe2VAl Heusler alloys,,,,,,
Fe2VAl,Fe2VAl0.97Ce0.03,X2YZ,Ce,0.03,Al,165.3701,-131.4613,1.42E-04,,Poly,Bulk,arc-melting furnace. annealed at 1000C for 72 h followed by furnace cooling,Thermoelectric properties of rare-earth doped Fe2VAl Heusler alloys,,,,,,
Fe2VAl,Fe2VAl0.97Ce0.03,X2YZ,Ce,0.03,Al,220.0473,-150.1020,1.49E-04,,Poly,Bulk,arc-melting furnace. annealed at 1000C for 72 h followed by furnace cooling,Thermoelectric properties of rare-earth doped Fe2VAl Heusler alloys,,,,,,
Fe2VAl,Fe2VAl0.97Ce0.03,X2YZ,Ce,0.03,Al,258.5804,-157.8387,1.54E-04,,Poly,Bulk,arc-melting furnace. annealed at 1000C for 72 h followed by furnace cooling,Thermoelectric properties of rare-earth doped Fe2VAl Heusler alloys,,,,,,
Fe2VAl,Fe2VAl0.97Ce0.03,X2YZ,Ce,0.03,Al,298.3380,-154.9522,1.56E-04,,Poly,Bulk,arc-melting furnace. annealed at 1000C for 72 h followed by furnace cooling,Thermoelectric properties of rare-earth doped Fe2VAl Heusler alloys,,,,,,
Fe2VAl,Fe2VAl0.97Dy0.03,X2YZ,Dy,0.03,Al,11.9439,-7.2883,4.64E-05,,Poly,Bulk,arc-melting furnace. annealed at 1000C for 72 h followed by furnace cooling,Thermoelectric properties of rare-earth doped Fe2VAl Heusler alloys,,,,,,
Fe2VAl,Fe2VAl0.97Dy0.03,X2YZ,Dy,0.03,Al,58.0224,-39.7328,5.02E-05,,Poly,Bulk,arc-melting furnace. annealed at 1000C for 72 h followed by furnace cooling,Thermoelectric properties of rare-earth doped Fe2VAl Heusler alloys,,,,,,
Fe2VAl,Fe2VAl0.97Dy0.03,X2YZ,Dy,0.03,Al,131.1956,-70.0765,6.24E-05,,Poly,Bulk,arc-melting furnace. annealed at 1000C for 72 h followed by furnace cooling,Thermoelectric properties of rare-earth doped Fe2VAl Heusler alloys,,,,,,
Fe2VAl,Fe2VAl0.97Dy0.03,X2YZ,Dy,0.03,Al,207.6307,-95.1110,8.27E-05,,Poly,Bulk,arc-melting furnace. annealed at 1000C for 72 h followed by furnace cooling,Thermoelectric properties of rare-earth doped Fe2VAl Heusler alloys,,,,,,
Fe2VAl,Fe2VAl0.97Dy0.03,X2YZ,Dy,0.03,Al,299.6892,-115.6440,1.09E-04,,Poly,Bulk,arc-melting furnace. annealed at 1000C for 72 h followed by furnace cooling,Thermoelectric properties of rare-earth doped Fe2VAl Heusler alloys,,,,,,
Fe2VAl,Fe2VAl0.97Sm0.03,X2YZ,Sm,0.03,Al,10.1611,-11.0052,1.09E-04,,Poly,Bulk,arc-melting furnace. annealed at 1000C for 72 h followed by furnace cooling,Thermoelectric properties of rare-earth doped Fe2VAl Heusler alloys,,,,,,
Fe2VAl,Fe2VAl0.97Sm0.03,X2YZ,Sm,0.03,Al,63.8355,-56.7367,1.10E-04,,Poly,Bulk,arc-melting furnace. annealed at 1000C for 72 h followed by furnace cooling,Thermoelectric properties of rare-earth doped Fe2VAl Heusler alloys,,,,,,
Fe2VAl,Fe2VAl0.97Sm0.03,X2YZ,Sm,0.03,Al,117.5650,-89.9848,1.05E-04,,Poly,Bulk,arc-melting furnace. annealed at 1000C for 72 h followed by furnace cooling,Thermoelectric properties of rare-earth doped Fe2VAl Heusler alloys,,,,,,
Fe2VAl,Fe2VAl0.97Sm0.03,X2YZ,Sm,0.03,Al,190.1552,-118.9999,9.66E-05,,Poly,Bulk,arc-melting furnace. annealed at 1000C for 72 h followed by furnace cooling,Thermoelectric properties of rare-earth doped Fe2VAl Heusler alloys,,,,,,
Fe2VAl,Fe2VAl0.97Sm0.03,X2YZ,Sm,0.03,Al,235.7528,-127.0084,9.32E-05,,Poly,Bulk,arc-melting furnace. annealed at 1000C for 72 h followed by furnace cooling,Thermoelectric properties of rare-earth doped Fe2VAl Heusler alloys,,,,,,
Fe2VAl,Fe2VAl0.97Sm0.03,X2YZ,Sm,0.03,Al,299.6774,-118.3000,8.76E-05,,Poly,Bulk,arc-melting furnace. annealed at 1000C for 72 h followed by furnace cooling,Thermoelectric properties of rare-earth doped Fe2VAl Heusler alloys,,,,,,
Fe2VAl,Fe1.94Re0.06V0.94Ti0.14Al0.92,X2YZ,"Re, Ti","0.06, 0.14","Fe, Al",312.6661,101.6803,1.27E-04,,Poly ,Bulk,"Homogenization at 1273 K for 48 hours. annealed in vacuum-sealed quart tube at 1273 K for 1 hour, followed by furnace coolin",Tailoring p -type thermoelectric properties of the Fe2VAl Heusler compound through off-stoichiometry and multiple substitution,,,,,,
Fe2VAl,Fe1.94Re0.06V0.94Ti0.14Al0.92,X2YZ,"Re, Ti","0.06, 0.14","Fe, Al",374.4698,90.3505,1.06E-04,,Poly ,Bulk,"Homogenization at 1273 K for 48 hours. annealed in vacuum-sealed quart tube at 1273 K for 1 hour, followed by furnace coolin",Tailoring p -type thermoelectric properties of the Fe2VAl Heusler compound through off-stoichiometry and multiple substitution,,,,,,
Fe2VAl,Fe1.94Re0.06V0.94Ti0.14Al0.92,X2YZ,"Re, Ti","0.06, 0.14","Fe, Al",472.5734,59.7517,7.77E-05,,Poly ,Bulk,"Homogenization at 1273 K for 48 hours. annealed in vacuum-sealed quart tube at 1273 K for 1 hour, followed by furnace coolin",Tailoring p -type thermoelectric properties of the Fe2VAl Heusler compound through off-stoichiometry and multiple substitution,,,,,,
Fe2VAl,Fe1.94Re0.06V0.94Ti0.14Al0.92,X2YZ,"Re, Ti","0.06, 0.14","Fe, Al",575.8926,32.2491,5.78E-05,,Poly ,Bulk,"Homogenization at 1273 K for 48 hours. annealed in vacuum-sealed quart tube at 1273 K for 1 hour, followed by furnace coolin",Tailoring p -type thermoelectric properties of the Fe2VAl Heusler compound through off-stoichiometry and multiple substitution,,,,,,
Fe2VAl,Fe1.94Re0.06V0.94Ti0.14Al0.92,X2YZ,"Re, Ti","0.06, 0.14","Fe, Al",677.7889,14.8479,4.69E-05,,Poly ,Bulk,"Homogenization at 1273 K for 48 hours. annealed in vacuum-sealed quart tube at 1273 K for 1 hour, followed by furnace coolin",Tailoring p -type thermoelectric properties of the Fe2VAl Heusler compound through off-stoichiometry and multiple substitution,,,,,,
Fe2VAl,Fe1.94Re0.06V0.94Ti0.14Al0.92,X2YZ,"Re, Ti","0.06, 0.14","Fe, Al",797.9961,3.0984,3.90E-05,,Poly ,Bulk,"Homogenization at 1273 K for 48 hours. annealed in vacuum-sealed quart tube at 1273 K for 1 hour, followed by furnace coolin",Tailoring p -type thermoelectric properties of the Fe2VAl Heusler compound through off-stoichiometry and multiple substitution,,,,,,
Fe2VAl,Fe1.94Re0.06V0.90Ti0.18Al0.92,X2YZ,"Re, Ti","0.06, 0.18","Fe, Al",313.2957,104.1043,4.83E-05,,Poly ,Bulk,"Homogenization at 1273 K for 48 hours. annealed in vacuum-sealed quart tube at 1273 K for 1 hour, followed by furnace coolin",Tailoring p -type thermoelectric properties of the Fe2VAl Heusler compound through off-stoichiometry and multiple substitution,,,,,,
Fe2VAl,Fe1.94Re0.06V0.90Ti0.18Al0.92,X2YZ,"Re, Ti","0.06, 0.18","Fe, Al",359.8573,106.5160,5.09E-05,,Poly ,Bulk,"Homogenization at 1273 K for 48 hours. annealed in vacuum-sealed quart tube at 1273 K for 1 hour, followed by furnace coolin",Tailoring p -type thermoelectric properties of the Fe2VAl Heusler compound through off-stoichiometry and multiple substitution,,,,,,
Fe2VAl,Fe1.94Re0.06V0.90Ti0.18Al0.92,X2YZ,"Re, Ti","0.06, 0.18","Fe, Al",447.2457,95.7181,5.22E-05,,Poly ,Bulk,"Homogenization at 1273 K for 48 hours. annealed in vacuum-sealed quart tube at 1273 K for 1 hour, followed by furnace coolin",Tailoring p -type thermoelectric properties of the Fe2VAl Heusler compound through off-stoichiometry and multiple substitution,,,,,,
Fe2VAl,Fe1.94Re0.06V0.90Ti0.18Al0.92,X2YZ,"Re, Ti","0.06, 0.18","Fe, Al",543.3396,68.8909,4.90E-05,,Poly ,Bulk,"Homogenization at 1273 K for 48 hours. annealed in vacuum-sealed quart tube at 1273 K for 1 hour, followed by furnace coolin",Tailoring p -type thermoelectric properties of the Fe2VAl Heusler compound through off-stoichiometry and multiple substitution,,,,,,
Fe2VAl,Fe1.94Re0.06V0.90Ti0.18Al0.92,X2YZ,"Re, Ti","0.06, 0.18","Fe, Al",626.2895,43.9527,4.38E-05,,Poly ,Bulk,"Homogenization at 1273 K for 48 hours. annealed in vacuum-sealed quart tube at 1273 K for 1 hour, followed by furnace coolin",Tailoring p -type thermoelectric properties of the Fe2VAl Heusler compound through off-stoichiometry and multiple substitution,,,,,,
Fe2VAl,Fe1.94Re0.06V0.90Ti0.18Al0.92,X2YZ,"Re, Ti","0.06, 0.18","Fe, Al",709.1569,26.5566,3.88E-05,,Poly ,Bulk,"Homogenization at 1273 K for 48 hours. annealed in vacuum-sealed quart tube at 1273 K for 1 hour, followed by furnace coolin",Tailoring p -type thermoelectric properties of the Fe2VAl Heusler compound through off-stoichiometry and multiple substitution,,,,,,
Fe2VAl,Fe1.94Re0.06V0.90Ti0.18Al0.92,X2YZ,"Re, Ti","0.06, 0.18","Fe, Al",778.1741,15.6290,3.64E-05,,Poly ,Bulk,"Homogenization at 1273 K for 48 hours. annealed in vacuum-sealed quart tube at 1273 K for 1 hour, followed by furnace coolin",Tailoring p -type thermoelectric properties of the Fe2VAl Heusler compound through off-stoichiometry and multiple substitution,,,,,,
Fe2VAl,Fe1.94Re0.06V0.82Ti0.26Al0.92,X2YZ,"Re, Ti","0.06, 0.26","Fe, Al",309.5708,84.7114,2.36E-05,,Poly ,Bulk,"Homogenization at 1273 K for 48 hours. annealed in vacuum-sealed quart tube at 1273 K for 1 hour, followed by furnace coolin",Tailoring p -type thermoelectric properties of the Fe2VAl Heusler compound through off-stoichiometry and multiple substitution,,,,,,
Fe2VAl,Fe1.94Re0.06V0.82Ti0.26Al0.92,X2YZ,"Re, Ti","0.06, 0.26","Fe, Al",423.6118,96.8019,2.96E-05,,Poly ,Bulk,"Homogenization at 1273 K for 48 hours. annealed in vacuum-sealed quart tube at 1273 K for 1 hour, followed by furnace coolin",Tailoring p -type thermoelectric properties of the Fe2VAl Heusler compound through off-stoichiometry and multiple substitution,,,,,,
Fe2VAl,Fe1.94Re0.06V0.82Ti0.26Al0.92,X2YZ,"Re, Ti","0.06, 0.26","Fe, Al",476.7704,95.9795,3.14E-05,,Poly ,Bulk,"Homogenization at 1273 K for 48 hours. annealed in vacuum-sealed quart tube at 1273 K for 1 hour, followed by furnace coolin",Tailoring p -type thermoelectric properties of the Fe2VAl Heusler compound through off-stoichiometry and multiple substitution,,,,,,
Fe2VAl,Fe1.94Re0.06V0.82Ti0.26Al0.92,X2YZ,"Re, Ti","0.06, 0.26","Fe, Al",571.4165,81.5432,3.30E-05,,Poly ,Bulk,"Homogenization at 1273 K for 48 hours. annealed in vacuum-sealed quart tube at 1273 K for 1 hour, followed by furnace coolin",Tailoring p -type thermoelectric properties of the Fe2VAl Heusler compound through off-stoichiometry and multiple substitution,,,,,,
Fe2VAl,Fe1.94Re0.06V0.82Ti0.26Al0.92,X2YZ,"Re, Ti","0.06, 0.26","Fe, Al",647.7310,63.3409,3.30E-05,,Poly ,Bulk,"Homogenization at 1273 K for 48 hours. annealed in vacuum-sealed quart tube at 1273 K for 1 hour, followed by furnace coolin",Tailoring p -type thermoelectric properties of the Fe2VAl Heusler compound through off-stoichiometry and multiple substitution,,,,,,
Fe2VAl,Fe1.94Re0.06V0.82Ti0.26Al0.92,X2YZ,"Re, Ti","0.06, 0.26","Fe, Al",725.3594,45.0034,3.19E-05,,Poly ,Bulk,"Homogenization at 1273 K for 48 hours. annealed in vacuum-sealed quart tube at 1273 K for 1 hour, followed by furnace coolin",Tailoring p -type thermoelectric properties of the Fe2VAl Heusler compound through off-stoichiometry and multiple substitution,,,,,,
Fe2VAl,Fe1.94Re0.06V0.82Ti0.26Al0.92,X2YZ,"Re, Ti","0.06, 0.26","Fe, Al",774.6914,34.0811,3.07E-05,,Poly ,Bulk,"Homogenization at 1273 K for 48 hours. annealed in vacuum-sealed quart tube at 1273 K for 1 hour, followed by furnace coolin",Tailoring p -type thermoelectric properties of the Fe2VAl Heusler compound through off-stoichiometry and multiple substitution,,,,,,
Fe2VAl,Fe1.94Re0.06V0.78Ti0.30Al0.92,X2YZ,"Re, Ti","0.06, 0.30","Fe, Al",309.0369,73.5331,1.86E-05,,Poly ,Bulk,"Homogenization at 1273 K for 48 hours. annealed in vacuum-sealed quart tube at 1273 K for 1 hour, followed by furnace coolin",Tailoring p -type thermoelectric properties of the Fe2VAl Heusler compound through off-stoichiometry and multiple substitution,,,,,,
Fe2VAl,Fe1.94Re0.06V0.78Ti0.30Al0.92,X2YZ,"Re, Ti","0.06, 0.30","Fe, Al",385.6865,84.6909,2.09E-05,,Poly ,Bulk,"Homogenization at 1273 K for 48 hours. annealed in vacuum-sealed quart tube at 1273 K for 1 hour, followed by furnace coolin",Tailoring p -type thermoelectric properties of the Fe2VAl Heusler compound through off-stoichiometry and multiple substitution,,,,,,
Fe2VAl,Fe1.94Re0.06V0.78Ti0.30Al0.92,X2YZ,"Re, Ti","0.06, 0.30","Fe, Al",465.0286,89.6527,2.51E-05,,Poly ,Bulk,"Homogenization at 1273 K for 48 hours. annealed in vacuum-sealed quart tube at 1273 K for 1 hour, followed by furnace coolin",Tailoring p -type thermoelectric properties of the Fe2VAl Heusler compound through off-stoichiometry and multiple substitution,,,,,,
Fe2VAl,Fe1.94Re0.06V0.78Ti0.30Al0.92,X2YZ,"Re, Ti","0.06, 0.30","Fe, Al",551.0487,83.9730,2.91E-05,,Poly ,Bulk,"Homogenization at 1273 K for 48 hours. annealed in vacuum-sealed quart tube at 1273 K for 1 hour, followed by furnace coolin",Tailoring p -type thermoelectric properties of the Fe2VAl Heusler compound through off-stoichiometry and multiple substitution,,,,,,
Fe2VAl,Fe1.94Re0.06V0.78Ti0.30Al0.92,X2YZ,"Re, Ti","0.06, 0.30","Fe, Al",657.5574,64.8197,3.03E-05,,Poly ,Bulk,"Homogenization at 1273 K for 48 hours. annealed in vacuum-sealed quart tube at 1273 K for 1 hour, followed by furnace coolin",Tailoring p -type thermoelectric properties of the Fe2VAl Heusler compound through off-stoichiometry and multiple substitution,,,,,,
Fe2VAl,Fe1.94Re0.06V0.78Ti0.30Al0.92,X2YZ,"Re, Ti","0.06, 0.30","Fe, Al",725.2975,50.6600,3.03E-05,,Poly ,Bulk,"Homogenization at 1273 K for 48 hours. annealed in vacuum-sealed quart tube at 1273 K for 1 hour, followed by furnace coolin",Tailoring p -type thermoelectric properties of the Fe2VAl Heusler compound through off-stoichiometry and multiple substitution,,,,,,
Fe2VAl,Fe1.94Re0.06V0.78Ti0.30Al0.92,X2YZ,"Re, Ti","0.06, 0.30","Fe, Al",772.6640,39.4688,3.10E-05,,Poly ,Bulk,"Homogenization at 1273 K for 48 hours. annealed in vacuum-sealed quart tube at 1273 K for 1 hour, followed by furnace coolin",Tailoring p -type thermoelectric properties of the Fe2VAl Heusler compound through off-stoichiometry and multiple substitution,,,,,,
Fe2VAl,Fe1.94Re0.06V0.74Ti0.34Al0.92,X2YZ,"Re, Ti","0.06, 0.34","Fe, Al",311.7116,68.9533,2.67E-05,,Poly ,Bulk,"Homogenization at 1273 K for 48 hours. annealed in vacuum-sealed quart tube at 1273 K for 1 hour, followed by furnace coolin",Tailoring p -type thermoelectric properties of the Fe2VAl Heusler compound through off-stoichiometry and multiple substitution,,,,,,
Fe2VAl,Fe1.94Re0.06V0.74Ti0.34Al0.92,X2YZ,"Re, Ti","0.06, 0.34","Fe, Al",417.2224,81.0460,3.14E-05,,Poly ,Bulk,"Homogenization at 1273 K for 48 hours. annealed in vacuum-sealed quart tube at 1273 K for 1 hour, followed by furnace coolin",Tailoring p -type thermoelectric properties of the Fe2VAl Heusler compound through off-stoichiometry and multiple substitution,,,,,,
Fe2VAl,Fe1.94Re0.06V0.74Ti0.34Al0.92,X2YZ,"Re, Ti","0.06, 0.34","Fe, Al",466.3866,85.4772,3.36E-05,,Poly ,Bulk,"Homogenization at 1273 K for 48 hours. annealed in vacuum-sealed quart tube at 1273 K for 1 hour, followed by furnace coolin",Tailoring p -type thermoelectric properties of the Fe2VAl Heusler compound through off-stoichiometry and multiple substitution,,,,,,
Fe2VAl,Fe1.94Re0.06V0.74Ti0.34Al0.92,X2YZ,"Re, Ti","0.06, 0.34","Fe, Al",545.1432,83.9745,3.67E-05,,Poly ,Bulk,"Homogenization at 1273 K for 48 hours. annealed in vacuum-sealed quart tube at 1273 K for 1 hour, followed by furnace coolin",Tailoring p -type thermoelectric properties of the Fe2VAl Heusler compound through off-stoichiometry and multiple substitution,,,,,,
Fe2VAl,Fe1.94Re0.06V0.74Ti0.34Al0.92,X2YZ,"Re, Ti","0.06, 0.34","Fe, Al",641.7371,71.4233,3.92E-05,,Poly ,Bulk,"Homogenization at 1273 K for 48 hours. annealed in vacuum-sealed quart tube at 1273 K for 1 hour, followed by furnace coolin",Tailoring p -type thermoelectric properties of the Fe2VAl Heusler compound through off-stoichiometry and multiple substitution,,,,,,
Fe2VAl,Fe1.94Re0.06V0.74Ti0.34Al0.92,X2YZ,"Re, Ti","0.06, 0.34","Fe, Al",719.3331,56.0488,3.95E-05,,Poly ,Bulk,"Homogenization at 1273 K for 48 hours. annealed in vacuum-sealed quart tube at 1273 K for 1 hour, followed by furnace coolin",Tailoring p -type thermoelectric properties of the Fe2VAl Heusler compound through off-stoichiometry and multiple substitution,,,,,,
Fe2VAl,Fe1.94Re0.06V0.74Ti0.34Al0.92,X2YZ,"Re, Ti","0.06, 0.34","Fe, Al",768.6533,46.2039,3.87E-05,,Poly ,Bulk,"Homogenization at 1273 K for 48 hours. annealed in vacuum-sealed quart tube at 1273 K for 1 hour, followed by furnace coolin",Tailoring p -type thermoelectric properties of the Fe2VAl Heusler compound through off-stoichiometry and multiple substitution,,,,,,
Fe2VAl,Fe2.01Ti0.56V0.67Al0.76,X2YZ,"Ti, Al","0.56, 0.76","V, Al",40.7273,8.5065,5.03E-05,,Poly,Thin-film,annealed at 800 C under pressure of 10^-6 Pa for 1 h.,Crystal growth and flat-band effects on thermoelectric properties of Fe2TiAl-based full-Heusler thin films,,,,,,
Fe2VAl,Fe2.01Ti0.56V0.67Al0.76,X2YZ,"Ti, Al","0.56, 0.76","V, Al",72.0456,3.9220,5.18E-05,,Poly,Thin-film,annealed at 800 C under pressure of 10^-6 Pa for 1 h.,Crystal growth and flat-band effects on thermoelectric properties of Fe2TiAl-based full-Heusler thin films,,,,,,
Fe2VAl,Fe2.01Ti0.56V0.67Al0.76,X2YZ,"Ti, Al","0.56, 0.76","V, Al",120.6003,31.9177,5.54E-05,,Poly,Thin-film,annealed at 800 C under pressure of 10^-6 Pa for 1 h.,Crystal growth and flat-band effects on thermoelectric properties of Fe2TiAl-based full-Heusler thin films,,,,,,
Fe2VAl,Fe2.01Ti0.56V0.67Al0.76,X2YZ,"Ti, Al","0.56, 0.76","V, Al",169.7417,53.3648,6.02E-05,,Poly,Thin-film,annealed at 800 C under pressure of 10^-6 Pa for 1 h.,Crystal growth and flat-band effects on thermoelectric properties of Fe2TiAl-based full-Heusler thin films,,,,,,
Fe2VAl,Fe2.01Ti0.56V0.67Al0.76,X2YZ,"Ti, Al","0.56, 0.76","V, Al",210.3827,69.1818,6.48E-05,,Poly,Thin-film,annealed at 800 C under pressure of 10^-6 Pa for 1 h.,Crystal growth and flat-band effects on thermoelectric properties of Fe2TiAl-based full-Heusler thin films,,,,,,
Fe2VAl,Fe2.01Ti0.56V0.67Al0.76,X2YZ,"Ti, Al","0.56, 0.76","V, Al",252.6822,73.4243,6.98E-05,,Poly,Thin-film,annealed at 800 C under pressure of 10^-6 Pa for 1 h.,Crystal growth and flat-band effects on thermoelectric properties of Fe2TiAl-based full-Heusler thin films,,,,,,
Fe2VAl,Fe2.01Ti0.56V0.67Al0.76,X2YZ,"Ti, Al","0.56, 0.76","V, Al",296.3771,86.9554,7.48E-05,,Poly,Thin-film,annealed at 800 C under pressure of 10^-6 Pa for 1 h.,Crystal growth and flat-band effects on thermoelectric properties of Fe2TiAl-based full-Heusler thin films,,,,,,
Fe2VAl,Fe2.01Ti0.56V0.67Al0.76,X2YZ,"Ti, Al","0.56, 0.76","V, Al",329.5049,98.8167,7.76E-05,,Poly,Thin-film,annealed at 800 C under pressure of 10^-6 Pa for 1 h.,Crystal growth and flat-band effects on thermoelectric properties of Fe2TiAl-based full-Heusler thin films,,,,,,
Fe2VAl,Fe2.01Ti0.56V0.67Al0.76,X2YZ,"Ti, Al","0.56, 0.76","V, Al",392.1070,92.3890,7.94E-05,,Poly,Thin-film,annealed at 800 C under pressure of 10^-6 Pa for 1 h.,Crystal growth and flat-band effects on thermoelectric properties of Fe2TiAl-based full-Heusler thin films,,,,,,
Fe2VAl,Fe2.01Ti0.56V0.67Al0.76,X2YZ,"Ti, Al","0.56, 0.76","V, Al",501.4683,56.3944,7.15E-05,,Poly,Thin-film,annealed at 800 C under pressure of 10^-6 Pa for 1 h.,Crystal growth and flat-band effects on thermoelectric properties of Fe2TiAl-based full-Heusler thin films,,,,,,
Fe2VAl,Fe2.01Ti0.56V0.67Al0.76,X2YZ,"Ti, Al","0.56, 0.76","V, Al",566.3251,31.0823,6.30E-05,,Poly,Thin-film,annealed at 800 C under pressure of 10^-6 Pa for 1 h.,Crystal growth and flat-band effects on thermoelectric properties of Fe2TiAl-based full-Heusler thin films,,,,,,
Fe2VAl,Fe2.18Ti0.73Al1.09,X2YZ,"Ti, Al","0.56, 0.75","V, Al",34.7633,1.6567,7.04E-06,,Poly,Thin-film,annealed at 800 C under pressure of 10^-6 Pa for 1 h.,Crystal growth and flat-band effects on thermoelectric properties of Fe2TiAl-based full-Heusler thin films,,,,,,
Fe2VAl,Fe2.18Ti0.73Al1.09,X2YZ,"Ti, Al","0.56, 0.75","V, Al",121.8525,12.5770,8.92E-06,,Poly,Thin-film,annealed at 800 C under pressure of 10^-6 Pa for 1 h.,Crystal growth and flat-band effects on thermoelectric properties of Fe2TiAl-based full-Heusler thin films,,,,,,
Fe2VAl,Fe2.18Ti0.73Al1.09,X2YZ,"Ti, Al","0.56, 0.75","V, Al",204.8736,26.2404,1.19E-05,,Poly,Thin-film,annealed at 800 C under pressure of 10^-6 Pa for 1 h.,Crystal growth and flat-band effects on thermoelectric properties of Fe2TiAl-based full-Heusler thin films,,,,,,
Fe2VAl,Fe2.18Ti0.73Al1.09,X2YZ,"Ti, Al","0.56, 0.75","V, Al",262.3299,28.0387,1.38E-05,,Poly,Thin-film,annealed at 800 C under pressure of 10^-6 Pa for 1 h.,Crystal growth and flat-band effects on thermoelectric properties of Fe2TiAl-based full-Heusler thin films,,,,,,
Fe2VAl,Fe2.18Ti0.73Al1.09,X2YZ,"Ti, Al","0.56, 0.75","V, Al",327.6212,48.2593,1.56E-05,,Poly,Thin-film,annealed at 800 C under pressure of 10^-6 Pa for 1 h.,Crystal growth and flat-band effects on thermoelectric properties of Fe2TiAl-based full-Heusler thin films,,,,,,
Fe2VAl,Fe2.18Ti0.73Al1.09,X2YZ,"Ti, Al","0.56, 0.75","V, Al",427.4192,50.9498,1.80E-05,,Poly,Thin-film,annealed at 800 C under pressure of 10^-6 Pa for 1 h.,Crystal growth and flat-band effects on thermoelectric properties of Fe2TiAl-based full-Heusler thin films,,,,,,
Fe2VAl,Fe2.18Ti0.73Al1.09,X2YZ,"Ti, Al","0.56, 0.75","V, Al",519.7425,46.6390,2.05E-05,,Poly,Thin-film,annealed at 800 C under pressure of 10^-6 Pa for 1 h.,Crystal growth and flat-band effects on thermoelectric properties of Fe2TiAl-based full-Heusler thin films,,,,,,
Fe2VAl,Fe2.18Ti0.73Al1.09,X2YZ,"Ti, Al","0.56, 0.75","V, Al",563.1674,41.5915,2.18E-05,,Poly,Thin-film,annealed at 800 C under pressure of 10^-6 Pa for 1 h.,Crystal growth and flat-band effects on thermoelectric properties of Fe2TiAl-based full-Heusler thin films,,,,,,
Fe2VAl,Fe1.99Ti0.66Cr0.45Al0.90,X2YZ,"Ti, Cr, Al","0.66, 0.45, 0.90","V, Al",20.6570,0.7502,2.49E-05,,Poly,Thin-film,annealed at 800 C under pressure of 10^-6 Pa for 1 h.,Crystal growth and flat-band effects on thermoelectric properties of Fe2TiAl-based full-Heusler thin films,,,,,,
Fe2VAl,Fe1.99Ti0.66Cr0.45Al0.90,X2YZ,"Ti, Cr, Al","0.66, 0.45, 0.90","V, Al",80.1187,3.4611,2.68E-05,,Poly,Thin-film,annealed at 800 C under pressure of 10^-6 Pa for 1 h.,Crystal growth and flat-band effects on thermoelectric properties of Fe2TiAl-based full-Heusler thin films,,,,,,
Fe2VAl,Fe1.99Ti0.66Cr0.45Al0.90,X2YZ,"Ti, Cr, Al","0.66, 0.45, 0.90","V, Al",167.6238,21.3862,2.84E-05,,Poly,Thin-film,annealed at 800 C under pressure of 10^-6 Pa for 1 h.,Crystal growth and flat-band effects on thermoelectric properties of Fe2TiAl-based full-Heusler thin films,,,,,,
Fe2VAl,Fe1.99Ti0.66Cr0.45Al0.90,X2YZ,"Ti, Cr, Al","0.66, 0.45, 0.90","V, Al",244.1612,29.4184,2.95E-05,,Poly,Thin-film,annealed at 800 C under pressure of 10^-6 Pa for 1 h.,Crystal growth and flat-band effects on thermoelectric properties of Fe2TiAl-based full-Heusler thin films,,,,,,
Fe2VAl,Fe1.99Ti0.66Cr0.45Al0.90,X2YZ,"Ti, Cr, Al","0.66, 0.45, 0.90","V, Al",324.1897,40.4946,3.11E-05,,Poly,Thin-film,annealed at 800 C under pressure of 10^-6 Pa for 1 h.,Crystal growth and flat-band effects on thermoelectric properties of Fe2TiAl-based full-Heusler thin films,,,,,,
Fe2VAl,Fe1.99Ti0.66Cr0.45Al0.90,X2YZ,"Ti, Cr, Al","0.66, 0.45, 0.90","V, Al",422.9447,45.9267,3.32E-05,,Poly,Thin-film,annealed at 800 C under pressure of 10^-6 Pa for 1 h.,Crystal growth and flat-band effects on thermoelectric properties of Fe2TiAl-based full-Heusler thin films,,,,,,
Fe2VAl,Fe1.99Ti0.66Cr0.45Al0.90,X2YZ,"Ti, Cr, Al","0.66, 0.45, 0.90","V, Al",513.2608,40.8554,3.36E-05,,Poly,Thin-film,annealed at 800 C under pressure of 10^-6 Pa for 1 h.,Crystal growth and flat-band effects on thermoelectric properties of Fe2TiAl-based full-Heusler thin films,,,,,,
Fe2VAl,Fe1.99Ti0.66Cr0.45Al0.90,X2YZ,"Ti, Cr, Al","0.66, 0.45, 0.90","V, Al",569.2736,37.1722,3.28E-05,,Poly,Thin-film,annealed at 800 C under pressure of 10^-6 Pa for 1 h.,Crystal growth and flat-band effects on thermoelectric properties of Fe2TiAl-based full-Heusler thin films,,,,,,
Fe2TiSn,FeTiSn,X2YZ,X,X,X,11.2259,3.5051,8.53679E-06,117140,Poly ,Bulk,"high frequency mleting in an induction furnace, annealed in vacuum at 900 C for 13 days",Roles of Defects and Sb-Doping in the Thermoelectric Properties of Full-Heusler Fe2 TiSn,,,,,,
Fe2TiSn,FeTiSn,X2YZ,X,X,X,50.7166,7.9709,8.5237E-06,117320,Poly ,Bulk,"high frequency mleting in an induction furnace, annealed in vacuum at 900 C for 13 days",Roles of Defects and Sb-Doping in the Thermoelectric Properties of Full-Heusler Fe2 TiSn,,,,,,
Fe2TiSn,FeTiSn,X2YZ,X,X,X,123.6947,16.6132,9.09835E-06,109910,Poly ,Bulk,"high frequency mleting in an induction furnace, annealed in vacuum at 900 C for 13 days",Roles of Defects and Sb-Doping in the Thermoelectric Properties of Full-Heusler Fe2 TiSn,,,,,,
Fe2TiSn,FeTiSn,X2YZ,X,X,X,199.6777,32.7659,1.00476E-05,99526.13,Poly ,Bulk,"high frequency mleting in an induction furnace, annealed in vacuum at 900 C for 13 days",Roles of Defects and Sb-Doping in the Thermoelectric Properties of Full-Heusler Fe2 TiSn,,,,,,
Fe2TiSn,FeTiSn,X2YZ,X,X,X,266.9164,44.9236,1.07565E-05,92967.11,Poly ,Bulk,"high frequency mleting in an induction furnace, annealed in vacuum at 900 C for 13 days",Roles of Defects and Sb-Doping in the Thermoelectric Properties of Full-Heusler Fe2 TiSn,,,,,,
Fe2TiSn,FeTiSn,X2YZ,X,X,X,311.3635,49.0939,1.11556E-05,89640.7,Poly ,Bulk,"high frequency mleting in an induction furnace, annealed in vacuum at 900 C for 13 days",Roles of Defects and Sb-Doping in the Thermoelectric Properties of Full-Heusler Fe2 TiSn,,,,,,
Fe2TiSn,FeTiSn,X2YZ,X,X,X,360.5769,46.0421,1.12205E-05,89122.64,Poly ,Bulk,"high frequency mleting in an induction furnace, annealed in vacuum at 900 C for 13 days",Roles of Defects and Sb-Doping in the Thermoelectric Properties of Full-Heusler Fe2 TiSn,,,,,,
Fe2TiSn,FeTiSn0.9Sb0.1,X2YZ,Sb,0.1,Sn,7.2404,7.6049,4.37388E-06,228630,Poly ,Bulk,"high frequency mleting in an induction furnace, annealed in vacuum at 900 C for 13 days",Roles of Defects and Sb-Doping in the Thermoelectric Properties of Full-Heusler Fe2 TiSn,,,,,,
Fe2TiSn,FeTiSn0.9Sb0.1,X2YZ,Sb,0.1,Sn,17.4080,11.2090,4.5939E-06,217680,Poly ,Bulk,"high frequency mleting in an induction furnace, annealed in vacuum at 900 C for 13 days",Roles of Defects and Sb-Doping in the Thermoelectric Properties of Full-Heusler Fe2 TiSn,,,,,,
Fe2TiSn,FeTiSn0.9Sb0.1,X2YZ,Sb,0.1,Sn,59.2384,6.4052,5.4277E-06,184240,Poly ,Bulk,"high frequency mleting in an induction furnace, annealed in vacuum at 900 C for 13 days",Roles of Defects and Sb-Doping in the Thermoelectric Properties of Full-Heusler Fe2 TiSn,,,,,,
Fe2TiSn,FeTiSn0.9Sb0.1,X2YZ,Sb,0.1,Sn,154.3216,22.1571,6.48508E-06,154200,Poly ,Bulk,"high frequency mleting in an induction furnace, annealed in vacuum at 900 C for 13 days",Roles of Defects and Sb-Doping in the Thermoelectric Properties of Full-Heusler Fe2 TiSn,,,,,,
