Repository: sajid-m-islam/esnail

File: esnail/Full Heusler(X2YZ).csv (part 5 of 12)
Host,Formula,Crystal Category,Dopant Material,Concentration,Dopant Site,Temperature (K) ,Seebeck Coefficient (µV/K),Resistivity(Ω*m),Electrical Conductivity (S/m),Crystal Structure,Microstructure,Experimental Preparation Notes,Paper (hyperlink),,,,,,
Fe2VAl,Fe1.98V1.02Al,X2YZ,V,1.02,V,298.2576,-91.903500,2.21E+03,,Poly ,Bulk,"Ar arc melting, annealed at 1000C for two days then further annealed at 400C for more than 12 hours","Thermoelectric properties of the semimetallic Heusler compounds Fe2-xV1+x M M=(Al, Ga)",,,,,,
Fe2VAl,Fe1.95V1.05Al,X2YZ,V,1.05,V,5.8735,-5.247100,4.58E+03,,Poly ,Bulk,"Ar arc melting, annealed at 1000C for two days then further annealed at 400C for more than 12 hours","Thermoelectric properties of the semimetallic Heusler compounds Fe2-xV1+x M M=(Al, Ga)",,,,,,
Fe2VAl,Fe1.95V1.05Al,X2YZ,V,1.05,V,36.8807,-31.925100,4.16E+03,,Poly ,Bulk,"Ar arc melting, annealed at 1000C for two days then further annealed at 400C for more than 12 hours","Thermoelectric properties of the semimetallic Heusler compounds Fe2-xV1+x M M=(Al, Ga)",,,,,,
Fe2VAl,Fe1.95V1.05Al,X2YZ,V,1.05,V,87.2698,-67.470100,3.76E+03,,Poly ,Bulk,"Ar arc melting, annealed at 1000C for two days then further annealed at 400C for more than 12 hours","Thermoelectric properties of the semimetallic Heusler compounds Fe2-xV1+x M M=(Al, Ga)",,,,,,
Fe2VAl,Fe1.95V1.05Al,X2YZ,V,1.05,V,131.3923,-97.084900,3.52E+03,,Poly ,Bulk,"Ar arc melting, annealed at 1000C for two days then further annealed at 400C for more than 12 hours","Thermoelectric properties of the semimetallic Heusler compounds Fe2-xV1+x M M=(Al, Ga)",,,,,,
Fe2VAl,Fe1.95V1.05Al,X2YZ,V,1.05,V,183.3052,-124.942800,3.16E+03,,Poly ,Bulk,"Ar arc melting, annealed at 1000C for two days then further annealed at 400C for more than 12 hours","Thermoelectric properties of the semimetallic Heusler compounds Fe2-xV1+x M M=(Al, Ga)",,,,,,
Fe2VAl,Fe1.95V1.05Al,X2YZ,V,1.05,V,226.3980,-134.486200,2.79E+03,,Poly ,Bulk,"Ar arc melting, annealed at 1000C for two days then further annealed at 400C for more than 12 hours","Thermoelectric properties of the semimetallic Heusler compounds Fe2-xV1+x M M=(Al, Ga)",,,,,,
Fe2VAl,Fe1.95V1.05Al,X2YZ,V,1.05,V,263.5060,-131.655000,2.48E+03,,Poly ,Bulk,"Ar arc melting, annealed at 1000C for two days then further annealed at 400C for more than 12 hours","Thermoelectric properties of the semimetallic Heusler compounds Fe2-xV1+x M M=(Al, Ga)",,,,,,
Fe2VAl,Fe1.95V1.05Al,X2YZ,V,1.05,V,287.1820,-124.896500,2.30E+03,,Poly ,Bulk,"Ar arc melting, annealed at 1000C for two days then further annealed at 400C for more than 12 hours","Thermoelectric properties of the semimetallic Heusler compounds Fe2-xV1+x M M=(Al, Ga)",,,,,,
Fe2VAl,Fe1.89V1.11Al,X2YZ,V,1.11,V,7.7161,0.953900,X,,Poly ,Bulk,"Ar arc melting, annealed at 1000C for two days then further annealed at 400C for more than 12 hours","Thermoelectric properties of the semimetallic Heusler compounds Fe2-xV1+x M M=(Al, Ga)",,,,,,
Fe2VAl,Fe1.89V1.11Al,X2YZ,V,1.11,V,44.3000,-17.529900,8.10E+03,,Poly ,Bulk,"Ar arc melting, annealed at 1000C for two days then further annealed at 400C for more than 12 hours","Thermoelectric properties of the semimetallic Heusler compounds Fe2-xV1+x M M=(Al, Ga)",,,,,,
Fe2VAl,Fe1.89V1.11Al,X2YZ,V,1.11,V,76.8228,-34.786000,6.95E+03,,Poly ,Bulk,"Ar arc melting, annealed at 1000C for two days then further annealed at 400C for more than 12 hours","Thermoelectric properties of the semimetallic Heusler compounds Fe2-xV1+x M M=(Al, Ga)",,,,,,
Fe2VAl,Fe1.89V1.11Al,X2YZ,V,1.11,V,138.6899,-56.667700,5.00E+03,,Poly ,Bulk,"Ar arc melting, annealed at 1000C for two days then further annealed at 400C for more than 12 hours","Thermoelectric properties of the semimetallic Heusler compounds Fe2-xV1+x M M=(Al, Ga)",,,,,,
Fe2VAl,Fe1.89V1.11Al,X2YZ,V,1.11,V,194.3298,-81.045500,3.81E+03,,Poly ,Bulk,"Ar arc melting, annealed at 1000C for two days then further annealed at 400C for more than 12 hours","Thermoelectric properties of the semimetallic Heusler compounds Fe2-xV1+x M M=(Al, Ga)",,,,,,
Fe2VAl,Fe1.89V1.11Al,X2YZ,V,1.11,V,249.3110,-97.990100,2.95E+03,,Poly ,Bulk,"Ar arc melting, annealed at 1000C for two days then further annealed at 400C for more than 12 hours","Thermoelectric properties of the semimetallic Heusler compounds Fe2-xV1+x M M=(Al, Ga)",,,,,,
Fe2VAl,Fe1.89V1.11Al,X2YZ,V,1.11,V,276.4740,-103.117600,2.59E+03,,Poly ,Bulk,"Ar arc melting, annealed at 1000C for two days then further annealed at 400C for more than 12 hours","Thermoelectric properties of the semimetallic Heusler compounds Fe2-xV1+x M M=(Al, Ga)",,,,,,
Fe2VAl,Fe1.89V1.11Al,X2YZ,V,1.11,V,298.0083,-105.287100,2.30E+03,,Poly ,Bulk,"Ar arc melting, annealed at 1000C for two days then further annealed at 400C for more than 12 hours","Thermoelectric properties of the semimetallic Heusler compounds Fe2-xV1+x M M=(Al, Ga)",,,,,,
Fe2VAl,Fe2VGa,X2YZ,Ga,1,Al,8.2670,6.740700,278.6886,,Poly ,Bulk,"Ar arc melting, annealed at 1000C for two days then further annealed at 400C for more than 12 hours","Thermoelectric properties of the semimetallic Heusler compounds Fe2-xV1+x M M=(Al, Ga)",,,,,,
Fe2VAl,Fe2VGa,X2YZ,Ga,1,Al,37.9886,20.326800,290.8814,,Poly ,Bulk,"Ar arc melting, annealed at 1000C for two days then further annealed at 400C for more than 12 hours","Thermoelectric properties of the semimetallic Heusler compounds Fe2-xV1+x M M=(Al, Ga)",,,,,,
Fe2VAl,Fe2VGa,X2YZ,Ga,1,Al,87.1072,30.003500,292.0381,,Poly ,Bulk,"Ar arc melting, annealed at 1000C for two days then further annealed at 400C for more than 12 hours","Thermoelectric properties of the semimetallic Heusler compounds Fe2-xV1+x M M=(Al, Ga)",,,,,,
Fe2VAl,Fe2VGa,X2YZ,Ga,1,Al,133.0020,34.577100,284.6924,,Poly ,Bulk,"Ar arc melting, annealed at 1000C for two days then further annealed at 400C for more than 12 hours","Thermoelectric properties of the semimetallic Heusler compounds Fe2-xV1+x M M=(Al, Ga)",,,,,,
Fe2VAl,Fe2VGa,X2YZ,Ga,1,Al,200.8404,35.098900,277.1361,,Poly ,Bulk,"Ar arc melting, annealed at 1000C for two days then further annealed at 400C for more than 12 hours","Thermoelectric properties of the semimetallic Heusler compounds Fe2-xV1+x M M=(Al, Ga)",,,,,,
Fe2VAl,Fe2VGa,X2YZ,Ga,1,Al,253.0635,34.290000,273.3794,,Poly ,Bulk,"Ar arc melting, annealed at 1000C for two days then further annealed at 400C for more than 12 hours","Thermoelectric properties of the semimetallic Heusler compounds Fe2-xV1+x M M=(Al, Ga)",,,,,,
Fe2VAl,Fe2VGa,X2YZ,Ga,1,Al,287.4510,33.313100,270.9283,,Poly ,Bulk,"Ar arc melting, annealed at 1000C for two days then further annealed at 400C for more than 12 hours","Thermoelectric properties of the semimetallic Heusler compounds Fe2-xV1+x M M=(Al, Ga)",,,,,,
Fe2VAl,Fe1.98V1.02Ga,X2YZ,"Ga, V","1, 1.02","Al, V",9.1723,0.185900,334.145,,Poly ,Bulk,"Ar arc melting, annealed at 1000C for two days then further annealed at 400C for more than 12 hours","Thermoelectric properties of the semimetallic Heusler compounds Fe2-xV1+x M M=(Al, Ga)",,,,,,
Fe2VAl,Fe1.98V1.02Ga,X2YZ,"Ga, V","1, 1.02","Al, V",46.4004,-4.138300,325.7508,,Poly ,Bulk,"Ar arc melting, annealed at 1000C for two days then further annealed at 400C for more than 12 hours","Thermoelectric properties of the semimetallic Heusler compounds Fe2-xV1+x M M=(Al, Ga)",,,,,,
Fe2VAl,Fe1.98V1.02Ga,X2YZ,"Ga, V","1, 1.02","Al, V",88.4100,-7.873700,320.8601,,Poly ,Bulk,"Ar arc melting, annealed at 1000C for two days then further annealed at 400C for more than 12 hours","Thermoelectric properties of the semimetallic Heusler compounds Fe2-xV1+x M M=(Al, Ga)",,,,,,
Fe2VAl,Fe1.98V1.02Ga,X2YZ,"Ga, V","1, 1.02","Al, V",136.2046,-4.754600,316.9716,,Poly ,Bulk,"Ar arc melting, annealed at 1000C for two days then further annealed at 400C for more than 12 hours","Thermoelectric properties of the semimetallic Heusler compounds Fe2-xV1+x M M=(Al, Ga)",,,,,,
Fe2VAl,Fe1.98V1.02Ga,X2YZ,"Ga, V","1, 1.02","Al, V",188.1861,4.488700,309.4769,,Poly ,Bulk,"Ar arc melting, annealed at 1000C for two days then further annealed at 400C for more than 12 hours","Thermoelectric properties of the semimetallic Heusler compounds Fe2-xV1+x M M=(Al, Ga)",,,,,,
Fe2VAl,Fe1.98V1.02Ga,X2YZ,"Ga, V","1, 1.02","Al, V",245.2765,15.486500,294.9232,,Poly ,Bulk,"Ar arc melting, annealed at 1000C for two days then further annealed at 400C for more than 12 hours","Thermoelectric properties of the semimetallic Heusler compounds Fe2-xV1+x M M=(Al, Ga)",,,,,,
Fe2VAl,Fe1.98V1.02Ga,X2YZ,"Ga, V","1, 1.02","Al, V",300.0997,21.528200,290.3062,,Poly ,Bulk,"Ar arc melting, annealed at 1000C for two days then further annealed at 400C for more than 12 hours","Thermoelectric properties of the semimetallic Heusler compounds Fe2-xV1+x M M=(Al, Ga)",,,,,,
Fe2VAl,Fe1.95V1.05Ga,X2YZ,"Ga, V","1, 1.05","Al, V",8.4930,-5.351100,406.4331,,Poly ,Bulk,"Ar arc melting, annealed at 1000C for two days then further annealed at 400C for more than 12 hours","Thermoelectric properties of the semimetallic Heusler compounds Fe2-xV1+x M M=(Al, Ga)",,,,,,
Fe2VAl,Fe1.95V1.05Ga,X2YZ,"Ga, V","1, 1.05","Al, V",25.5971,-17.567500,405.2111,,Poly ,Bulk,"Ar arc melting, annealed at 1000C for two days then further annealed at 400C for more than 12 hours","Thermoelectric properties of the semimetallic Heusler compounds Fe2-xV1+x M M=(Al, Ga)",,,,,,
Fe2VAl,Fe1.95V1.05Ga,X2YZ,"Ga, V","1, 1.05","Al, V",58.8532,-41.564400,395.4919,,Poly ,Bulk,"Ar arc melting, annealed at 1000C for two days then further annealed at 400C for more than 12 hours","Thermoelectric properties of the semimetallic Heusler compounds Fe2-xV1+x M M=(Al, Ga)",,,,,,
Fe2VAl,Fe1.95V1.05Ga,X2YZ,"Ga, V","1, 1.05","Al, V",95.6581,-59.583700,378.0172,,Poly ,Bulk,"Ar arc melting, annealed at 1000C for two days then further annealed at 400C for more than 12 hours","Thermoelectric properties of the semimetallic Heusler compounds Fe2-xV1+x M M=(Al, Ga)",,,,,,
Fe2VAl,Fe1.95V1.05Ga,X2YZ,"Ga, V","1, 1.05","Al, V",126.4945,-66.829600,362.229,,Poly ,Bulk,"Ar arc melting, annealed at 1000C for two days then further annealed at 400C for more than 12 hours","Thermoelectric properties of the semimetallic Heusler compounds Fe2-xV1+x M M=(Al, Ga)",,,,,,
Fe2VAl,Fe1.95V1.05Ga,X2YZ,"Ga, V","1, 1.05","Al, V",160.8852,-67.369400,346.7191,,Poly ,Bulk,"Ar arc melting, annealed at 1000C for two days then further annealed at 400C for more than 12 hours","Thermoelectric properties of the semimetallic Heusler compounds Fe2-xV1+x M M=(Al, Ga)",,,,,,
Fe2VAl,Fe1.95V1.05Ga,X2YZ,"Ga, V","1, 1.05","Al, V",217.3320,-57.246500,327.0499,,Poly ,Bulk,"Ar arc melting, annealed at 1000C for two days then further annealed at 400C for more than 12 hours","Thermoelectric properties of the semimetallic Heusler compounds Fe2-xV1+x M M=(Al, Ga)",,,,,,
Fe2VAl,Fe1.95V1.05Ga,X2YZ,"Ga, V","1, 1.05","Al, V",287.8652,-37.490600,302.1146,,Poly ,Bulk,"Ar arc melting, annealed at 1000C for two days then further annealed at 400C for more than 12 hours","Thermoelectric properties of the semimetallic Heusler compounds Fe2-xV1+x M M=(Al, Ga)",,,,,,
Fe2VAl,Fe1.89V1.11Ga,X2YZ,"Ga, V","1, 1.11","Al, V",8.1979,-2.292000,638.8437,,Poly ,Bulk,"Ar arc melting, annealed at 1000C for two days then further annealed at 400C for more than 12 hours","Thermoelectric properties of the semimetallic Heusler compounds Fe2-xV1+x M M=(Al, Ga)",,,,,,
Fe2VAl,Fe1.89V1.11Ga,X2YZ,"Ga, V","1, 1.11","Al, V",54.9435,-11.412000,648.8887,,Poly ,Bulk,"Ar arc melting, annealed at 1000C for two days then further annealed at 400C for more than 12 hours","Thermoelectric properties of the semimetallic Heusler compounds Fe2-xV1+x M M=(Al, Ga)",,,,,,
Fe2VAl,Fe1.89V1.11Ga,X2YZ,"Ga, V","1, 1.11","Al, V",108.6844,-21.980100,618.9834,,Poly ,Bulk,"Ar arc melting, annealed at 1000C for two days then further annealed at 400C for more than 12 hours","Thermoelectric properties of the semimetallic Heusler compounds Fe2-xV1+x M M=(Al, Ga)",,,,,,
Fe2VAl,Fe1.89V1.11Ga,X2YZ,"Ga, V","1, 1.11","Al, V",164.6602,-31.816900,573.9328,,Poly ,Bulk,"Ar arc melting, annealed at 1000C for two days then further annealed at 400C for more than 12 hours","Thermoelectric properties of the semimetallic Heusler compounds Fe2-xV1+x M M=(Al, Ga)",,,,,,
Fe2VAl,Fe1.89V1.11Ga,X2YZ,"Ga, V","1, 1.11","Al, V",207.9393,-36.133500,532.7594,,Poly ,Bulk,"Ar arc melting, annealed at 1000C for two days then further annealed at 400C for more than 12 hours","Thermoelectric properties of the semimetallic Heusler compounds Fe2-xV1+x M M=(Al, Ga)",,,,,,
Fe2VAl,Fe1.89V1.11Ga,X2YZ,"Ga, V","1, 1.11","Al, V",255.3853,-36.948400,489.3404,,Poly ,Bulk,"Ar arc melting, annealed at 1000C for two days then further annealed at 400C for more than 12 hours","Thermoelectric properties of the semimetallic Heusler compounds Fe2-xV1+x M M=(Al, Ga)",,,,,,
Fe2VAl,Fe1.89V1.11Ga,X2YZ,"Ga, V","1, 1.11","Al, V",298.7134,-34.854700,458.542,,Poly ,Bulk,"Ar arc melting, annealed at 1000C for two days then further annealed at 400C for more than 12 hours","Thermoelectric properties of the semimetallic Heusler compounds Fe2-xV1+x M M=(Al, Ga)",,,,,,
TiMnSi2,TiMnSi2,X2YZ,X,X,X,387.856100,12.6368,22.2764,,Poly ,Bulk,arc melting,Thermoelectric Properties of Zr 3 Mn4 Si 6 and TiMnSi 2,,,,,,
TiMnSi2,TiMnSi2,X2YZ,X,X,X,582.667600,16.9605,17.7181,,Poly ,Bulk,arc melting,Thermoelectric Properties of Zr 3 Mn4 Si 6 and TiMnSi 2,,,,,,
TiMnSi2,TiMnSi2,X2YZ,X,X,X,777.512300,20.4565,11.2394,,Poly ,Bulk,arc melting,Thermoelectric Properties of Zr 3 Mn4 Si 6 and TiMnSi 2,,,,,,
TiMnSi2,TiMnSi2,X2YZ,X,X,X,888.156900,22.6396,13.3927,,Poly ,Bulk,arc melting,Thermoelectric Properties of Zr 3 Mn4 Si 6 and TiMnSi 2,,,,,,
TiMnSi2,TiMnSi2,X2YZ,X,X,X,989.214800,23.772,22.4902,,Poly ,Bulk,arc melting,Thermoelectric Properties of Zr 3 Mn4 Si 6 and TiMnSi 2,,,,,,
TiMnSi2,TiMnSi2,X2YZ,X,X,X,1181.700000,27.134,67.6669,,Poly ,Bulk,arc melting,Thermoelectric Properties of Zr 3 Mn4 Si 6 and TiMnSi 2,,,,,,
Fe2VAl,Fe2VAl,X2YZ,X,X,X,10.3321,2.8546,2.88E-05,,Poly ,Bulk,"Ar arc-melting furnace, annealed in a vacuum-sealed (1025 torr! quartz tube at 1000 °C for 2 days, and then further annealed at 400 °C for more than 12 h",thermoelectric-properties-of-the-semimetallic-heusler-30z198f97w.pdf | Powered by Box,,,,,,
Fe2VAl,Fe2VAl,X2YZ,X,X,X,86.5314,16.4112,2.49E-05,,Poly ,Bulk,"Ar arc-melting furnace, annealed in a vacuum-sealed (1025 torr! quartz tube at 1000 °C for 2 days, and then further annealed at 400 °C for more than 12 h",thermoelectric-properties-of-the-semimetallic-heusler-30z198f97w.pdf | Powered by Box,,,,,,
Fe2VAl,Fe2VAl,X2YZ,X,X,X,151.107,23.7799,2.17E-05,,Poly ,Bulk,"Ar arc-melting furnace, annealed in a vacuum-sealed (1025 torr! quartz tube at 1000 °C for 2 days, and then further annealed at 400 °C for more than 12 h",thermoelectric-properties-of-the-semimetallic-heusler-30z198f97w.pdf | Powered by Box,,,,,,
Fe2VAl,Fe2VAl,X2YZ,X,X,X,223.4317,33.2226,1.81E-05,,Poly ,Bulk,"Ar arc-melting furnace, annealed in a vacuum-sealed (1025 torr! quartz tube at 1000 °C for 2 days, and then further annealed at 400 °C for more than 12 h",thermoelectric-properties-of-the-semimetallic-heusler-30z198f97w.pdf | Powered by Box,,,,,,
Fe2VAl,Fe2VAl,X2YZ,X,X,X,287.3616,40.5895,1.45E-05,,Poly ,Bulk,"Ar arc-melting furnace, annealed in a vacuum-sealed (1025 torr! quartz tube at 1000 °C for 2 days, and then further annealed at 400 °C for more than 12 h",thermoelectric-properties-of-the-semimetallic-heusler-30z198f97w.pdf | Powered by Box,,,,,,
Fe2VAl,Fe1.98V1.02Al,X2YZ,V,0.02,Fe,7.1976,-2.8571,3.09E-05,,Poly ,Bulk,"Ar arc-melting furnace, annealed in a vacuum-sealed (1025 torr! quartz tube at 1000 °C for 2 days, and then further annealed at 400 °C for more than 12 h",thermoelectric-properties-of-the-semimetallic-heusler-30z198f97w.pdf | Powered by Box,,,,,,
Fe2VAl,Fe1.98V1.02Al,X2YZ,V,0.02,Fe,57.0842,-27.3466,3.05E-05,,Poly ,Bulk,"Ar arc-melting furnace, annealed in a vacuum-sealed (1025 torr! quartz tube at 1000 °C for 2 days, and then further annealed at 400 °C for more than 12 h",thermoelectric-properties-of-the-semimetallic-heusler-30z198f97w.pdf | Powered by Box,,,,,,
Fe2VAl,Fe1.98V1.02Al,X2YZ,V,0.02,Fe,114.5167,-59.804,2.92E-05,,Poly ,Bulk,"Ar arc-melting furnace, annealed in a vacuum-sealed (1025 torr! quartz tube at 1000 °C for 2 days, and then further annealed at 400 °C for more than 12 h",thermoelectric-properties-of-the-semimetallic-heusler-30z198f97w.pdf | Powered by Box,,,,,,
Fe2VAl,Fe1.98V1.02Al,X2YZ,V,0.02,Fe,163.1457,-90.9555,2.74E-05,,Poly ,Bulk,"Ar arc-melting furnace, annealed in a vacuum-sealed (1025 torr! quartz tube at 1000 °C for 2 days, and then further annealed at 400 °C for more than 12 h",thermoelectric-properties-of-the-semimetallic-heusler-30z198f97w.pdf | Powered by Box,,,,,,
Fe2VAl,Fe1.98V1.02Al,X2YZ,V,0.02,Fe,210.9362,-109.4587,2.51E-05,,Poly ,Bulk,"Ar arc-melting furnace, annealed in a vacuum-sealed (1025 torr! quartz tube at 1000 °C for 2 days, and then further annealed at 400 °C for more than 12 h",thermoelectric-properties-of-the-semimetallic-heusler-30z198f97w.pdf | Powered by Box,,,,,,
Fe2VAl,Fe1.98V1.02Al,X2YZ,V,0.02,Fe,246.9887,-110.0189,2.36E-05,,Poly ,Bulk,"Ar arc-melting furnace, annealed in a vacuum-sealed (1025 torr! quartz tube at 1000 °C for 2 days, and then further annealed at 400 °C for more than 12 h",thermoelectric-properties-of-the-semimetallic-heusler-30z198f97w.pdf | Powered by Box,,,,,,
Fe2VAl,Fe1.98V1.02Al,X2YZ,V,0.02,Fe,298.9714,-91.8891,2.18E-05,,Poly ,Bulk,"Ar arc-melting furnace, annealed in a vacuum-sealed (1025 torr! quartz tube at 1000 °C for 2 days, and then further annealed at 400 °C for more than 12 h",thermoelectric-properties-of-the-semimetallic-heusler-30z198f97w.pdf | Powered by Box,,,,,,
Fe2VAl,Fe1.95V1.05Al,X2YZ,V,0.05,Fe,7.3988,-5.6379,4.61E-05,,Poly ,Bulk,"Ar arc-melting furnace, annealed in a vacuum-sealed (1025 torr! quartz tube at 1000 °C for 2 days, and then further annealed at 400 °C for more than 12 h",thermoelectric-properties-of-the-semimetallic-heusler-30z198f97w.pdf | Powered by Box,,,,,,
Fe2VAl,Fe1.95V1.05Al,X2YZ,V,0.05,Fe,58.0079,-47.5761,4.04E-05,,Poly ,Bulk,"Ar arc-melting furnace, annealed in a vacuum-sealed (1025 torr! quartz tube at 1000 °C for 2 days, and then further annealed at 400 °C for more than 12 h",thermoelectric-properties-of-the-semimetallic-heusler-30z198f97w.pdf | Powered by Box,,,,,,
Fe2VAl,Fe1.95V1.05Al,X2YZ,V,0.05,Fe,107.1847,-81.1769,3.67E-05,,Poly ,Bulk,"Ar arc-melting furnace, annealed in a vacuum-sealed (1025 torr! quartz tube at 1000 °C for 2 days, and then further annealed at 400 °C for more than 12 h",thermoelectric-properties-of-the-semimetallic-heusler-30z198f97w.pdf | Powered by Box,,,,,,
Fe2VAl,Fe1.95V1.05Al,X2YZ,V,0.05,Fe,161.6134,-115.5208,3.37E-05,,Poly ,Bulk,"Ar arc-melting furnace, annealed in a vacuum-sealed (1025 torr! quartz tube at 1000 °C for 2 days, and then further annealed at 400 °C for more than 12 h",thermoelectric-properties-of-the-semimetallic-heusler-30z198f97w.pdf | Powered by Box,,,,,,
Fe2VAl,Fe1.95V1.05Al,X2YZ,V,0.05,Fe,203.6285,-132.0806,3.03E-05,,Poly ,Bulk,"Ar arc-melting furnace, annealed in a vacuum-sealed (1025 torr! quartz tube at 1000 °C for 2 days, and then further annealed at 400 °C for more than 12 h",thermoelectric-properties-of-the-semimetallic-heusler-30z198f97w.pdf | Powered by Box,,,,,,
Fe2VAl,Fe1.95V1.05Al,X2YZ,V,0.05,Fe,244.2112,-134.6157,2.68E-05,,Poly ,Bulk,"Ar arc-melting furnace, annealed in a vacuum-sealed (1025 torr! quartz tube at 1000 °C for 2 days, and then further annealed at 400 °C for more than 12 h",thermoelectric-properties-of-the-semimetallic-heusler-30z198f97w.pdf | Powered by Box,,,,,,
Fe2VAl,Fe1.95V1.05Al,X2YZ,V,0.05,Fe,288.6136,-125.3859,2.32E-05,,Poly ,Bulk,"Ar arc-melting furnace, annealed in a vacuum-sealed (1025 torr! quartz tube at 1000 °C for 2 days, and then further annealed at 400 °C for more than 12 h",thermoelectric-properties-of-the-semimetallic-heusler-30z198f97w.pdf | Powered by Box,,,,,,
Fe2VAl,Fe1.89V1.11Al,X2YZ,V,0.11,Fe,8.6359,0.5685,1.15E-04,,Poly ,Bulk,"Ar arc-melting furnace, annealed in a vacuum-sealed (1025 torr! quartz tube at 1000 °C for 2 days, and then further annealed at 400 °C for more than 12 h",thermoelectric-properties-of-the-semimetallic-heusler-30z198f97w.pdf | Powered by Box,,,,,,
Fe2VAl,Fe1.89V1.11Al,X2YZ,V,0.11,Fe,63.2604,-27.5025,7.50E-05,,Poly ,Bulk,"Ar arc-melting furnace, annealed in a vacuum-sealed (1025 torr! quartz tube at 1000 °C for 2 days, and then further annealed at 400 °C for more than 12 h",thermoelectric-properties-of-the-semimetallic-heusler-30z198f97w.pdf | Powered by Box,,,,,,
Fe2VAl,Fe1.89V1.11Al,X2YZ,V,0.11,Fe,120.9196,-49.0233,5.66E-05,,Poly ,Bulk,"Ar arc-melting furnace, annealed in a vacuum-sealed (1025 torr! quartz tube at 1000 °C for 2 days, and then further annealed at 400 °C for more than 12 h",thermoelectric-properties-of-the-semimetallic-heusler-30z198f97w.pdf | Powered by Box,,,,,,
Fe2VAl,Fe1.89V1.11Al,X2YZ,V,0.11,Fe,170.3418,-69.8796,4.46E-05,,Poly ,Bulk,"Ar arc-melting furnace, annealed in a vacuum-sealed (1025 torr! quartz tube at 1000 °C for 2 days, and then further annealed at 400 °C for more than 12 h",thermoelectric-properties-of-the-semimetallic-heusler-30z198f97w.pdf | Powered by Box,,,,,,
Fe2VAl,Fe1.89V1.11Al,X2YZ,V,0.11,Fe,233.6369,-95.171,3.22E-05,,Poly ,Bulk,"Ar arc-melting furnace, annealed in a vacuum-sealed (1025 torr! quartz tube at 1000 °C for 2 days, and then further annealed at 400 °C for more than 12 h",thermoelectric-properties-of-the-semimetallic-heusler-30z198f97w.pdf | Powered by Box,,,,,,
Fe2VAl,Fe1.89V1.11Al,X2YZ,V,0.11,Fe,299.0996,-105.3076,2.32E-05,,Poly ,Bulk,"Ar arc-melting furnace, annealed in a vacuum-sealed (1025 torr! quartz tube at 1000 °C for 2 days, and then further annealed at 400 °C for more than 12 h",thermoelectric-properties-of-the-semimetallic-heusler-30z198f97w.pdf | Powered by Box,,,,,,
Fe2VGa,Fe2VGa,X2YZ,X,X,X,9.6398,6.8686,2.78E-06,,Poly ,Bulk,"arc-melting, annealed at 600 °C and then 400 °C",thermoelectric-properties-of-the-semimetallic-heusler-30z198f97w.pdf | Powered by Box,,,,,,
Fe2VGa,Fe2VGa,X2YZ,X,X,X,50.4237,22.1935,2.96E-06,,Poly ,Bulk,"arc-melting, annealed at 600 °C and then 400 °C",thermoelectric-properties-of-the-semimetallic-heusler-30z198f97w.pdf | Powered by Box,,,,,,
Fe2VGa,Fe2VGa,X2YZ,X,X,X,107.5212,32.0995,2.91E-06,,Poly ,Bulk,"arc-melting, annealed at 600 °C and then 400 °C",thermoelectric-properties-of-the-semimetallic-heusler-30z198f97w.pdf | Powered by Box,,,,,,
Fe2VGa,Fe2VGa,X2YZ,X,X,X,171.2924,34.8788,2.87E-06,,Poly ,Bulk,"arc-melting, annealed at 600 °C and then 400 °C",thermoelectric-properties-of-the-semimetallic-heusler-30z198f97w.pdf | Powered by Box,,,,,,
Fe2VGa,Fe2VGa,X2YZ,X,X,X,240.2542,33.587,2.79E-06,,Poly ,Bulk,"arc-melting, annealed at 600 °C and then 400 °C",thermoelectric-properties-of-the-semimetallic-heusler-30z198f97w.pdf | Powered by Box,,,,,,
Fe2VGa,Fe2VGa,X2YZ,X,X,X,287.7119,32.614,2.77E-06,,Poly ,Bulk,"arc-melting, annealed at 600 °C and then 400 °C",thermoelectric-properties-of-the-semimetallic-heusler-30z198f97w.pdf | Powered by Box,,,,,,
Fe2VGa,Fe1.98V1.02Ga,X2YZ,V,0.02,Fe,10.3814,-0.2638,3.39E-06,,Poly ,Bulk,"arc-melting, annealed at 600 °C and then 400 °C",thermoelectric-properties-of-the-semimetallic-heusler-30z198f97w.pdf | Powered by Box,,,,,,
Fe2VGa,Fe1.98V1.02Ga,X2YZ,V,0.02,Fe,92.6907,-7.9964,3.26E-06,,Poly ,Bulk,"arc-melting, annealed at 600 °C and then 400 °C",thermoelectric-properties-of-the-semimetallic-heusler-30z198f97w.pdf | Powered by Box,,,,,,
Fe2VGa,Fe1.98V1.02Ga,X2YZ,V,0.02,Fe,146.822,-3.5281,3.22E-06,,Poly ,Bulk,"arc-melting, annealed at 600 °C and then 400 °C",thermoelectric-properties-of-the-semimetallic-heusler-30z198f97w.pdf | Powered by Box,,,,,,
Fe2VGa,Fe1.98V1.02Ga,X2YZ,V,0.02,Fe,215.0424,9.4457,3.09E-06,,Poly ,Bulk,"arc-melting, annealed at 600 °C and then 400 °C",thermoelectric-properties-of-the-semimetallic-heusler-30z198f97w.pdf | Powered by Box,,,,,,
Fe2VGa,Fe1.98V1.02Ga,X2YZ,V,0.02,Fe,262.5,17.6439,2.98E-06,,Poly ,Bulk,"arc-melting, annealed at 600 °C and then 400 °C",thermoelectric-properties-of-the-semimetallic-heusler-30z198f97w.pdf | Powered by Box,,,,,,
Fe2VGa,Fe1.98V1.02Ga,X2YZ,V,0.02,Fe,299.5763,20.3973,2.96E-06,,Poly ,Bulk,"arc-melting, annealed at 600 °C and then 400 °C",thermoelectric-properties-of-the-semimetallic-heusler-30z198f97w.pdf | Powered by Box,,,,,,
Fe2VGa,Fe1.95V1.05Ga,X2YZ,V,0.05,Fe,10.3814,-5.0193,4.10E-06,,Poly ,Bulk,"arc-melting, annealed at 600 °C and then 400 °C",thermoelectric-properties-of-the-semimetallic-heusler-30z198f97w.pdf | Powered by Box,,,,,,
Fe2VGa,Fe1.95V1.05Ga,X2YZ,V,0.05,Fe,45.2331,-30.461,4.06E-06,,Poly ,Bulk,"arc-melting, annealed at 600 °C and then 400 °C",thermoelectric-properties-of-the-semimetallic-heusler-30z198f97w.pdf | Powered by Box,,,,,,
Fe2VGa,Fe1.95V1.05Ga,X2YZ,V,0.05,Fe,77.1186,-51.8295,3.95E-06,,Poly ,Bulk,"arc-melting, annealed at 600 °C and then 400 °C",thermoelectric-properties-of-the-semimetallic-heusler-30z198f97w.pdf | Powered by Box,,,,,,
Fe2VGa,Fe1.95V1.05Ga,X2YZ,V,0.05,Fe,117.161,-65.7173,3.71E-06,,Poly ,Bulk,"arc-melting, annealed at 600 °C and then 400 °C",thermoelectric-properties-of-the-semimetallic-heusler-30z198f97w.pdf | Powered by Box,,,,,,
Fe2VGa,Fe1.95V1.05Ga,X2YZ,V,0.05,Fe,146.822,-68.4059,3.60E-06,,Poly ,Bulk,"arc-melting, annealed at 600 °C and then 400 °C",thermoelectric-properties-of-the-semimetallic-heusler-30z198f97w.pdf | Powered by Box,,,,,,
Fe2VGa,Fe1.95V1.05Ga,X2YZ,V,0.05,Fe,181.6737,-64.9753,3.48E-06,,Poly ,Bulk,"arc-melting, annealed at 600 °C and then 400 °C",thermoelectric-properties-of-the-semimetallic-heusler-30z198f97w.pdf | Powered by Box,,,,,,
Fe2VGa,Fe1.95V1.05Ga,X2YZ,V,0.05,Fe,236.5466,-53.3731,3.29E-06,,Poly ,Bulk,"arc-melting, annealed at 600 °C and then 400 °C",thermoelectric-properties-of-the-semimetallic-heusler-30z198f97w.pdf | Powered by Box,,,,,,
Fe2VGa,Fe1.95V1.05Ga,X2YZ,V,0.05,Fe,290.678,-37.6956,3.09E-06,,Poly ,Bulk,"arc-melting, annealed at 600 °C and then 400 °C",thermoelectric-properties-of-the-semimetallic-heusler-30z198f97w.pdf | Powered by Box,,,,,,
Fe2VGa,Fe1.89V1.11Ga,X2YZ,V,0.11,Fe,10.3814,-2.6415,6.43E-06,,Poly ,Bulk,"arc-melting, annealed at 600 °C and then 400 °C",thermoelectric-properties-of-the-semimetallic-heusler-30z198f97w.pdf | Powered by Box,,,,,,
Fe2VGa,Fe1.89V1.11Ga,X2YZ,V,0.11,Fe,71.928,-14.4704,6.50E-06,,Poly ,Bulk,"arc-melting, annealed at 600 °C and then 400 °C",thermoelectric-properties-of-the-semimetallic-heusler-30z198f97w.pdf | Powered by Box,,,,,,
Fe2VGa,Fe1.89V1.11Ga,X2YZ,V,0.11,Fe,137.1822,-26.6353,6.07E-06,,Poly ,Bulk,"arc-melting, annealed at 600 °C and then 400 °C",thermoelectric-properties-of-the-semimetallic-heusler-30z198f97w.pdf | Powered by Box,,,,,,
Fe2VGa,Fe1.89V1.11Ga,X2YZ,V,0.11,Fe,201.6949,-36.4233,5.49E-06,,Poly ,Bulk,"arc-melting, annealed at 600 °C and then 400 °C",thermoelectric-properties-of-the-semimetallic-heusler-30z198f97w.pdf | Powered by Box,,,,,,
Fe2VGa,Fe1.89V1.11Ga,X2YZ,V,0.11,Fe,255.8263,-37.3897,5.02E-06,,Poly ,Bulk,"arc-melting, annealed at 600 °C and then 400 °C",thermoelectric-properties-of-the-semimetallic-heusler-30z198f97w.pdf | Powered by Box,,,,,,
Fe2VGa,Fe1.89V1.11Ga,X2YZ,V,0.11,Fe,298.8347,-35.6496,4.69E-06,,Poly ,Bulk,"arc-melting, annealed at 600 °C and then 400 °C",thermoelectric-properties-of-the-semimetallic-heusler-30z198f97w.pdf | Powered by Box,,,,,,
Fe2VAl,Fe2VAl,X2YZ,X,X,X,10.2911,-9.6889,9.92E-05,,Poly,Bulk,"arc-melting, spark plasm sinterins, and annealing processes. homogenized at 1653 K for 20 min using induction heatin. annealed at 1648 K for 10 min. ",Effect of magnetic entropy in the thermoelectric properties of Fe-doped Fe2VAl full-Heusler alloy,,,,,,
Fe2VAl,Fe2VAl,X2YZ,X,X,X,41.1578,-35.9240,1.20E-04,,Poly,Bulk,"arc-melting, spark plasm sinterins, and annealing processes. homogenized at 1653 K for 20 min using induction heatin. annealed at 1648 K for 10 min. ",Effect of magnetic entropy in the thermoelectric properties of Fe-doped Fe2VAl full-Heusler alloy,,,,,,
Fe2VAl,Fe2VAl,X2YZ,X,X,X,78.0144,-62.0126,1.28E-04,,Poly,Bulk,"arc-melting, spark plasm sinterins, and annealing processes. homogenized at 1653 K for 20 min using induction heatin. annealed at 1648 K for 10 min. ",Effect of magnetic entropy in the thermoelectric properties of Fe-doped Fe2VAl full-Heusler alloy,,,,,,
Fe2VAl,Fe2VAl,X2YZ,X,X,X,121.7083,-84.3125,1.13E-04,,Poly,Bulk,"arc-melting, spark plasm sinterins, and annealing processes. homogenized at 1653 K for 20 min using induction heatin. annealed at 1648 K for 10 min. ",Effect of magnetic entropy in the thermoelectric properties of Fe-doped Fe2VAl full-Heusler alloy,,,,,,
Fe2VAl,Fe2VAl,X2YZ,X,X,X,165.9641,-102.8356,1.04E-04,,Poly,Bulk,"arc-melting, spark plasm sinterins, and annealing processes. homogenized at 1653 K for 20 min using induction heatin. annealed at 1648 K for 10 min. ",Effect of magnetic entropy in the thermoelectric properties of Fe-doped Fe2VAl full-Heusler alloy,,,,,,
Fe2VAl,Fe2VAl,X2YZ,X,X,X,216.7683,-115.9524,9.54E-05,,Poly,Bulk,"arc-melting, spark plasm sinterins, and annealing processes. homogenized at 1653 K for 20 min using induction heatin. annealed at 1648 K for 10 min. ",Effect of magnetic entropy in the thermoelectric properties of Fe-doped Fe2VAl full-Heusler alloy,,,,,,
Fe2VAl,Fe2VAl,X2YZ,X,X,X,262.9888,-120.4481,8.55E-05,,Poly,Bulk,"arc-melting, spark plasm sinterins, and annealing processes. homogenized at 1653 K for 20 min using induction heatin. annealed at 1648 K for 10 min. ",Effect of magnetic entropy in the thermoelectric properties of Fe-doped Fe2VAl full-Heusler alloy,,,,,,
Fe2VAl,Fe2VAl,X2YZ,X,X,X,316.6076,-116.9737,7.49E-05,,Poly,Bulk,"arc-melting, spark plasm sinterins, and annealing processes. homogenized at 1653 K for 20 min using induction heatin. annealed at 1648 K for 10 min. ",Effect of magnetic entropy in the thermoelectric properties of Fe-doped Fe2VAl full-Heusler alloy,,,,,,
Fe2VAl,Fe2VAl,X2YZ,X,X,X,348.2581,-111.6538,7.11E-05,,Poly,Bulk,"arc-melting, spark plasm sinterins, and annealing processes. homogenized at 1653 K for 20 min using induction heatin. annealed at 1648 K for 10 min. ",Effect of magnetic entropy in the thermoelectric properties of Fe-doped Fe2VAl full-Heusler alloy,,,,,,
Fe2VAl,Fe2.05VAl0.95,X2YZ,Al,0.95,Al,9.9963,-5.5093,6.15E-05,,Poly,Bulk,"arc-melting, spark plasm sinterins, and annealing processes. homogenized at 1653 K for 20 min using induction heatin. annealed at 1648 K for 10 min. ",Effect of magnetic entropy in the thermoelectric properties of Fe-doped Fe2VAl full-Heusler alloy,,,,,,
Fe2VAl,Fe2.05VAl0.95,X2YZ,Al,0.95,Al,69.9444,-25.6204,6.99E-05,,Poly,Bulk,"arc-melting, spark plasm sinterins, and annealing processes. homogenized at 1653 K for 20 min using induction heatin. annealed at 1648 K for 10 min. ",Effect of magnetic entropy in the thermoelectric properties of Fe-doped Fe2VAl full-Heusler alloy,,,,,,
Fe2VAl,Fe2.05VAl0.95,X2YZ,Al,0.95,Al,118.7727,-47.9104,8.54E-05,,Poly,Bulk,"arc-melting, spark plasm sinterins, and annealing processes. homogenized at 1653 K for 20 min using induction heatin. annealed at 1648 K for 10 min. ",Effect of magnetic entropy in the thermoelectric properties of Fe-doped Fe2VAl full-Heusler alloy,,,,,,
Fe2VAl,Fe2.05VAl0.95,X2YZ,Al,0.95,Al,165.3047,-63.8671,8.81E-05,,Poly,Bulk,"arc-melting, spark plasm sinterins, and annealing processes. homogenized at 1653 K for 20 min using induction heatin. annealed at 1648 K for 10 min. ",Effect of magnetic entropy in the thermoelectric properties of Fe-doped Fe2VAl full-Heusler alloy,,,,,,
Fe2VAl,Fe2.05VAl0.95,X2YZ,Al,0.95,Al,218.9619,-77.2481,8.10E-05,,Poly,Bulk,"arc-melting, spark plasm sinterins, and annealing processes. homogenized at 1653 K for 20 min using induction heatin. annealed at 1648 K for 10 min. ",Effect of magnetic entropy in the thermoelectric properties of Fe-doped Fe2VAl full-Heusler alloy,,,,,,
Fe2VAl,Fe2.05VAl0.95,X2YZ,Al,0.95,Al,286.0144,-85.6141,7.39E-05,,Poly,Bulk,"arc-melting, spark plasm sinterins, and annealing processes. homogenized at 1653 K for 20 min using induction heatin. annealed at 1648 K for 10 min. ",Effect of magnetic entropy in the thermoelectric properties of Fe-doped Fe2VAl full-Heusler alloy,,,,,,
Fe2VAl,Fe2.05VAl0.95,X2YZ,Al,0.95,Al,313.1108,-84.6180,7.10E-05,,Poly,Bulk,"arc-melting, spark plasm sinterins, and annealing processes. homogenized at 1653 K for 20 min using induction heatin. annealed at 1648 K for 10 min. ",Effect of magnetic entropy in the thermoelectric properties of Fe-doped Fe2VAl full-Heusler alloy,,,,,,
Fe2VAl,Fe2.05VAl0.95,X2YZ,Al,0.95,Al,347.6220,-82.9334,6.66E-05,,Poly,Bulk,"arc-melting, spark plasm sinterins, and annealing processes. homogenized at 1653 K for 20 min using induction heatin. annealed at 1648 K for 10 min. ",Effect of magnetic entropy in the thermoelectric properties of Fe-doped Fe2VAl full-Heusler alloy,,,,,,
Fe2VAl,Fe2.03VAl0.97,X2YZ,Al,0.97,Al,10.2846,-6.8572,8.32E-05,,Poly,Bulk,"arc-melting, spark plasm sinterins, and annealing processes. homogenized at 1653 K for 20 min using induction heatin. annealed at 1648 K for 10 min. ",Effect of magnetic entropy in the thermoelectric properties of Fe-doped Fe2VAl full-Heusler alloy,,,,,,
Fe2VAl,Fe2.03VAl0.97,X2YZ,Al,0.97,Al,47.1360,-30.6535,1.03E-04,,Poly,Bulk,"arc-melting, spark plasm sinterins, and annealing processes. homogenized at 1653 K for 20 min using induction heatin. annealed at 1648 K for 10 min. ",Effect of magnetic entropy in the thermoelectric properties of Fe-doped Fe2VAl full-Heusler alloy,,,,,,
Fe2VAl,Fe2.03VAl0.97,X2YZ,Al,0.97,Al,79.7019,-51.4916,1.24E-04,,Poly,Bulk,"arc-melting, spark plasm sinterins, and annealing processes. homogenized at 1653 K for 20 min using induction heatin. annealed at 1648 K for 10 min. ",Effect of magnetic entropy in the thermoelectric properties of Fe-doped Fe2VAl full-Heusler alloy,,,,,,
Fe2VAl,Fe2.03VAl0.97,X2YZ,Al,0.97,Al,122.2480,-70.8271,1.16E-04,,Poly,Bulk,"arc-melting, spark plasm sinterins, and annealing processes. homogenized at 1653 K for 20 min using induction heatin. annealed at 1648 K for 10 min. ",Effect of magnetic entropy in the thermoelectric properties of Fe-doped Fe2VAl full-Heusler alloy,,,,,,
Fe2VAl,Fe2.03VAl0.97,X2YZ,Al,0.97,Al,173.9175,-88.1224,9.90E-05,,Poly,Bulk,"arc-melting, spark plasm sinterins, and annealing processes. homogenized at 1653 K for 20 min using induction heatin. annealed at 1648 K for 10 min. ",Effect of magnetic entropy in the thermoelectric properties of Fe-doped Fe2VAl full-Heusler alloy,,,,,,
Fe2VAl,Fe2.03VAl0.97,X2YZ,Al,0.97,Al,227.8560,-99.7499,9.16E-05,,Poly,Bulk,"arc-melting, spark plasm sinterins, and annealing processes. homogenized at 1653 K for 20 min using induction heatin. annealed at 1648 K for 10 min. ",Effect of magnetic entropy in the thermoelectric properties of Fe-doped Fe2VAl full-Heusler alloy,,,,,,
Fe2VAl,Fe2.03VAl0.97,X2YZ,Al,0.97,Al,268.9408,-103.7160,8.41E-05,,Poly,Bulk,"arc-melting, spark plasm sinterins, and annealing processes. homogenized at 1653 K for 20 min using induction heatin. annealed at 1648 K for 10 min. ",Effect of magnetic entropy in the thermoelectric properties of Fe-doped Fe2VAl full-Heusler alloy,,,,,,
Fe2VAl,Fe2.03VAl0.97,X2YZ,Al,0.97,Al,318.2834,-101.3286,7.50E-05,,Poly,Bulk,"arc-melting, spark plasm sinterins, and annealing processes. homogenized at 1653 K for 20 min using induction heatin. annealed at 1648 K for 10 min. ",Effect of magnetic entropy in the thermoelectric properties of Fe-doped Fe2VAl full-Heusler alloy,,,,,,
Fe2VAl,Fe2.03VAl0.97,X2YZ,Al,0.97,Al,344.2323,-97.5030,7.17E-05,,Poly,Bulk,"arc-melting, spark plasm sinterins, and annealing processes. homogenized at 1653 K for 20 min using induction heatin. annealed at 1648 K for 10 min. ",Effect of magnetic entropy in the thermoelectric properties of Fe-doped Fe2VAl full-Heusler alloy,,,,,,
Fe2VAl,Fe2.10VAl0.90,X2YZ,Al,0.9,Al,11.9822,-0.7860,4.29E-05,,Poly,Bulk,"arc-melting, spark plasm sinterins, and annealing processes. homogenized at 1653 K for 20 min using induction heatin. annealed at 1648 K for 10 min. ",Effect of magnetic entropy in the thermoelectric properties of Fe-doped Fe2VAl full-Heusler alloy,,,,,,
Fe2VAl,Fe2.10VAl0.90,X2YZ,Al,0.9,Al,51.3608,-7.0478,4.31E-05,,Poly,Bulk,"arc-melting, spark plasm sinterins, and annealing processes. homogenized at 1653 K for 20 min using induction heatin. annealed at 1648 K for 10 min. ",Effect of magnetic entropy in the thermoelectric properties of Fe-doped Fe2VAl full-Heusler alloy,,,,,,
Fe2VAl,Fe2.10VAl0.90,X2YZ,Al,0.9,Al,110.1421,-15.8342,4.69E-05,,Poly,Bulk,"arc-melting, spark plasm sinterins, and annealing processes. homogenized at 1653 K for 20 min using induction heatin. annealed at 1648 K for 10 min. ",Effect of magnetic entropy in the thermoelectric properties of Fe-doped Fe2VAl full-Heusler alloy,,,,,,
Fe2VAl,Fe2.10VAl0.90,X2YZ,Al,0.9,Al,173.7809,-28.2521,5.27E-05,,Poly,Bulk,"arc-melting, spark plasm sinterins, and annealing processes. homogenized at 1653 K for 20 min using induction heatin. annealed at 1648 K for 10 min. ",Effect of magnetic entropy in the thermoelectric properties of Fe-doped Fe2VAl full-Heusler alloy,,,,,,
Fe2VAl,Fe2.10VAl0.90,X2YZ,Al,0.9,Al,219.7343,-40.7040,5.60E-05,,Poly,Bulk,"arc-melting, spark plasm sinterins, and annealing processes. homogenized at 1653 K for 20 min using induction heatin. annealed at 1648 K for 10 min. ",Effect of magnetic entropy in the thermoelectric properties of Fe-doped Fe2VAl full-Heusler alloy,,,,,,
Fe2VAl,Fe2.10VAl0.90,X2YZ,Al,0.9,Al,270.5280,-49.2362,5.75E-05,,Poly,Bulk,"arc-melting, spark plasm sinterins, and annealing processes. homogenized at 1653 K for 20 min using induction heatin. annealed at 1648 K for 10 min. ",Effect of magnetic entropy in the thermoelectric properties of Fe-doped Fe2VAl full-Heusler alloy,,,,,,
Fe2VAl,Fe2.10VAl0.90,X2YZ,Al,0.9,Al,319.0293,-53.1880,5.62E-05,,Poly,Bulk,"arc-melting, spark plasm sinterins, and annealing processes. homogenized at 1653 K for 20 min using induction heatin. annealed at 1648 K for 10 min. ",Effect of magnetic entropy in the thermoelectric properties of Fe-doped Fe2VAl full-Heusler alloy,,,,,,
Fe2VAl,Fe2.10VAl0.90,X2YZ,Al,0.9,Al,349.2673,-53.9388,5.37E-05,,Poly,Bulk,"arc-melting, spark plasm sinterins, and annealing processes. homogenized at 1653 K for 20 min using induction heatin. annealed at 1648 K for 10 min. ",Effect of magnetic entropy in the thermoelectric properties of Fe-doped Fe2VAl full-Heusler alloy,,,,,,
Fe2VAl,Fe2VAl,X2YZ,X,X,X,99.8643,35.1305,X,,Poly,Bulk,arc-melting furnace. annealed at 1000C for 72 h followed by furnace cooling,Thermoelectric properties of rare-earth doped Fe2VAl Heusler alloys,,,,,,
Fe2VAl,Fe2VAl,X2YZ,X,X,X,157.3144,44.3758,X,,Poly,Bulk,arc-melting furnace. annealed at 1000C for 72 h followed by furnace cooling,Thermoelectric properties of rare-earth doped Fe2VAl Heusler alloys,,,,,,
Fe2VAl,Fe2VAl,X2YZ,X,X,X,220.0438,49.1011,X,,Poly,Bulk,arc-melting furnace. annealed at 1000C for 72 h followed by furnace cooling,Thermoelectric properties of rare-earth doped Fe2VAl Heusler alloys,,,,,,
Fe2VAl,Fe2VAl,X2YZ,X,X,X,319.8589,51.6688,X,,Poly,Bulk,arc-melting furnace. annealed at 1000C for 72 h followed by furnace cooling,Thermoelectric properties of rare-earth doped Fe2VAl Heusler alloys,,,,,,
Fe2VAl,Fe2VAl0.97Ce0.03,X2YZ,Ce,0.03,Al,12.1938,-17.3815,1.28E-04,,Poly,Bulk,arc-melting furnace. annealed at 1000C for 72 h followed by furnace cooling,Thermoelectric properties of rare-earth doped Fe2VAl Heusler alloys,,,,,,
Fe2VAl,Fe2VAl0.97Ce0.03,X2YZ,Ce,0.03,Al,49.1011,-59.9109,1.29E-04,,Poly,Bulk,arc-melting furnace. annealed at 1000C for 72 h followed by furnace cooling,Thermoelectric properties of rare-earth doped Fe2VAl Heusler alloys,,,,,,
Fe2VAl,Fe2VAl0.97Ce0.03,X2YZ,Ce,0.03,Al,97.5302,-93.4199,1.33E-04,,Poly,Bulk,arc-melting furnace. annealed at 1000C for 72 h followed by furnace cooling,Thermoelectric properties of rare-earth doped Fe2VAl Heusler alloys,,,,,,
