Repository: sajid-m-islam/esnail

File: esnail/x2yz_compounds.csv (part 5 of 26)
26860,15949,10.1103/physrevb.82.104420,2010-9-17,['ThermoelectricMaterials'],2863,x=0,Co2MnSn,,,200,-6.704325895210443e-06,1906,,1.0626692680566503e-06,,,,,,,,,,,,,,,,,,,,,,,,,,,,,,,,,,,,,,,,,,,,,,,,,,,,,,,,,,,,,,,,,,,,,,,,,,,,,,,,,,,,,,,,,,,,,
26861,15949,10.1103/physrevb.82.104420,2010-9-17,['ThermoelectricMaterials'],2863,x=0,Co2MnSn,,,250,-1.0045594560873425e-05,1906,,1.1411070049175664e-06,,,,,,,,,,,,,,,,,,,,,,,,,,,,,,,,,,,,,,,,,,,,,,,,,,,,,,,,,,,,,,,,,,,,,,,,,,,,,,,,,,,,,,,,,,,,,
26862,15949,10.1103/physrevb.82.104420,2010-9-17,['ThermoelectricMaterials'],2863,x=0,Co2MnSn,,,300,-1.5864399451723976e-05,1906,,1.2201952022279977e-06,,,,,,,,,,,,,,,,,,,,,,,,,,,,,,,,,,,,,,,,,,,,,,,,,,,,,,,,,,,,,,,,,,,,,,,,,,,,,,,,,,,,,,,,,,,,,
26863,15949,10.1103/physrevb.82.104420,2010-9-17,['ThermoelectricMaterials'],2863,x=0,Co2MnSn,,,350,-2.474916428048085e-05,1906,,1.3136934622737882e-06,,,,,,,,,,,,,,,,,,,,,,,,,,,,,,,,,,,,,,,,,,,,,,,,,,,,,,,,,,,,,,,,,,,,,,,,,,,,,,,,,,,,,,,,,,,,,
125408,1779,10.1016/j.jallcom.2014.05.137,2014-10,['ThermoelectricMaterials'],15102,Fe2VAl,Fe2.06V1.01Al0.93,,"{'Form': {'category': 'Bulk', 'comment': ''}, 'FabricationProcess': {'category': 'Other', 'comment': 'Fe, V2O5 and Al powder were mixed together and electrically flashed at room temperature for 10s. The STCS synthesized products were homogenized at 1273K for 172.8ks in an Ar atmosphere.'}, 'DataType': {'category': 'Experiment', 'comment': ''}, 'RelativeDensity': '', 'GrainSize': '', 'ThermalMeasurement': {'category': 'LaserFlash', 'comment': 'TC-7000, ULVAC-RIKO from RT to 873K in vacuum.'}, 'ElectricalMeasurement': {'category': 'SteadyState+4P', 'comment': 'ZEM-3 ULVAC-RIKO from RT to 873K in a He atmosphere.'}, 'MaterialFamily': {'category': 'Heusler', 'comment': ''}, 'Purity': {'category': 'MainPhase', 'comment': 'With some AlN or AL2O3 particle'}}",650,2.9134095016382507e-06,12808,,3.3141200902387184e-06,,0.0001283624354877,,7.312201453365207e-06,,,,,,,,,,,,,,,,,,,,,,,,,,,,,,,,,,,,,,,,,,,,,,,,,,,,,,,,,,,,,,,,,,,,,,,,,,,,,,,,,,,,,,,,,
125409,1779,10.1016/j.jallcom.2014.05.137,2014-10,['ThermoelectricMaterials'],15102,Fe2VAl,Fe2.06V1.01Al0.93,,"{'Form': {'category': 'Bulk', 'comment': ''}, 'FabricationProcess': {'category': 'Other', 'comment': 'Fe, V2O5 and Al powder were mixed together and electrically flashed at room temperature for 10s. The STCS synthesized products were homogenized at 1273K for 172.8ks in an Ar atmosphere.'}, 'DataType': {'category': 'Experiment', 'comment': ''}, 'RelativeDensity': '', 'GrainSize': '', 'ThermalMeasurement': {'category': 'LaserFlash', 'comment': 'TC-7000, ULVAC-RIKO from RT to 873K in vacuum.'}, 'ElectricalMeasurement': {'category': 'SteadyState+4P', 'comment': 'ZEM-3 ULVAC-RIKO from RT to 873K in a He atmosphere.'}, 'MaterialFamily': {'category': 'Heusler', 'comment': ''}, 'Purity': {'category': 'MainPhase', 'comment': 'With some AlN or AL2O3 particle'}}",700,8.829525908709125e-07,12808,,3.160254760843723e-06,,3.0290252928402706e-05,,4.5090560828524805e-06,,,,,,,,,,,,,,,,,,,,,,,,,,,,,,,,,,,,,,,,,,,,,,,,,,,,,,,,,,,,,,,,,,,,,,,,,,,,,,,,,,,,,,,,,
125410,1779,10.1016/j.jallcom.2014.05.137,2014-10,['ThermoelectricMaterials'],15102,Fe2VAl,Fe2.06V1.01Al0.93,,"{'Form': {'category': 'Bulk', 'comment': ''}, 'FabricationProcess': {'category': 'Other', 'comment': 'Fe, V2O5 and Al powder were mixed together and electrically flashed at room temperature for 10s. The STCS synthesized products were homogenized at 1273K for 172.8ks in an Ar atmosphere.'}, 'DataType': {'category': 'Experiment', 'comment': ''}, 'RelativeDensity': '', 'GrainSize': '', 'ThermalMeasurement': {'category': 'LaserFlash', 'comment': 'TC-7000, ULVAC-RIKO from RT to 873K in vacuum.'}, 'ElectricalMeasurement': {'category': 'SteadyState+4P', 'comment': 'ZEM-3 ULVAC-RIKO from RT to 873K in a He atmosphere.'}, 'MaterialFamily': {'category': 'Heusler', 'comment': ''}, 'Purity': {'category': 'MainPhase', 'comment': 'With some AlN or AL2O3 particle'}}",750,-7.25064603571276e-07,12808,,3.036267370730166e-06,,2.0255797181702867e-05,,3.36100362832622e-06,,,,,,,,,,,,,,,,,,,,,,,,,,,,,,,,,,,,,,,,,,,,,,,,,,,,,,,,,,,,,,,,,,,,,,,,,,,,,,,,,,,,,,,,,
125411,1779,10.1016/j.jallcom.2014.05.137,2014-10,['ThermoelectricMaterials'],15102,Fe2VAl,Fe2.06V1.01Al0.93,,"{'Form': {'category': 'Bulk', 'comment': ''}, 'FabricationProcess': {'category': 'Other', 'comment': 'Fe, V2O5 and Al powder were mixed together and electrically flashed at room temperature for 10s. The STCS synthesized products were homogenized at 1273K for 172.8ks in an Ar atmosphere.'}, 'DataType': {'category': 'Experiment', 'comment': ''}, 'RelativeDensity': '', 'GrainSize': '', 'ThermalMeasurement': {'category': 'LaserFlash', 'comment': 'TC-7000, ULVAC-RIKO from RT to 873K in vacuum.'}, 'ElectricalMeasurement': {'category': 'SteadyState+4P', 'comment': 'ZEM-3 ULVAC-RIKO from RT to 873K in a He atmosphere.'}, 'MaterialFamily': {'category': 'Heusler', 'comment': ''}, 'Purity': {'category': 'MainPhase', 'comment': 'With some AlN or AL2O3 particle'}}",800,-2.0812128775476166e-06,12808,,2.934399672028983e-06,,7.850358461956863e-05,,5.037402059868254e-06,,,,,,,,,,,,,,,,,,,,,,,,,,,,,,,,,,,,,,,,,,,,,,,,,,,,,,,,,,,,,,,,,,,,,,,,,,,,,,,,,,,,,,,,,
125412,1779,10.1016/j.jallcom.2014.05.137,2014-10,['ThermoelectricMaterials'],15102,Fe2VAl,Fe2.06V1.01Al0.93,,"{'Form': {'category': 'Bulk', 'comment': ''}, 'FabricationProcess': {'category': 'Other', 'comment': 'Fe, V2O5 and Al powder were mixed together and electrically flashed at room temperature for 10s. The STCS synthesized products were homogenized at 1273K for 172.8ks in an Ar atmosphere.'}, 'DataType': {'category': 'Experiment', 'comment': ''}, 'RelativeDensity': '', 'GrainSize': '', 'ThermalMeasurement': {'category': 'LaserFlash', 'comment': 'TC-7000, ULVAC-RIKO from RT to 873K in vacuum.'}, 'ElectricalMeasurement': {'category': 'SteadyState+4P', 'comment': 'ZEM-3 ULVAC-RIKO from RT to 873K in a He atmosphere.'}, 'MaterialFamily': {'category': 'Heusler', 'comment': ''}, 'Purity': {'category': 'MainPhase', 'comment': 'With some AlN or AL2O3 particle'}}",850,-3.5666536164723737e-06,12808,,2.8644768770345447e-06,,0.0001851891453867,,1.2659490035065305e-05,,,,,,,,,,,,,,,,,,,,,,,,,,,,,,,,,,,,,,,,,,,,,,,,,,,,,,,,,,,,,,,,,,,,,,,,,,,,,,,,,,,,,,,,,
126040,15848,10.1103/physrevb.74.115115,2006-9-20,['ThermoelectricMaterials'],15187,x=0,Fe2VAl,,"{'Form': {'category': 'Bulk', 'comment': ''}, 'FabricationProcess': {'category': 'Melting', 'comment': 'Made by repeating arc melting of appropriate mixtures of 99.99% pure Fe and Al and 99.9% pure V and Ge in an argon atmosphere. Homogenized the ingot at 1273K for 48h and annealed 1273K for additional 1h then furnace cooling.'}, 'DataType': {'category': 'Experiment', 'comment': ''}, 'RelativeDensity': '', 'GrainSize': {'category': '100um', 'comment': ''}, 'ThermalMeasurement': '', 'ElectricalMeasurement': {'category': 'SteadyState+4P', 'comment': '100mA over the temperature range 4.2-1273K and with a rising rate of 0.05K/s in vacuum of 4x10-4Pa'}, 'MaterialFamily': {'category': 'Heusler', 'comment': ''}, 'Purity': {'category': 'SinglePhase', 'comment': 'Single L21 phase'}}",100,1.740736659333346e-05,12881,,1.8727420194424634e-05,,,,,,,,,,,,,,,,,,,,,,,,,,,,,,,,,,,,,,,,,,,,,,,,,,,,,,,,,,,,,,,,,,,,,,,,,,,,,,,,,,,,,,,,,,,,,
126041,15848,10.1103/physrevb.74.115115,2006-9-20,['ThermoelectricMaterials'],15187,x=0,Fe2VAl,,"{'Form': {'category': 'Bulk', 'comment': ''}, 'FabricationProcess': {'category': 'Melting', 'comment': 'Made by repeating arc melting of appropriate mixtures of 99.99% pure Fe and Al and 99.9% pure V and Ge in an argon atmosphere. Homogenized the ingot at 1273K for 48h and annealed 1273K for additional 1h then furnace cooling.'}, 'DataType': {'category': 'Experiment', 'comment': ''}, 'RelativeDensity': '', 'GrainSize': {'category': '100um', 'comment': ''}, 'ThermalMeasurement': '', 'ElectricalMeasurement': {'category': 'SteadyState+4P', 'comment': '100mA over the temperature range 4.2-1273K and with a rising rate of 0.05K/s in vacuum of 4x10-4Pa'}, 'MaterialFamily': {'category': 'Heusler', 'comment': ''}, 'Purity': {'category': 'SinglePhase', 'comment': 'Single L21 phase'}}",150,2.229695837033583e-05,12881,,1.5448535910022205e-05,,,,,,,,,,,,,,,,,,,,,,,,,,,,,,,,,,,,,,,,,,,,,,,,,,,,,,,,,,,,,,,,,,,,,,,,,,,,,,,,,,,,,,,,,,,,,
126042,15848,10.1103/physrevb.74.115115,2006-9-20,['ThermoelectricMaterials'],15187,x=0,Fe2VAl,,"{'Form': {'category': 'Bulk', 'comment': ''}, 'FabricationProcess': {'category': 'Melting', 'comment': 'Made by repeating arc melting of appropriate mixtures of 99.99% pure Fe and Al and 99.9% pure V and Ge in an argon atmosphere. Homogenized the ingot at 1273K for 48h and annealed 1273K for additional 1h then furnace cooling.'}, 'DataType': {'category': 'Experiment', 'comment': ''}, 'RelativeDensity': '', 'GrainSize': {'category': '100um', 'comment': ''}, 'ThermalMeasurement': '', 'ElectricalMeasurement': {'category': 'SteadyState+4P', 'comment': '100mA over the temperature range 4.2-1273K and with a rising rate of 0.05K/s in vacuum of 4x10-4Pa'}, 'MaterialFamily': {'category': 'Heusler', 'comment': ''}, 'Purity': {'category': 'SinglePhase', 'comment': 'Single L21 phase'}}",200,2.552072167536582e-05,12881,,1.2462349900131811e-05,,,,,,,,,,,,,,,,,,,,,,,,,,,,,,,,,,,,,,,,,,,,,,,,,,,,,,,,,,,,,,,,,,,,,,,,,,,,,,,,,,,,,,,,,,,,,
126043,15848,10.1103/physrevb.74.115115,2006-9-20,['ThermoelectricMaterials'],15187,x=0,Fe2VAl,,"{'Form': {'category': 'Bulk', 'comment': ''}, 'FabricationProcess': {'category': 'Melting', 'comment': 'Made by repeating arc melting of appropriate mixtures of 99.99% pure Fe and Al and 99.9% pure V and Ge in an argon atmosphere. Homogenized the ingot at 1273K for 48h and annealed 1273K for additional 1h then furnace cooling.'}, 'DataType': {'category': 'Experiment', 'comment': ''}, 'RelativeDensity': '', 'GrainSize': {'category': '100um', 'comment': ''}, 'ThermalMeasurement': '', 'ElectricalMeasurement': {'category': 'SteadyState+4P', 'comment': '100mA over the temperature range 4.2-1273K and with a rising rate of 0.05K/s in vacuum of 4x10-4Pa'}, 'MaterialFamily': {'category': 'Heusler', 'comment': ''}, 'Purity': {'category': 'SinglePhase', 'comment': 'Single L21 phase'}}",250,2.6769546152371135e-05,12881,,9.876911513498415e-06,,,,,,,,,,,,,,,,,,,,,,,,,,,,,,,,,,,,,,,,,,,,,,,,,,,,,,,,,,,,,,,,,,,,,,,,,,,,,,,,,,,,,,,,,,,,,
126044,15848,10.1103/physrevb.74.115115,2006-9-20,['ThermoelectricMaterials'],15187,x=0,Fe2VAl,,"{'Form': {'category': 'Bulk', 'comment': ''}, 'FabricationProcess': {'category': 'Melting', 'comment': 'Made by repeating arc melting of appropriate mixtures of 99.99% pure Fe and Al and 99.9% pure V and Ge in an argon atmosphere. Homogenized the ingot at 1273K for 48h and annealed 1273K for additional 1h then furnace cooling.'}, 'DataType': {'category': 'Experiment', 'comment': ''}, 'RelativeDensity': '', 'GrainSize': {'category': '100um', 'comment': ''}, 'ThermalMeasurement': '', 'ElectricalMeasurement': {'category': 'SteadyState+4P', 'comment': '100mA over the temperature range 4.2-1273K and with a rising rate of 0.05K/s in vacuum of 4x10-4Pa'}, 'MaterialFamily': {'category': 'Heusler', 'comment': ''}, 'Purity': {'category': 'SinglePhase', 'comment': 'Single L21 phase'}}",300,2.7235064082710458e-05,12881,,7.748704653749373e-06,,,,,,,,,,,,,,,,,,,,,,,,,,,,,,,,,,,,,,,,,,,,,,,,,,,,,,,,,,,,,,,,,,,,,,,,,,,,,,,,,,,,,,,,,,,,,
126045,15848,10.1103/physrevb.74.115115,2006-9-20,['ThermoelectricMaterials'],15187,x=0,Fe2VAl,,"{'Form': {'category': 'Bulk', 'comment': ''}, 'FabricationProcess': {'category': 'Melting', 'comment': 'Made by repeating arc melting of appropriate mixtures of 99.99% pure Fe and Al and 99.9% pure V and Ge in an argon atmosphere. Homogenized the ingot at 1273K for 48h and annealed 1273K for additional 1h then furnace cooling.'}, 'DataType': {'category': 'Experiment', 'comment': ''}, 'RelativeDensity': '', 'GrainSize': {'category': '100um', 'comment': ''}, 'ThermalMeasurement': '', 'ElectricalMeasurement': {'category': 'SteadyState+4P', 'comment': '100mA over the temperature range 4.2-1273K and with a rising rate of 0.05K/s in vacuum of 4x10-4Pa'}, 'MaterialFamily': {'category': 'Heusler', 'comment': ''}, 'Purity': {'category': 'SinglePhase', 'comment': 'Single L21 phase'}}",350,2.7580538950859897e-05,12881,,6.0905781255630685e-06,,,,,,,,,,,,,,,,,,,,,,,,,,,,,,,,,,,,,,,,,,,,,,,,,,,,,,,,,,,,,,,,,,,,,,,,,,,,,,,,,,,,,,,,,,,,,
126059,15848,10.1103/physrevb.74.115115,2006-9-20,['ThermoelectricMaterials'],15189,x=0.05,Fe2VAl0.95Ge0.05,,"{'Form': {'category': 'Bulk', 'comment': ''}, 'FabricationProcess': {'category': 'Melting', 'comment': 'Made by repeating arc melting of appropriate mixtures of 99.99% pure Fe and Al and 99.9% pure V and Ge in an argon atmosphere. Homogenized the ingot at 1273K for 48h and annealed 1273K for additional 1h then furnace cooling.'}, 'DataType': {'category': 'Experiment', 'comment': ''}, 'RelativeDensity': '', 'GrainSize': {'category': '100um', 'comment': ''}, 'ThermalMeasurement': '', 'ElectricalMeasurement': {'category': 'SteadyState+4P', 'comment': '100mA over the temperature range 4.2-1273K and with a rising rate of 0.05K/s in vacuum of 4x10-4Pa'}, 'MaterialFamily': {'category': 'Heusler', 'comment': ''}, 'Purity': {'category': 'SinglePhase', 'comment': 'Single L21 phase'}}",100,-8.029770639025833e-05,12881,,2.1776042481170022e-06,,,,,,,,,,,,,,,,,,,,,,,,,,,,,,,,,,,,,,,,,,,,,,,,,,,,,,,,,,,,,,,,,,,,,,,,,,,,,,,,,,,,,,,,,,,,,
126060,15848,10.1103/physrevb.74.115115,2006-9-20,['ThermoelectricMaterials'],15189,x=0.05,Fe2VAl0.95Ge0.05,,"{'Form': {'category': 'Bulk', 'comment': ''}, 'FabricationProcess': {'category': 'Melting', 'comment': 'Made by repeating arc melting of appropriate mixtures of 99.99% pure Fe and Al and 99.9% pure V and Ge in an argon atmosphere. Homogenized the ingot at 1273K for 48h and annealed 1273K for additional 1h then furnace cooling.'}, 'DataType': {'category': 'Experiment', 'comment': ''}, 'RelativeDensity': '', 'GrainSize': {'category': '100um', 'comment': ''}, 'ThermalMeasurement': '', 'ElectricalMeasurement': {'category': 'SteadyState+4P', 'comment': '100mA over the temperature range 4.2-1273K and with a rising rate of 0.05K/s in vacuum of 4x10-4Pa'}, 'MaterialFamily': {'category': 'Heusler', 'comment': ''}, 'Purity': {'category': 'SinglePhase', 'comment': 'Single L21 phase'}}",150,-0.0001037397676706,12881,,2.726230653113967e-06,,,,,,,,,,,,,,,,,,,,,,,,,,,,,,,,,,,,,,,,,,,,,,,,,,,,,,,,,,,,,,,,,,,,,,,,,,,,,,,,,,,,,,,,,,,,,
126061,15848,10.1103/physrevb.74.115115,2006-9-20,['ThermoelectricMaterials'],15189,x=0.05,Fe2VAl0.95Ge0.05,,"{'Form': {'category': 'Bulk', 'comment': ''}, 'FabricationProcess': {'category': 'Melting', 'comment': 'Made by repeating arc melting of appropriate mixtures of 99.99% pure Fe and Al and 99.9% pure V and Ge in an argon atmosphere. Homogenized the ingot at 1273K for 48h and annealed 1273K for additional 1h then furnace cooling.'}, 'DataType': {'category': 'Experiment', 'comment': ''}, 'RelativeDensity': '', 'GrainSize': {'category': '100um', 'comment': ''}, 'ThermalMeasurement': '', 'ElectricalMeasurement': {'category': 'SteadyState+4P', 'comment': '100mA over the temperature range 4.2-1273K and with a rising rate of 0.05K/s in vacuum of 4x10-4Pa'}, 'MaterialFamily': {'category': 'Heusler', 'comment': ''}, 'Purity': {'category': 'SinglePhase', 'comment': 'Single L21 phase'}}",200,-0.0001251166721881,12881,,3.2784283386598974e-06,,,,,,,,,,,,,,,,,,,,,,,,,,,,,,,,,,,,,,,,,,,,,,,,,,,,,,,,,,,,,,,,,,,,,,,,,,,,,,,,,,,,,,,,,,,,,
126062,15848,10.1103/physrevb.74.115115,2006-9-20,['ThermoelectricMaterials'],15189,x=0.05,Fe2VAl0.95Ge0.05,,"{'Form': {'category': 'Bulk', 'comment': ''}, 'FabricationProcess': {'category': 'Melting', 'comment': 'Made by repeating arc melting of appropriate mixtures of 99.99% pure Fe and Al and 99.9% pure V and Ge in an argon atmosphere. Homogenized the ingot at 1273K for 48h and annealed 1273K for additional 1h then furnace cooling.'}, 'DataType': {'category': 'Experiment', 'comment': ''}, 'RelativeDensity': '', 'GrainSize': {'category': '100um', 'comment': ''}, 'ThermalMeasurement': '', 'ElectricalMeasurement': {'category': 'SteadyState+4P', 'comment': '100mA over the temperature range 4.2-1273K and with a rising rate of 0.05K/s in vacuum of 4x10-4Pa'}, 'MaterialFamily': {'category': 'Heusler', 'comment': ''}, 'Purity': {'category': 'SinglePhase', 'comment': 'Single L21 phase'}}",250,-0.0001357079211738,12881,,3.737394097288095e-06,,,,,,,,,,,,,,,,,,,,,,,,,,,,,,,,,,,,,,,,,,,,,,,,,,,,,,,,,,,,,,,,,,,,,,,,,,,,,,,,,,,,,,,,,,,,,
126063,15848,10.1103/physrevb.74.115115,2006-9-20,['ThermoelectricMaterials'],15189,x=0.05,Fe2VAl0.95Ge0.05,,"{'Form': {'category': 'Bulk', 'comment': ''}, 'FabricationProcess': {'category': 'Melting', 'comment': 'Made by repeating arc melting of appropriate mixtures of 99.99% pure Fe and Al and 99.9% pure V and Ge in an argon atmosphere. Homogenized the ingot at 1273K for 48h and annealed 1273K for additional 1h then furnace cooling.'}, 'DataType': {'category': 'Experiment', 'comment': ''}, 'RelativeDensity': '', 'GrainSize': {'category': '100um', 'comment': ''}, 'ThermalMeasurement': '', 'ElectricalMeasurement': {'category': 'SteadyState+4P', 'comment': '100mA over the temperature range 4.2-1273K and with a rising rate of 0.05K/s in vacuum of 4x10-4Pa'}, 'MaterialFamily': {'category': 'Heusler', 'comment': ''}, 'Purity': {'category': 'SinglePhase', 'comment': 'Single L21 phase'}}",300,-0.0001313829028885,12881,,4.048189845489574e-06,,,,,,,,,,,,,,,,,,,,,,,,,,,,,,,,,,,,,,,,,,,,,,,,,,,,,,,,,,,,,,,,,,,,,,,,,,,,,,,,,,,,,,,,,,,,,
126064,15848,10.1103/physrevb.74.115115,2006-9-20,['ThermoelectricMaterials'],15189,x=0.05,Fe2VAl0.95Ge0.05,,"{'Form': {'category': 'Bulk', 'comment': ''}, 'FabricationProcess': {'category': 'Melting', 'comment': 'Made by repeating arc melting of appropriate mixtures of 99.99% pure Fe and Al and 99.9% pure V and Ge in an argon atmosphere. Homogenized the ingot at 1273K for 48h and annealed 1273K for additional 1h then furnace cooling.'}, 'DataType': {'category': 'Experiment', 'comment': ''}, 'RelativeDensity': '', 'GrainSize': {'category': '100um', 'comment': ''}, 'ThermalMeasurement': '', 'ElectricalMeasurement': {'category': 'SteadyState+4P', 'comment': '100mA over the temperature range 4.2-1273K and with a rising rate of 0.05K/s in vacuum of 4x10-4Pa'}, 'MaterialFamily': {'category': 'Heusler', 'comment': ''}, 'Purity': {'category': 'SinglePhase', 'comment': 'Single L21 phase'}}",350,-0.0001150706645224,12881,,4.1908225929548835e-06,,,,,,,,,,,,,,,,,,,,,,,,,,,,,,,,,,,,,,,,,,,,,,,,,,,,,,,,,,,,,,,,,,,,,,,,,,,,,,,,,,,,,,,,,,,,,
126065,15848,10.1103/physrevb.74.115115,2006-9-20,['ThermoelectricMaterials'],15189,x=0.05,Fe2VAl0.95Ge0.05,,"{'Form': {'category': 'Bulk', 'comment': ''}, 'FabricationProcess': {'category': 'Melting', 'comment': 'Made by repeating arc melting of appropriate mixtures of 99.99% pure Fe and Al and 99.9% pure V and Ge in an argon atmosphere. Homogenized the ingot at 1273K for 48h and annealed 1273K for additional 1h then furnace cooling.'}, 'DataType': {'category': 'Experiment', 'comment': ''}, 'RelativeDensity': '', 'GrainSize': {'category': '100um', 'comment': ''}, 'ThermalMeasurement': '', 'ElectricalMeasurement': {'category': 'SteadyState+4P', 'comment': '100mA over the temperature range 4.2-1273K and with a rising rate of 0.05K/s in vacuum of 4x10-4Pa'}, 'MaterialFamily': {'category': 'Heusler', 'comment': ''}, 'Purity': {'category': 'SinglePhase', 'comment': 'Single L21 phase'}}",400,-9.922968409406348e-05,12881,,4.173324411815935e-06,,,,,,,,,,,,,,,,,,,,,,,,,,,,,,,,,,,,,,,,,,,,,,,,,,,,,,,,,,,,,,,,,,,,,,,,,,,,,,,,,,,,,,,,,,,,,
126078,15848,10.1103/physrevb.74.115115,2006-9-20,['ThermoelectricMaterials'],15190,x=0.10,Fe2VAl0.90Ge0.10,,"{'Form': {'category': 'Bulk', 'comment': ''}, 'FabricationProcess': {'category': 'Melting', 'comment': 'Made by repeating arc melting of appropriate mixtures of 99.99% pure Fe and Al and 99.9% pure V and Ge in an argon atmosphere. Homogenized the ingot at 1273K for 48h and annealed 1273K for additional 1h then furnace cooling.'}, 'DataType': {'category': 'Experiment', 'comment': ''}, 'RelativeDensity': '', 'GrainSize': {'category': '100um', 'comment': ''}, 'ThermalMeasurement': '', 'ElectricalMeasurement': {'category': 'SteadyState+4P', 'comment': '100mA over the temperature range 4.2-1273K and with a rising rate of 0.05K/s in vacuum of 4x10-4Pa'}, 'MaterialFamily': {'category': 'Heusler', 'comment': ''}, 'Purity': {'category': 'SinglePhase', 'comment': 'Single L21 phase'}}",100,-6.76174255407574e-05,12881,,9.222718892694154e-07,,,,,,,,,,,,,,,,,,,,,,,,,,,,,,,,,,,,,,,,,,,,,,,,,,,,,,,,,,,,,,,,,,,,,,,,,,,,,,,,,,,,,,,,,,,,,
126079,15848,10.1103/physrevb.74.115115,2006-9-20,['ThermoelectricMaterials'],15190,x=0.10,Fe2VAl0.90Ge0.10,,"{'Form': {'category': 'Bulk', 'comment': ''}, 'FabricationProcess': {'category': 'Melting', 'comment': 'Made by repeating arc melting of appropriate mixtures of 99.99% pure Fe and Al and 99.9% pure V and Ge in an argon atmosphere. Homogenized the ingot at 1273K for 48h and annealed 1273K for additional 1h then furnace cooling.'}, 'DataType': {'category': 'Experiment', 'comment': ''}, 'RelativeDensity': '', 'GrainSize': {'category': '100um', 'comment': ''}, 'ThermalMeasurement': '', 'ElectricalMeasurement': {'category': 'SteadyState+4P', 'comment': '100mA over the temperature range 4.2-1273K and with a rising rate of 0.05K/s in vacuum of 4x10-4Pa'}, 'MaterialFamily': {'category': 'Heusler', 'comment': ''}, 'Purity': {'category': 'SinglePhase', 'comment': 'Single L21 phase'}}",150,-8.683370781362125e-05,12881,,1.30050622832308e-06,,,,,,,,,,,,,,,,,,,,,,,,,,,,,,,,,,,,,,,,,,,,,,,,,,,,,,,,,,,,,,,,,,,,,,,,,,,,,,,,,,,,,,,,,,,,,
126080,15848,10.1103/physrevb.74.115115,2006-9-20,['ThermoelectricMaterials'],15190,x=0.10,Fe2VAl0.90Ge0.10,,"{'Form': {'category': 'Bulk', 'comment': ''}, 'FabricationProcess': {'category': 'Melting', 'comment': 'Made by repeating arc melting of appropriate mixtures of 99.99% pure Fe and Al and 99.9% pure V and Ge in an argon atmosphere. Homogenized the ingot at 1273K for 48h and annealed 1273K for additional 1h then furnace cooling.'}, 'DataType': {'category': 'Experiment', 'comment': ''}, 'RelativeDensity': '', 'GrainSize': {'category': '100um', 'comment': ''}, 'ThermalMeasurement': '', 'ElectricalMeasurement': {'category': 'SteadyState+4P', 'comment': '100mA over the temperature range 4.2-1273K and with a rising rate of 0.05K/s in vacuum of 4x10-4Pa'}, 'MaterialFamily': {'category': 'Heusler', 'comment': ''}, 'Purity': {'category': 'SinglePhase', 'comment': 'Single L21 phase'}}",200,-0.0001044891990024,12881,,1.7562165404423088e-06,,,,,,,,,,,,,,,,,,,,,,,,,,,,,,,,,,,,,,,,,,,,,,,,,,,,,,,,,,,,,,,,,,,,,,,,,,,,,,,,,,,,,,,,,,,,,
126081,15848,10.1103/physrevb.74.115115,2006-9-20,['ThermoelectricMaterials'],15190,x=0.10,Fe2VAl0.90Ge0.10,,"{'Form': {'category': 'Bulk', 'comment': ''}, 'FabricationProcess': {'category': 'Melting', 'comment': 'Made by repeating arc melting of appropriate mixtures of 99.99% pure Fe and Al and 99.9% pure V and Ge in an argon atmosphere. Homogenized the ingot at 1273K for 48h and annealed 1273K for additional 1h then furnace cooling.'}, 'DataType': {'category': 'Experiment', 'comment': ''}, 'RelativeDensity': '', 'GrainSize': {'category': '100um', 'comment': ''}, 'ThermalMeasurement': '', 'ElectricalMeasurement': {'category': 'SteadyState+4P', 'comment': '100mA over the temperature range 4.2-1273K and with a rising rate of 0.05K/s in vacuum of 4x10-4Pa'}, 'MaterialFamily': {'category': 'Heusler', 'comment': ''}, 'Purity': {'category': 'SinglePhase', 'comment': 'Single L21 phase'}}",250,-0.0001177448723617,12881,,2.2163371307646146e-06,,,,,,,,,,,,,,,,,,,,,,,,,,,,,,,,,,,,,,,,,,,,,,,,,,,,,,,,,,,,,,,,,,,,,,,,,,,,,,,,,,,,,,,,,,,,,
126082,15848,10.1103/physrevb.74.115115,2006-9-20,['ThermoelectricMaterials'],15190,x=0.10,Fe2VAl0.90Ge0.10,,"{'Form': {'category': 'Bulk', 'comment': ''}, 'FabricationProcess': {'category': 'Melting', 'comment': 'Made by repeating arc melting of appropriate mixtures of 99.99% pure Fe and Al and 99.9% pure V and Ge in an argon atmosphere. Homogenized the ingot at 1273K for 48h and annealed 1273K for additional 1h then furnace cooling.'}, 'DataType': {'category': 'Experiment', 'comment': ''}, 'RelativeDensity': '', 'GrainSize': {'category': '100um', 'comment': ''}, 'ThermalMeasurement': '', 'ElectricalMeasurement': {'category': 'SteadyState+4P', 'comment': '100mA over the temperature range 4.2-1273K and with a rising rate of 0.05K/s in vacuum of 4x10-4Pa'}, 'MaterialFamily': {'category': 'Heusler', 'comment': ''}, 'Purity': {'category': 'SinglePhase', 'comment': 'Single L21 phase'}}",300,-0.0001232215890624,12881,,2.6308795980542884e-06,,,,,,,,,,,,,,,,,,,,,,,,,,,,,,,,,,,,,,,,,,,,,,,,,,,,,,,,,,,,,,,,,,,,,,,,,,,,,,,,,,,,,,,,,,,,,
126083,15848,10.1103/physrevb.74.115115,2006-9-20,['ThermoelectricMaterials'],15190,x=0.10,Fe2VAl0.90Ge0.10,,"{'Form': {'category': 'Bulk', 'comment': ''}, 'FabricationProcess': {'category': 'Melting', 'comment': 'Made by repeating arc melting of appropriate mixtures of 99.99% pure Fe and Al and 99.9% pure V and Ge in an argon atmosphere. Homogenized the ingot at 1273K for 48h and annealed 1273K for additional 1h then furnace cooling.'}, 'DataType': {'category': 'Experiment', 'comment': ''}, 'RelativeDensity': '', 'GrainSize': {'category': '100um', 'comment': ''}, 'ThermalMeasurement': '', 'ElectricalMeasurement': {'category': 'SteadyState+4P', 'comment': '100mA over the temperature range 4.2-1273K and with a rising rate of 0.05K/s in vacuum of 4x10-4Pa'}, 'MaterialFamily': {'category': 'Heusler', 'comment': ''}, 'Purity': {'category': 'SinglePhase', 'comment': 'Single L21 phase'}}",350,-0.0001189662232536,12881,,2.9696974362521695e-06,,,,,,,,,,,,,,,,,,,,,,,,,,,,,,,,,,,,,,,,,,,,,,,,,,,,,,,,,,,,,,,,,,,,,,,,,,,,,,,,,,,,,,,,,,,,,
126084,15848,10.1103/physrevb.74.115115,2006-9-20,['ThermoelectricMaterials'],15190,x=0.10,Fe2VAl0.90Ge0.10,,"{'Form': {'category': 'Bulk', 'comment': ''}, 'FabricationProcess': {'category': 'Melting', 'comment': 'Made by repeating arc melting of appropriate mixtures of 99.99% pure Fe and Al and 99.9% pure V and Ge in an argon atmosphere. Homogenized the ingot at 1273K for 48h and annealed 1273K for additional 1h then furnace cooling.'}, 'DataType': {'category': 'Experiment', 'comment': ''}, 'RelativeDensity': '', 'GrainSize': {'category': '100um', 'comment': ''}, 'ThermalMeasurement': '', 'ElectricalMeasurement': {'category': 'SteadyState+4P', 'comment': '100mA over the temperature range 4.2-1273K and with a rising rate of 0.05K/s in vacuum of 4x10-4Pa'}, 'MaterialFamily': {'category': 'Heusler', 'comment': ''}, 'Purity': {'category': 'SinglePhase', 'comment': 'Single L21 phase'}}",400,-0.0001064177871243,12881,,3.2192506360253944e-06,,,,,,,,,,,,,,,,,,,,,,,,,,,,,,,,,,,,,,,,,,,,,,,,,,,,,,,,,,,,,,,,,,,,,,,,,,,,,,,,,,,,,,,,,,,,,
126098,15848,10.1103/physrevb.74.115115,2006-9-20,['ThermoelectricMaterials'],15188,x=0.03,Fe2VAl0.97Ge0.03,,"{'Form': {'category': 'Bulk', 'comment': ''}, 'FabricationProcess': {'category': 'Melting', 'comment': 'Made by repeating arc melting of appropriate mixtures of 99.99% pure Fe and Al and 99.9% pure V and Ge in an argon atmosphere. Homogenized the ingot at 1273K for 48h and annealed 1273K for additional 1h then furnace cooling.'}, 'DataType': {'category': 'Experiment', 'comment': ''}, 'RelativeDensity': {'category': '', 'comment': ''}, 'GrainSize': {'category': '100um', 'comment': ''}, 'ThermalMeasurement': {'category': '', 'comment': ''}, 'ElectricalMeasurement': {'category': 'SteadyState+4P', 'comment': '100mA over the temperature range 4.2-1273K and with a rising rate of 0.05K/s in vacuum of 4x10-4Pa'}, 'MaterialFamily': {'category': 'Heusler', 'comment': ''}, 'Purity': {'category': 'SinglePhase', 'comment': 'Single L21 phase'}}",150,-9.31170792008454e-05,12881,,6.180534677464694e-06,,,,,,,,,,,,,,,,,,,,,,,,,,,,,,,,,,,,,,,,,,,,,,,,,,,,,,,,,,,,,,,,,,,,,,,,,,,,,,,,,,,,,,,,,,,,,
126099,15848,10.1103/physrevb.74.115115,2006-9-20,['ThermoelectricMaterials'],15188,x=0.03,Fe2VAl0.97Ge0.03,,"{'Form': {'category': 'Bulk', 'comment': ''}, 'FabricationProcess': {'category': 'Melting', 'comment': 'Made by repeating arc melting of appropriate mixtures of 99.99% pure Fe and Al and 99.9% pure V and Ge in an argon atmosphere. Homogenized the ingot at 1273K for 48h and annealed 1273K for additional 1h then furnace cooling.'}, 'DataType': {'category': 'Experiment', 'comment': ''}, 'RelativeDensity': {'category': '', 'comment': ''}, 'GrainSize': {'category': '100um', 'comment': ''}, 'ThermalMeasurement': {'category': '', 'comment': ''}, 'ElectricalMeasurement': {'category': 'SteadyState+4P', 'comment': '100mA over the temperature range 4.2-1273K and with a rising rate of 0.05K/s in vacuum of 4x10-4Pa'}, 'MaterialFamily': {'category': 'Heusler', 'comment': ''}, 'Purity': {'category': 'SinglePhase', 'comment': 'Single L21 phase'}}",200,-0.000113066858106,12881,,6.3513625878168335e-06,,,,,,,,,,,,,,,,,,,,,,,,,,,,,,,,,,,,,,,,,,,,,,,,,,,,,,,,,,,,,,,,,,,,,,,,,,,,,,,,,,,,,,,,,,,,,
126100,15848,10.1103/physrevb.74.115115,2006-9-20,['ThermoelectricMaterials'],15188,x=0.03,Fe2VAl0.97Ge0.03,,"{'Form': {'category': 'Bulk', 'comment': ''}, 'FabricationProcess': {'category': 'Melting', 'comment': 'Made by repeating arc melting of appropriate mixtures of 99.99% pure Fe and Al and 99.9% pure V and Ge in an argon atmosphere. Homogenized the ingot at 1273K for 48h and annealed 1273K for additional 1h then furnace cooling.'}, 'DataType': {'category': 'Experiment', 'comment': ''}, 'RelativeDensity': {'category': '', 'comment': ''}, 'GrainSize': {'category': '100um', 'comment': ''}, 'ThermalMeasurement': {'category': '', 'comment': ''}, 'ElectricalMeasurement': {'category': 'SteadyState+4P', 'comment': '100mA over the temperature range 4.2-1273K and with a rising rate of 0.05K/s in vacuum of 4x10-4Pa'}, 'MaterialFamily': {'category': 'Heusler', 'comment': ''}, 'Purity': {'category': 'SinglePhase', 'comment': 'Single L21 phase'}}",250,-0.0001213058997159,12881,,6.279564118248828e-06,,,,,,,,,,,,,,,,,,,,,,,,,,,,,,,,,,,,,,,,,,,,,,,,,,,,,,,,,,,,,,,,,,,,,,,,,,,,,,,,,,,,,,,,,,,,,
126101,15848,10.1103/physrevb.74.115115,2006-9-20,['ThermoelectricMaterials'],15188,x=0.03,Fe2VAl0.97Ge0.03,,"{'Form': {'category': 'Bulk', 'comment': ''}, 'FabricationProcess': {'category': 'Melting', 'comment': 'Made by repeating arc melting of appropriate mixtures of 99.99% pure Fe and Al and 99.9% pure V and Ge in an argon atmosphere. Homogenized the ingot at 1273K for 48h and annealed 1273K for additional 1h then furnace cooling.'}, 'DataType': {'category': 'Experiment', 'comment': ''}, 'RelativeDensity': {'category': '', 'comment': ''}, 'GrainSize': {'category': '100um', 'comment': ''}, 'ThermalMeasurement': {'category': '', 'comment': ''}, 'ElectricalMeasurement': {'category': 'SteadyState+4P', 'comment': '100mA over the temperature range 4.2-1273K and with a rising rate of 0.05K/s in vacuum of 4x10-4Pa'}, 'MaterialFamily': {'category': 'Heusler', 'comment': ''}, 'Purity': {'category': 'SinglePhase', 'comment': 'Single L21 phase'}}",300,-0.0001138263816635,12881,,5.997718905083857e-06,,,,,,,,,,,,,,,,,,,,,,,,,,,,,,,,,,,,,,,,,,,,,,,,,,,,,,,,,,,,,,,,,,,,,,,,,,,,,,,,,,,,,,,,,,,,,
126102,15848,10.1103/physrevb.74.115115,2006-9-20,['ThermoelectricMaterials'],15188,x=0.03,Fe2VAl0.97Ge0.03,,"{'Form': {'category': 'Bulk', 'comment': ''}, 'FabricationProcess': {'category': 'Melting', 'comment': 'Made by repeating arc melting of appropriate mixtures of 99.99% pure Fe and Al and 99.9% pure V and Ge in an argon atmosphere. Homogenized the ingot at 1273K for 48h and annealed 1273K for additional 1h then furnace cooling.'}, 'DataType': {'category': 'Experiment', 'comment': ''}, 'RelativeDensity': {'category': '', 'comment': ''}, 'GrainSize': {'category': '100um', 'comment': ''}, 'ThermalMeasurement': {'category': '', 'comment': ''}, 'ElectricalMeasurement': {'category': 'SteadyState+4P', 'comment': '100mA over the temperature range 4.2-1273K and with a rising rate of 0.05K/s in vacuum of 4x10-4Pa'}, 'MaterialFamily': {'category': 'Heusler', 'comment': ''}, 'Purity': {'category': 'SinglePhase', 'comment': 'Single L21 phase'}}",350,-9.329541559930746e-05,12881,,5.554118877983037e-06,,,,,,,,,,,,,,,,,,,,,,,,,,,,,,,,,,,,,,,,,,,,,,,,,,,,,,,,,,,,,,,,,,,,,,,,,,,,,,,,,,,,,,,,,,,,,
126103,15848,10.1103/physrevb.74.115115,2006-9-20,['ThermoelectricMaterials'],15188,x=0.03,Fe2VAl0.97Ge0.03,,"{'Form': {'category': 'Bulk', 'comment': ''}, 'FabricationProcess': {'category': 'Melting', 'comment': 'Made by repeating arc melting of appropriate mixtures of 99.99% pure Fe and Al and 99.9% pure V and Ge in an argon atmosphere. Homogenized the ingot at 1273K for 48h and annealed 1273K for additional 1h then furnace cooling.'}, 'DataType': {'category': 'Experiment', 'comment': ''}, 'RelativeDensity': {'category': '', 'comment': ''}, 'GrainSize': {'category': '100um', 'comment': ''}, 'ThermalMeasurement': {'category': '', 'comment': ''}, 'ElectricalMeasurement': {'category': 'SteadyState+4P', 'comment': '100mA over the temperature range 4.2-1273K and with a rising rate of 0.05K/s in vacuum of 4x10-4Pa'}, 'MaterialFamily': {'category': 'Heusler', 'comment': ''}, 'Purity': {'category': 'SinglePhase', 'comment': 'Single L21 phase'}}",400,-6.772980282642314e-05,12881,,5.007377458352355e-06,,,,,,,,,,,,,,,,,,,,,,,,,,,,,,,,,,,,,,,,,,,,,,,,,,,,,,,,,,,,,,,,,,,,,,,,,,,,,,,,,,,,,,,,,,,,,
126122,15848,10.1103/physrevb.74.115115,2006-9-20,['ThermoelectricMaterials'],15192,x=0.20,Fe2VAl0.80Ge0.20,,"{'Form': {'category': 'Bulk', 'comment': ''}, 'FabricationProcess': {'category': 'Melting', 'comment': 'Made by repeating arc melting of appropriate mixtures of 99.99% pure Fe and Al and 99.9% pure V and Ge in an argon atmosphere. Homogenized the ingot at 1273K for 48h and annealed 1273K for additional 1h then furnace cooling.'}, 'DataType': {'category': 'Experiment', 'comment': ''}, 'RelativeDensity': '', 'GrainSize': {'category': '100um', 'comment': ''}, 'ThermalMeasurement': '', 'ElectricalMeasurement': {'category': 'SteadyState+4P', 'comment': '100mA over the temperature range 4.2-1273K and with a rising rate of 0.05K/s in vacuum of 4x10-4Pa'}, 'MaterialFamily': {'category': 'Heusler', 'comment': ''}, 'Purity': {'category': 'SinglePhase', 'comment': 'Single L21 phase'}}",150,-6.355585116016535e-05,12881,,1.0944655929683988e-06,,,,,,,,,,,,,,,,,,,,,,,,,,,,,,,,,,,,,,,,,,,,,,,,,,,,,,,,,,,,,,,,,,,,,,,,,,,,,,,,,,,,,,,,,,,,,
126123,15848,10.1103/physrevb.74.115115,2006-9-20,['ThermoelectricMaterials'],15192,x=0.20,Fe2VAl0.80Ge0.20,,"{'Form': {'category': 'Bulk', 'comment': ''}, 'FabricationProcess': {'category': 'Melting', 'comment': 'Made by repeating arc melting of appropriate mixtures of 99.99% pure Fe and Al and 99.9% pure V and Ge in an argon atmosphere. Homogenized the ingot at 1273K for 48h and annealed 1273K for additional 1h then furnace cooling.'}, 'DataType': {'category': 'Experiment', 'comment': ''}, 'RelativeDensity': '', 'GrainSize': {'category': '100um', 'comment': ''}, 'ThermalMeasurement': '', 'ElectricalMeasurement': {'category': 'SteadyState+4P', 'comment': '100mA over the temperature range 4.2-1273K and with a rising rate of 0.05K/s in vacuum of 4x10-4Pa'}, 'MaterialFamily': {'category': 'Heusler', 'comment': ''}, 'Purity': {'category': 'SinglePhase', 'comment': 'Single L21 phase'}}",200,-7.73187749789494e-05,12881,,1.3773623999272643e-06,,,,,,,,,,,,,,,,,,,,,,,,,,,,,,,,,,,,,,,,,,,,,,,,,,,,,,,,,,,,,,,,,,,,,,,,,,,,,,,,,,,,,,,,,,,,,
126124,15848,10.1103/physrevb.74.115115,2006-9-20,['ThermoelectricMaterials'],15192,x=0.20,Fe2VAl0.80Ge0.20,,"{'Form': {'category': 'Bulk', 'comment': ''}, 'FabricationProcess': {'category': 'Melting', 'comment': 'Made by repeating arc melting of appropriate mixtures of 99.99% pure Fe and Al and 99.9% pure V and Ge in an argon atmosphere. Homogenized the ingot at 1273K for 48h and annealed 1273K for additional 1h then furnace cooling.'}, 'DataType': {'category': 'Experiment', 'comment': ''}, 'RelativeDensity': '', 'GrainSize': {'category': '100um', 'comment': ''}, 'ThermalMeasurement': '', 'ElectricalMeasurement': {'category': 'SteadyState+4P', 'comment': '100mA over the temperature range 4.2-1273K and with a rising rate of 0.05K/s in vacuum of 4x10-4Pa'}, 'MaterialFamily': {'category': 'Heusler', 'comment': ''}, 'Purity': {'category': 'SinglePhase', 'comment': 'Single L21 phase'}}",250,-8.9620268224686e-05,12881,,1.6835442193484834e-06,,,,,,,,,,,,,,,,,,,,,,,,,,,,,,,,,,,,,,,,,,,,,,,,,,,,,,,,,,,,,,,,,,,,,,,,,,,,,,,,,,,,,,,,,,,,,
126125,15848,10.1103/physrevb.74.115115,2006-9-20,['ThermoelectricMaterials'],15192,x=0.20,Fe2VAl0.80Ge0.20,,"{'Form': {'category': 'Bulk', 'comment': ''}, 'FabricationProcess': {'category': 'Melting', 'comment': 'Made by repeating arc melting of appropriate mixtures of 99.99% pure Fe and Al and 99.9% pure V and Ge in an argon atmosphere. Homogenized the ingot at 1273K for 48h and annealed 1273K for additional 1h then furnace cooling.'}, 'DataType': {'category': 'Experiment', 'comment': ''}, 'RelativeDensity': '', 'GrainSize': {'category': '100um', 'comment': ''}, 'ThermalMeasurement': '', 'ElectricalMeasurement': {'category': 'SteadyState+4P', 'comment': '100mA over the temperature range 4.2-1273K and with a rising rate of 0.05K/s in vacuum of 4x10-4Pa'}, 'MaterialFamily': {'category': 'Heusler', 'comment': ''}, 'Purity': {'category': 'SinglePhase', 'comment': 'Single L21 phase'}}",300,-9.864276991645165e-05,12881,,1.988121163070349e-06,,,,,,,,,,,,,,,,,,,,,,,,,,,,,,,,,,,,,,,,,,,,,,,,,,,,,,,,,,,,,,,,,,,,,,,,,,,,,,,,,,,,,,,,,,,,,
126126,15848,10.1103/physrevb.74.115115,2006-9-20,['ThermoelectricMaterials'],15192,x=0.20,Fe2VAl0.80Ge0.20,,"{'Form': {'category': 'Bulk', 'comment': ''}, 'FabricationProcess': {'category': 'Melting', 'comment': 'Made by repeating arc melting of appropriate mixtures of 99.99% pure Fe and Al and 99.9% pure V and Ge in an argon atmosphere. Homogenized the ingot at 1273K for 48h and annealed 1273K for additional 1h then furnace cooling.'}, 'DataType': {'category': 'Experiment', 'comment': ''}, 'RelativeDensity': '', 'GrainSize': {'category': '100um', 'comment': ''}, 'ThermalMeasurement': '', 'ElectricalMeasurement': {'category': 'SteadyState+4P', 'comment': '100mA over the temperature range 4.2-1273K and with a rising rate of 0.05K/s in vacuum of 4x10-4Pa'}, 'MaterialFamily': {'category': 'Heusler', 'comment': ''}, 'Purity': {'category': 'SinglePhase', 'comment': 'Single L21 phase'}}",350,-0.000102848460887,12881,,2.2722014211229502e-06,,,,,,,,,,,,,,,,,,,,,,,,,,,,,,,,,,,,,,,,,,,,,,,,,,,,,,,,,,,,,,,,,,,,,,,,,,,,,,,,,,,,,,,,,,,,,
126127,15848,10.1103/physrevb.74.115115,2006-9-20,['ThermoelectricMaterials'],15192,x=0.20,Fe2VAl0.80Ge0.20,,"{'Form': {'category': 'Bulk', 'comment': ''}, 'FabricationProcess': {'category': 'Melting', 'comment': 'Made by repeating arc melting of appropriate mixtures of 99.99% pure Fe and Al and 99.9% pure V and Ge in an argon atmosphere. Homogenized the ingot at 1273K for 48h and annealed 1273K for additional 1h then furnace cooling.'}, 'DataType': {'category': 'Experiment', 'comment': ''}, 'RelativeDensity': '', 'GrainSize': {'category': '100um', 'comment': ''}, 'ThermalMeasurement': '', 'ElectricalMeasurement': {'category': 'SteadyState+4P', 'comment': '100mA over the temperature range 4.2-1273K and with a rising rate of 0.05K/s in vacuum of 4x10-4Pa'}, 'MaterialFamily': {'category': 'Heusler', 'comment': ''}, 'Purity': {'category': 'SinglePhase', 'comment': 'Single L21 phase'}}",400,-0.0001040504879078,12881,,2.522296360993422e-06,,,,,,,,,,,,,,,,,,,,,,,,,,,,,,,,,,,,,,,,,,,,,,,,,,,,,,,,,,,,,,,,,,,,,,,,,,,,,,,,,,,,,,,,,,,,,
140968,368,10.1063/1.4751265,2012-9-3,['ThermoelectricMaterials'],17294,x=1 (1),CePd2Pt,,"{'Form': {'category': 'Bulk', 'comment': ''}, 'FabricationProcess': {'category': 'Melting', 'comment': ''}, 'DataType': {'category': 'Experiment', 'comment': ''}, 'RelativeDensity': {'category': '', 'comment': ''}, 'GrainSize': {'category': '', 'comment': ''}, 'ThermalMeasurement': {'category': '', 'comment': ''}, 'ElectricalMeasurement': {'category': 'SteadyState+4P', 'comment': ''}, 'MaterialFamily': {'category': '', 'comment': ''}, 'Purity': {'category': '', 'comment': ''}}",100,0.000110793779596,14763,4.070132317749447,2.1188031104718054e-06,,0.1400017770176329,,,,,,,,,,,,,,,,,,,,,,,,,,,,,,,,,,,,,,,,,,,,,,,,,,,,,,,,,,,,,,,,,,,,,,,,,,,,,,,,,,,,,,,,,,,
