Repository: sajid-m-islam/esnail

File: esnail/Full Heusler Data NEW.csv (part 6 of 12)
Host,Composition,Crystal Category,Dopant Material,Concentration,Dopant Site,Temperature,Seebeck Coefficient,Electrical Resistivity,Electrical Conductivity (S/m),Crystal Structure,Microstructure,Experimental Preparation Notes,Paper (hyperlink),,,,,,
Fe2TiSn,FeTiSn0.9Sb0.1,X2YZ,Sb,0.1,Sn,213.3852,36.1729,6.79902E-06,147080,Poly ,Bulk,"high frequency mleting in an induction furnace, annealed in vacuum at 900 C for 13 days",Roles of Defects and Sb-Doping in the Thermoelectric Properties of Full-Heusler Fe2 TiSn,,,,,,
Fe2TiSn,FeTiSn0.9Sb0.1,X2YZ,Sb,0.1,Sn,278.4383,51.0635,6.88705E-06,145200,Poly ,Bulk,"high frequency mleting in an induction furnace, annealed in vacuum at 900 C for 13 days",Roles of Defects and Sb-Doping in the Thermoelectric Properties of Full-Heusler Fe2 TiSn,,,,,,
Fe2TiSn,FeTiSn0.9Sb0.1,X2YZ,Sb,0.1,Sn,305.2499,53.4876,6.7769E-06,147560,Poly ,Bulk,"high frequency mleting in an induction furnace, annealed in vacuum at 900 C for 13 days",Roles of Defects and Sb-Doping in the Thermoelectric Properties of Full-Heusler Fe2 TiSn,,,,,,
Fe2TiSn,FeTiSn0.9Sb0.1,X2YZ,Sb,0.1,Sn,358.0676,47.5069,6.33032E-06,157970,Poly ,Bulk,"high frequency mleting in an induction furnace, annealed in vacuum at 900 C for 13 days",Roles of Defects and Sb-Doping in the Thermoelectric Properties of Full-Heusler Fe2 TiSn,,,,,,
Fe2TiSn,FeTiSn0.9Sb0.1,X2YZ,Sb,0.1,Sn,378.2884,44.5688,6.0957E-06,164050,Poly ,Bulk,"high frequency mleting in an induction furnace, annealed in vacuum at 900 C for 13 days",Roles of Defects and Sb-Doping in the Thermoelectric Properties of Full-Heusler Fe2 TiSn,,,,,,
Fe2TiSn,FeTiSn0.8Sb0.2,X2YZ,Sb,0.2,Sn,8.3263,6.5312,3.31994E-05,30121.04,Poly ,Bulk,"high frequency mleting in an induction furnace, annealed in vacuum at 900 C for 13 days",Roles of Defects and Sb-Doping in the Thermoelectric Properties of Full-Heusler Fe2 TiSn,,,,,,
Fe2TiSn,FeTiSn0.8Sb0.2,X2YZ,Sb,0.2,Sn,38.5307,15.0021,3.16744E-05,31571.19,Poly ,Bulk,"high frequency mleting in an induction furnace, annealed in vacuum at 900 C for 13 days",Roles of Defects and Sb-Doping in the Thermoelectric Properties of Full-Heusler Fe2 TiSn,,,,,,
Fe2TiSn,FeTiSn0.8Sb0.2,X2YZ,Sb,0.2,Sn,68.2372,14.5953,3.13376E-05,31910.56,Poly ,Bulk,"high frequency mleting in an induction furnace, annealed in vacuum at 900 C for 13 days",Roles of Defects and Sb-Doping in the Thermoelectric Properties of Full-Heusler Fe2 TiSn,,,,,,
Fe2TiSn,FeTiSn0.8Sb0.2,X2YZ,Sb,0.2,Sn,161.4678,33.9580,3.36923E-05,29680.37,Poly ,Bulk,"high frequency mleting in an induction furnace, annealed in vacuum at 900 C for 13 days",Roles of Defects and Sb-Doping in the Thermoelectric Properties of Full-Heusler Fe2 TiSn,,,,,,
Fe2TiSn,FeTiSn0.8Sb0.2,X2YZ,Sb,0.2,Sn,218.1141,45.5361,3.43881E-05,29079.85,Poly ,Bulk,"high frequency mleting in an induction furnace, annealed in vacuum at 900 C for 13 days",Roles of Defects and Sb-Doping in the Thermoelectric Properties of Full-Heusler Fe2 TiSn,,,,,,
Fe2TiSn,FeTiSn0.8Sb0.2,X2YZ,Sb,0.2,Sn,273.0249,55.7494,3.27729E-05,30513.05,Poly ,Bulk,"high frequency mleting in an induction furnace, annealed in vacuum at 900 C for 13 days",Roles of Defects and Sb-Doping in the Thermoelectric Properties of Full-Heusler Fe2 TiSn,,,,,,
Fe2TiSn,FeTiSn0.8Sb0.2,X2YZ,Sb,0.2,Sn,317.5548,56.4075,3.05578E-05,32724.87,Poly ,Bulk,"high frequency mleting in an induction furnace, annealed in vacuum at 900 C for 13 days",Roles of Defects and Sb-Doping in the Thermoelectric Properties of Full-Heusler Fe2 TiSn,,,,,,
Fe2TiSn,FeTiSn0.8Sb0.2,X2YZ,Sb,0.2,Sn,372.7553,54.3280,2.73074E-05,36620.13,Poly ,Bulk,"high frequency mleting in an induction furnace, annealed in vacuum at 900 C for 13 days",Roles of Defects and Sb-Doping in the Thermoelectric Properties of Full-Heusler Fe2 TiSn,,,,,,
Fe2TiSn,FeTiSn0.5Sb0.5,X2YZ,Sb,0.5,Sn,9.3869,6.5306,7.87413E-05,12699.82,Poly ,Bulk,"high frequency mleting in an induction furnace, annealed in vacuum at 900 C for 13 days",Roles of Defects and Sb-Doping in the Thermoelectric Properties of Full-Heusler Fe2 TiSn,,,,,,
Fe2TiSn,FeTiSn0.5Sb0.5,X2YZ,Sb,0.5,Sn,55.5167,14.3097,4.85854E-05,20582.32,Poly ,Bulk,"high frequency mleting in an induction furnace, annealed in vacuum at 900 C for 13 days",Roles of Defects and Sb-Doping in the Thermoelectric Properties of Full-Heusler Fe2 TiSn,,,,,,
Fe2TiSn,FeTiSn0.5Sb0.5,X2YZ,Sb,0.5,Sn,125.2003,27.7343,3.96082E-05,25247.3,Poly ,Bulk,"high frequency mleting in an induction furnace, annealed in vacuum at 900 C for 13 days",Roles of Defects and Sb-Doping in the Thermoelectric Properties of Full-Heusler Fe2 TiSn,,,,,,
Fe2TiSn,FeTiSn0.5Sb0.5,X2YZ,Sb,0.5,Sn,177.9416,39.9976,3.4525E-05,28964.54,Poly ,Bulk,"high frequency mleting in an induction furnace, annealed in vacuum at 900 C for 13 days",Roles of Defects and Sb-Doping in the Thermoelectric Properties of Full-Heusler Fe2 TiSn,,,,,,
Fe2TiSn,FeTiSn0.5Sb0.5,X2YZ,Sb,0.5,Sn,221.6012,47.5830,2.79031E-05,35838.32,Poly ,Bulk,"high frequency mleting in an induction furnace, annealed in vacuum at 900 C for 13 days",Roles of Defects and Sb-Doping in the Thermoelectric Properties of Full-Heusler Fe2 TiSn,,,,,,
Fe2TiSn,FeTiSn0.5Sb0.5,X2YZ,Sb,0.5,Sn,269.2233,52.0442,2.21675E-05,45111.13,Poly ,Bulk,"high frequency mleting in an induction furnace, annealed in vacuum at 900 C for 13 days",Roles of Defects and Sb-Doping in the Thermoelectric Properties of Full-Heusler Fe2 TiSn,,,,,,
Fe2TiSn,FeTiSn0.5Sb0.5,X2YZ,Sb,0.5,Sn,319.0379,53.4799,1.99612E-05,50097.17,Poly ,Bulk,"high frequency mleting in an induction furnace, annealed in vacuum at 900 C for 13 days",Roles of Defects and Sb-Doping in the Thermoelectric Properties of Full-Heusler Fe2 TiSn,,,,,,
Fe2TiSn,FeTiSn0.5Sb0.5,X2YZ,Sb,0.5,Sn,375.9993,51.6920,1.8944E-05,52787.06,Poly ,Bulk,"high frequency mleting in an induction furnace, annealed in vacuum at 900 C for 13 days",Roles of Defects and Sb-Doping in the Thermoelectric Properties of Full-Heusler Fe2 TiSn,,,,,,
Fe2TiSn,FeTiSn0.4Sb0.6,X2YZ,Sb,0.6,Sn,11.1776,5.5540,0.000166483,6006.62,Poly ,Bulk,"high frequency mleting in an induction furnace, annealed in vacuum at 900 C for 13 days",Roles of Defects and Sb-Doping in the Thermoelectric Properties of Full-Heusler Fe2 TiSn,,,,,,
Fe2TiSn,FeTiSn0.4Sb0.6,X2YZ,Sb,0.6,Sn,29.1024,10.0318,0.000169741,5891.32,Poly ,Bulk,"high frequency mleting in an induction furnace, annealed in vacuum at 900 C for 13 days",Roles of Defects and Sb-Doping in the Thermoelectric Properties of Full-Heusler Fe2 TiSn,,,,,,
Fe2TiSn,FeTiSn0.4Sb0.6,X2YZ,Sb,0.6,Sn,94.0250,15.4590,0.000149679,6680.98,Poly ,Bulk,"high frequency mleting in an induction furnace, annealed in vacuum at 900 C for 13 days",Roles of Defects and Sb-Doping in the Thermoelectric Properties of Full-Heusler Fe2 TiSn,,,,,,
Fe2TiSn,FeTiSn0.4Sb0.6,X2YZ,Sb,0.6,Sn,166.9180,27.7110,0.000110965,9011.83,Poly ,Bulk,"high frequency mleting in an induction furnace, annealed in vacuum at 900 C for 13 days",Roles of Defects and Sb-Doping in the Thermoelectric Properties of Full-Heusler Fe2 TiSn,,,,,,
Fe2TiSn,FeTiSn0.4Sb0.6,X2YZ,Sb,0.6,Sn,231.3859,37.4312,8.75567E-05,11421.17,Poly ,Bulk,"high frequency mleting in an induction furnace, annealed in vacuum at 900 C for 13 days",Roles of Defects and Sb-Doping in the Thermoelectric Properties of Full-Heusler Fe2 TiSn,,,,,,
Fe2TiSn,FeTiSn0.4Sb0.6,X2YZ,Sb,0.6,Sn,284.1915,46.9627,7.51262E-05,13310.93,Poly ,Bulk,"high frequency mleting in an induction furnace, annealed in vacuum at 900 C for 13 days",Roles of Defects and Sb-Doping in the Thermoelectric Properties of Full-Heusler Fe2 TiSn,,,,,,
Fe2TiSn,FeTiSn0.4Sb0.6,X2YZ,Sb,0.6,Sn,314.5408,49.2873,6.90368E-05,14485.02,Poly ,Bulk,"high frequency mleting in an induction furnace, annealed in vacuum at 900 C for 13 days",Roles of Defects and Sb-Doping in the Thermoelectric Properties of Full-Heusler Fe2 TiSn,,,,,,
Fe2TiSn,FeTiSn0.4Sb0.6,X2YZ,Sb,0.6,Sn,372.8864,48.7669,5.80034E-05,17240.37,Poly ,Bulk,"high frequency mleting in an induction furnace, annealed in vacuum at 900 C for 13 days",Roles of Defects and Sb-Doping in the Thermoelectric Properties of Full-Heusler Fe2 TiSn,,,,,,
Fe2VGa,Fe2VGa,X2YZ,X,X,X,294.3998,22.4907,1.42E-05,,Poly,Bulk,"arc melting, homogenized at 1273K for 72h",Thermoelectric properties optimization of Fe2VGa by tuning electronic density of states via titanium doping,,,,,,
Fe2VGa,Fe2VGa,X2YZ,X,X,X,376.9595,23.9726,1.45E-05,,Poly,Bulk,"arc melting, homogenized at 1273K for 72h",Thermoelectric properties optimization of Fe2VGa by tuning electronic density of states via titanium doping,,,,,,
Fe2VGa,Fe2VGa,X2YZ,X,X,X,458.8626,16.1270,1.61E-05,,Poly,Bulk,"arc melting, homogenized at 1273K for 72h",Thermoelectric properties optimization of Fe2VGa by tuning electronic density of states via titanium doping,,,,,,
Fe2VGa,Fe2VGa,X2YZ,X,X,X,540.7430,10.3736,1.83E-05,,Poly,Bulk,"arc melting, homogenized at 1273K for 72h",Thermoelectric properties optimization of Fe2VGa by tuning electronic density of states via titanium doping,,,,,,
Fe2VGa,Fe2VGa,X2YZ,X,X,X,622.6254,4.4458,2.06E-05,,Poly,Bulk,"arc melting, homogenized at 1273K for 72h",Thermoelectric properties optimization of Fe2VGa by tuning electronic density of states via titanium doping,,,,,,
Fe2VGa,Fe2VGa,X2YZ,X,X,X,699.9415,0.4359,2.23E-05,,Poly,Bulk,"arc melting, homogenized at 1273K for 72h",Thermoelectric properties optimization of Fe2VGa by tuning electronic density of states via titanium doping,,,,,,
Fe2VGa,Fe2V0.95Ti0.05Ga,X2YZ,Ti,0.05,V,294.7809,57.2727,1.29E-05,,Poly,Bulk,"arc melting, homogenized at 1273K for 72h",Thermoelectric properties optimization of Fe2VGa by tuning electronic density of states via titanium doping,,,,,,
Fe2VGa,Fe2V0.95Ti0.05Ga,X2YZ,Ti,0.05,V,382.7654,47.5093,1.36E-05,,Poly,Bulk,"arc melting, homogenized at 1273K for 72h",Thermoelectric properties optimization of Fe2VGa by tuning electronic density of states via titanium doping,,,,,,
Fe2VGa,Fe2V0.95Ti0.05Ga,X2YZ,Ti,0.05,V,458.6730,33.6488,1.51E-05,,Poly,Bulk,"arc melting, homogenized at 1273K for 72h",Thermoelectric properties optimization of Fe2VGa by tuning electronic density of states via titanium doping,,,,,,
Fe2VGa,Fe2V0.95Ti0.05Ga,X2YZ,Ti,0.05,V,540.6129,22.4035,1.73E-05,,Poly,Bulk,"arc melting, homogenized at 1273K for 72h",Thermoelectric properties optimization of Fe2VGa by tuning electronic density of states via titanium doping,,,,,,
Fe2VGa,Fe2V0.95Ti0.05Ga,X2YZ,Ti,0.05,V,622.5188,14.2964,1.95E-05,,Poly,Bulk,"arc melting, homogenized at 1273K for 72h",Thermoelectric properties optimization of Fe2VGa by tuning electronic density of states via titanium doping,,,,,,
Fe2VGa,Fe2V0.95Ti0.05Ga,X2YZ,Ti,0.05,V,701.3793,7.5841,2.12E-05,,Poly,Bulk,"arc melting, homogenized at 1273K for 72h",Thermoelectric properties optimization of Fe2VGa by tuning electronic density of states via titanium doping,,,,,,
Fe2VGa,Fe2V0.90Ti0.10Ga,X2YZ,Ti,0.1,V,294.0347,56.2267,7.82E-06,,Poly,Bulk,"arc melting, homogenized at 1273K for 72h",Thermoelectric properties optimization of Fe2VGa by tuning electronic density of states via titanium doping,,,,,,
Fe2VGa,Fe2V0.90Ti0.10Ga,X2YZ,Ti,0.1,V,374.3613,54.0473,1.01E-05,,Poly,Bulk,"arc melting, homogenized at 1273K for 72h",Thermoelectric properties optimization of Fe2VGa by tuning electronic density of states via titanium doping,,,,,,
Fe2VGa,Fe2V0.90Ti0.10Ga,X2YZ,Ti,0.1,V,457.8069,43.6737,1.29E-05,,Poly,Bulk,"arc melting, homogenized at 1273K for 72h",Thermoelectric properties optimization of Fe2VGa by tuning electronic density of states via titanium doping,,,,,,
Fe2VGa,Fe2V0.90Ti0.10Ga,X2YZ,Ti,0.1,V,548.8349,32.6899,1.65E-05,,Poly,Bulk,"arc melting, homogenized at 1273K for 72h",Thermoelectric properties optimization of Fe2VGa by tuning electronic density of states via titanium doping,,,,,,
Fe2VGa,Fe2V0.90Ti0.10Ga,X2YZ,Ti,0.1,V,617.8535,25.3674,1.88E-05,,Poly,Bulk,"arc melting, homogenized at 1273K for 72h",Thermoelectric properties optimization of Fe2VGa by tuning electronic density of states via titanium doping,,,,,,
Fe2VGa,Fe2V0.90Ti0.10Ga,X2YZ,Ti,0.1,V,699.7660,16.6501,2.10E-05,,Poly,Bulk,"arc melting, homogenized at 1273K for 72h",Thermoelectric properties optimization of Fe2VGa by tuning electronic density of states via titanium doping,,,,,,
Fe2VGa,Fe2V0.85Ti0.15Ga,X2YZ,Ti,0.15,V,297.2159,42.2790,8.42E-06,,Poly,Bulk,"arc melting, homogenized at 1273K for 72h",Thermoelectric properties optimization of Fe2VGa by tuning electronic density of states via titanium doping,,,,,,
Fe2VGa,Fe2V0.85Ti0.15Ga,X2YZ,Ti,0.15,V,356.2748,45.2428,9.92E-06,,Poly,Bulk,"arc melting, homogenized at 1273K for 72h",Thermoelectric properties optimization of Fe2VGa by tuning electronic density of states via titanium doping,,,,,,
Fe2VGa,Fe2V0.85Ti0.15Ga,X2YZ,Ti,0.15,V,440.3883,43.1507,1.27E-05,,Poly,Bulk,"arc melting, homogenized at 1273K for 72h",Thermoelectric properties optimization of Fe2VGa by tuning electronic density of states via titanium doping,,,,,,
Fe2VGa,Fe2V0.85Ti0.15Ga,X2YZ,Ti,0.15,V,547.2999,34.5205,1.66E-05,,Poly,Bulk,"arc melting, homogenized at 1273K for 72h",Thermoelectric properties optimization of Fe2VGa by tuning electronic density of states via titanium doping,,,,,,
Fe2VGa,Fe2V0.85Ti0.15Ga,X2YZ,Ti,0.15,V,630.7351,25.1059,1.95E-05,,Poly,Bulk,"arc melting, homogenized at 1273K for 72h",Thermoelectric properties optimization of Fe2VGa by tuning electronic density of states via titanium doping,,,,,,
Fe2VGa,Fe2V0.85Ti0.15Ga,X2YZ,Ti,0.15,V,699.7604,17.1731,2.11E-05,,Poly,Bulk,"arc melting, homogenized at 1273K for 72h",Thermoelectric properties optimization of Fe2VGa by tuning electronic density of states via titanium doping,,,,,,
Fe2VGa,Fe2V0.80Ti0.20Ga,X2YZ,Ti,0.2,V,297.1810,45.5044,7.95E-06,,Poly,Bulk,"arc melting, homogenized at 1273K for 72h",Thermoelectric properties optimization of Fe2VGa by tuning electronic density of states via titanium doping,,,,,,
Fe2VGa,Fe2V0.80Ti0.20Ga,X2YZ,Ti,0.2,V,366.8016,52.5654,9.94E-06,,Poly,Bulk,"arc melting, homogenized at 1273K for 72h",Thermoelectric properties optimization of Fe2VGa by tuning electronic density of states via titanium doping,,,,,,
Fe2VGa,Fe2V0.80Ti0.20Ga,X2YZ,Ti,0.2,V,428.9068,54.0473,1.20E-05,,Poly,Bulk,"arc melting, homogenized at 1273K for 72h",Thermoelectric properties optimization of Fe2VGa by tuning electronic density of states via titanium doping,,,,,,
Fe2VGa,Fe2V0.80Ti0.20Ga,X2YZ,Ti,0.2,V,503.1935,49.9502,1.46E-05,,Poly,Bulk,"arc melting, homogenized at 1273K for 72h",Thermoelectric properties optimization of Fe2VGa by tuning electronic density of states via titanium doping,,,,,,
Fe2VGa,Fe2V0.80Ti0.20Ga,X2YZ,Ti,0.2,V,606.3342,39.7509,1.81E-05,,Poly,Bulk,"arc melting, homogenized at 1273K for 72h",Thermoelectric properties optimization of Fe2VGa by tuning electronic density of states via titanium doping,,,,,,
Fe2VGa,Fe2V0.80Ti0.20Ga,X2YZ,Ti,0.2,V,701.1566,28.1569,2.02E-05,,Poly,Bulk,"arc melting, homogenized at 1273K for 72h",Thermoelectric properties optimization of Fe2VGa by tuning electronic density of states via titanium doping,,,,,,
Fe2VGa,Fe2V0.75Ti0.25Ga,X2YZ,Ti,0.25,V,295.0328,33.9975,8.38E-06,,Poly,Bulk,"arc melting, homogenized at 1273K for 72h",Thermoelectric properties optimization of Fe2VGa by tuning electronic density of states via titanium doping,,,,,,
Fe2VGa,Fe2V0.75Ti0.25Ga,X2YZ,Ti,0.25,V,380.5342,43.6737,1.06E-05,,Poly,Bulk,"arc melting, homogenized at 1273K for 72h",Thermoelectric properties optimization of Fe2VGa by tuning electronic density of states via titanium doping,,,,,,
Fe2VGa,Fe2V0.75Ti0.25Ga,X2YZ,Ti,0.25,V,465.3459,47.0735,1.37E-05,,Poly,Bulk,"arc melting, homogenized at 1273K for 72h",Thermoelectric properties optimization of Fe2VGa by tuning electronic density of states via titanium doping,,,,,,
Fe2VGa,Fe2V0.75Ti0.25Ga,X2YZ,Ti,0.25,V,550.9859,43.9352,1.69E-05,,Poly,Bulk,"arc melting, homogenized at 1273K for 72h",Thermoelectric properties optimization of Fe2VGa by tuning electronic density of states via titanium doping,,,,,,
Fe2VGa,Fe2V0.75Ti0.25Ga,X2YZ,Ti,0.25,V,622.2697,37.3101,1.93E-05,,Poly,Bulk,"arc melting, homogenized at 1273K for 72h",Thermoelectric properties optimization of Fe2VGa by tuning electronic density of states via titanium doping,,,,,,
Fe2VGa,Fe2V0.75Ti0.25Ga,X2YZ,Ti,0.25,V,701.1651,27.3724,2.12E-05,1.00E+04,Poly,Bulk,"arc melting, homogenized at 1273K for 72h",Thermoelectric properties optimization of Fe2VGa by tuning electronic density of states via titanium doping,,,,,,
Fe2TiSn,Fe2TiSn,X2YZ,X,X,X,301.2263,34.3551,4.86E-06,2.06E+05,Poly,Bulk,"annealed at 1073 K for one week, sintered at 1073 K ",Influence of V Doping on the Thermoelectric Properties of Fe2 Ti1 – xVxSn Heusler Alloys,,,,,,
Fe2TiSn,Fe2TiSn,X2YZ,X,X,X,373.9721,20.4876,4.80E-06,2.08E+05,Poly,Bulk,"annealed at 1073 K for one week, sintered at 1073 K ",Influence of V Doping on the Thermoelectric Properties of Fe2 Ti1 – xVxSn Heusler Alloys,,,,,,
Fe2TiSn,Fe2TiSn,X2YZ,X,X,X,498.3221,9.2073,4.47E-06,2.24E+05,Poly,Bulk,"annealed at 1073 K for one week, sintered at 1073 K ",Influence of V Doping on the Thermoelectric Properties of Fe2 Ti1 – xVxSn Heusler Alloys,,,,,,
Fe2TiSn,Fe2TiSn,X2YZ,X,X,X,649.9582,2.3589,4.05E-06,2.47E+05,Poly,Bulk,"annealed at 1073 K for one week, sintered at 1073 K ",Influence of V Doping on the Thermoelectric Properties of Fe2 Ti1 – xVxSn Heusler Alloys,,,,,,
Fe2TiSn,Fe2TiSn,X2YZ,X,X,X,826.1180,1.8962,3.73E-06,2.68E+05,Poly,Bulk,"annealed at 1073 K for one week, sintered at 1073 K ",Influence of V Doping on the Thermoelectric Properties of Fe2 Ti1 – xVxSn Heusler Alloys,,,,,,
Fe2TiSn,Fe2TiSn,X2YZ,X,X,X,977.9958,4.7187,3.58E-06,2.80E+05,Poly,Bulk,"annealed at 1073 K for one week, sintered at 1073 K ",Influence of V Doping on the Thermoelectric Properties of Fe2 Ti1 – xVxSn Heusler Alloys,,,,,,
Fe2TiSn,Fe2Ti0.94V0.06Sn,X2YZ,V,0.06,Ti,297.8160,10.3829,4.67E-06,2.14E+05,Poly,Bulk,"annealed at 1073 K for one week, sintered at 1073 K ",Influence of V Doping on the Thermoelectric Properties of Fe2 Ti1 – xVxSn Heusler Alloys,,,,,,
Fe2TiSn,Fe2Ti0.94V0.06Sn,X2YZ,V,0.06,Ti,475.7780,7.0402,3.91E-06,2.55E+05,Poly,Bulk,"annealed at 1073 K for one week, sintered at 1073 K ",Influence of V Doping on the Thermoelectric Properties of Fe2 Ti1 – xVxSn Heusler Alloys,,,,,,
Fe2TiSn,Fe2Ti0.94V0.06Sn,X2YZ,V,0.06,Ti,626.6493,7.0845,3.36E-06,2.98E+05,Poly,Bulk,"annealed at 1073 K for one week, sintered at 1073 K ",Influence of V Doping on the Thermoelectric Properties of Fe2 Ti1 – xVxSn Heusler Alloys,,,,,,
Fe2TiSn,Fe2Ti0.94V0.06Sn,X2YZ,V,0.06,Ti,773.7233,5.1730,3.02E-06,3.31E+05,Poly,Bulk,"annealed at 1073 K for one week, sintered at 1073 K ",Influence of V Doping on the Thermoelectric Properties of Fe2 Ti1 – xVxSn Heusler Alloys,,,,,,
Fe2TiSn,Fe2Ti0.94V0.06Sn,X2YZ,V,0.06,Ti,928.3301,4.7041,2.81E-06,3.56E+05,Poly,Bulk,"annealed at 1073 K for one week, sintered at 1073 K ",Influence of V Doping on the Thermoelectric Properties of Fe2 Ti1 – xVxSn Heusler Alloys,,,,,,
Fe2TiSn,Fe2Ti0.94V0.06Sn,X2YZ,V,0.06,Ti,974.8335,4.9418,2.77E-06,3.61E+05,Poly,Bulk,"annealed at 1073 K for one week, sintered at 1073 K ",Influence of V Doping on the Thermoelectric Properties of Fe2 Ti1 – xVxSn Heusler Alloys,,,,,,
Fe2TiSn,Fe2Ti0.85V0.15Sn,X2YZ,V,0.15,Ti,298.5346,1.6383,5.90E-06,1.69E+05,Poly,Bulk,"annealed at 1073 K for one week, sintered at 1073 K ",Influence of V Doping on the Thermoelectric Properties of Fe2 Ti1 – xVxSn Heusler Alloys,,,,,,
Fe2TiSn,Fe2Ti0.85V0.15Sn,X2YZ,V,0.15,Ti,427.7088,-4.0851,5.35E-06,1.87E+05,Poly,Bulk,"annealed at 1073 K for one week, sintered at 1073 K ",Influence of V Doping on the Thermoelectric Properties of Fe2 Ti1 – xVxSn Heusler Alloys,,,,,,
Fe2TiSn,Fe2Ti0.85V0.15Sn,X2YZ,V,0.15,Ti,572.9858,-2.9107,4.76E-06,2.10E+05,Poly,Bulk,"annealed at 1073 K for one week, sintered at 1073 K ",Influence of V Doping on the Thermoelectric Properties of Fe2 Ti1 – xVxSn Heusler Alloys,,,,,,
Fe2TiSn,Fe2Ti0.85V0.15Sn,X2YZ,V,0.15,Ti,775.4844,0.6468,4.18E-06,2.39E+05,Poly,Bulk,"annealed at 1073 K for one week, sintered at 1073 K ",Influence of V Doping on the Thermoelectric Properties of Fe2 Ti1 – xVxSn Heusler Alloys,,,,,,
Fe2TiSn,Fe2Ti0.85V0.15Sn,X2YZ,V,0.15,Ti,873.8928,4.0194,3.99E-06,2.51E+05,Poly,Bulk,"annealed at 1073 K for one week, sintered at 1073 K ",Influence of V Doping on the Thermoelectric Properties of Fe2 Ti1 – xVxSn Heusler Alloys,,,,,,
Fe2TiSn,Fe2Ti0.85V0.15Sn,X2YZ,V,0.15,Ti,976.0328,5.0887,3.82E-06,2.62E+05,Poly,Bulk,"annealed at 1073 K for one week, sintered at 1073 K ",Influence of V Doping on the Thermoelectric Properties of Fe2 Ti1 – xVxSn Heusler Alloys,,,,,,
Fe2TiSn,Fe2Ti0.80V0.20Sn,X2YZ,V,0.2,Ti,294.4880,-10.2971,5.50E-06,1.82E+05,Poly,Bulk,"annealed at 1073 K for one week, sintered at 1073 K ",Influence of V Doping on the Thermoelectric Properties of Fe2 Ti1 – xVxSn Heusler Alloys,,,,,,
Fe2TiSn,Fe2Ti0.80V0.20Sn,X2YZ,V,0.2,Ti,423.8731,-7.5841,4.89E-06,2.05E+05,Poly,Bulk,"annealed at 1073 K for one week, sintered at 1073 K ",Influence of V Doping on the Thermoelectric Properties of Fe2 Ti1 – xVxSn Heusler Alloys,,,,,,
Fe2TiSn,Fe2Ti0.80V0.20Sn,X2YZ,V,0.2,Ti,581.4531,-1.5707,4.10E-06,2.44E+05,Poly,Bulk,"annealed at 1073 K for one week, sintered at 1073 K ",Influence of V Doping on the Thermoelectric Properties of Fe2 Ti1 – xVxSn Heusler Alloys,,,,,,
Fe2TiSn,Fe2Ti0.80V0.20Sn,X2YZ,V,0.2,Ti,723.0614,2.7919,3.62E-06,2.76E+05,Poly,Bulk,"annealed at 1073 K for one week, sintered at 1073 K ",Influence of V Doping on the Thermoelectric Properties of Fe2 Ti1 – xVxSn Heusler Alloys,,,,,,
Fe2TiSn,Fe2Ti0.80V0.20Sn,X2YZ,V,0.2,Ti,872.1022,4.5846,3.33E-06,3.00E+05,Poly,Bulk,"annealed at 1073 K for one week, sintered at 1073 K ",Influence of V Doping on the Thermoelectric Properties of Fe2 Ti1 – xVxSn Heusler Alloys,,,,,,
Fe2TiSn,Fe2Ti0.80V0.20Sn,X2YZ,V,0.2,Ti,978.0472,6.7763,3.19E-06,3.14E+05,Poly,Bulk,"annealed at 1073 K for one week, sintered at 1073 K ",Influence of V Doping on the Thermoelectric Properties of Fe2 Ti1 – xVxSn Heusler Alloys,,,,,,
Fe2VAl,Fe2VAl,X2YZ,X,X,X,324.1993,-126.1005,5.77E-06,1.73E+05,Poly,Bulk,"hand-milled, spark plasma sintering",Effect of Off-Stoichiometry and Point Defects on ThermoelectricProperties of a W‑Substituted Fe2VAl Heusler Compound,,,,,,
Fe2VAl,Fe2VAl,X2YZ,X,X,X,435.2313,-80.7177,4.82E-06,2.08E+05,Poly,Bulk,"hand-milled, spark plasma sintering",Effect of Off-Stoichiometry and Point Defects on ThermoelectricProperties of a W‑Substituted Fe2VAl Heusler Compound,,,,,,
Fe2VAl,Fe2VAl,X2YZ,X,X,X,576.1566,-42.0335,3.89E-06,2.57E+05,Poly,Bulk,"hand-milled, spark plasma sintering",Effect of Off-Stoichiometry and Point Defects on ThermoelectricProperties of a W‑Substituted Fe2VAl Heusler Compound,,,,,,
Fe2VAl,Fe2VAl,X2YZ,X,X,X,659.4306,-27.4641,3.51E-06,2.85E+05,Poly,Bulk,"hand-milled, spark plasma sintering",Effect of Off-Stoichiometry and Point Defects on ThermoelectricProperties of a W‑Substituted Fe2VAl Heusler Compound,,,,,,
Fe2VAl,Fe2VAl,X2YZ,X,X,X,851.6014,-17.0813,3.02E-06,3.31E+05,Poly,Bulk,"hand-milled, spark plasma sintering",Effect of Off-Stoichiometry and Point Defects on ThermoelectricProperties of a W‑Substituted Fe2VAl Heusler Compound,,,,,,
Fe2VAl,Fe1.95VW0.05Al,X2YZ,W,0.05,Fe,317.0819,-93.7799,1.90E-06,5.27E+05,Poly,Bulk,"hand-milled, spark plasma sintering",Effect of Off-Stoichiometry and Point Defects on ThermoelectricProperties of a W‑Substituted Fe2VAl Heusler Compound,,,,,,
Fe2VAl,Fe1.95VW0.05Al,X2YZ,W,0.05,Fe,417.4377,-108.0144,2.41E-06,4.15E+05,Poly,Bulk,"hand-milled, spark plasma sintering",Effect of Off-Stoichiometry and Point Defects on ThermoelectricProperties of a W‑Substituted Fe2VAl Heusler Compound,,,,,,
Fe2VAl,Fe1.95VW0.05Al,X2YZ,W,0.05,Fe,517.7936,-105.0000,2.84E-06,3.52E+05,Poly,Bulk,"hand-milled, spark plasma sintering",Effect of Off-Stoichiometry and Point Defects on ThermoelectricProperties of a W‑Substituted Fe2VAl Heusler Compound,,,,,,
Fe2VAl,Fe1.95VW0.05Al,X2YZ,W,0.05,Fe,662.9893,-75.8612,3.08E-06,3.24E+05,Poly,Bulk,"hand-milled, spark plasma sintering",Effect of Off-Stoichiometry and Point Defects on ThermoelectricProperties of a W‑Substituted Fe2VAl Heusler Compound,,,,,,
Fe2VAl,Fe1.95VW0.05Al,X2YZ,W,0.05,Fe,810.3203,-50.2392,2.91E-06,3.43E+05,Poly,Bulk,"hand-milled, spark plasma sintering",Effect of Off-Stoichiometry and Point Defects on ThermoelectricProperties of a W‑Substituted Fe2VAl Heusler Compound,,,,,,
Fe2VAl,Fe1.95VW0.05Al,X2YZ,W,0.05,Fe,858.0071,-43.2057,2.82E-06,3.55E+05,Poly,Bulk,"hand-milled, spark plasma sintering",Effect of Off-Stoichiometry and Point Defects on ThermoelectricProperties of a W‑Substituted Fe2VAl Heusler Compound,,,,,,
Fe2VAl,Fe1.90VW0.10Al,X2YZ,W,0.1,Fe,324.1993,-126.1005,3.76E-06,2.66E+05,Poly,Bulk,"hand-milled, spark plasma sintering",Effect of Off-Stoichiometry and Point Defects on ThermoelectricProperties of a W‑Substituted Fe2VAl Heusler Compound,,,,,,
Fe2VAl,Fe1.90VW0.10Al,X2YZ,W,0.1,Fe,423.8434,-124.4258,4.09E-06,2.45E+05,Poly,Bulk,"hand-milled, spark plasma sintering",Effect of Off-Stoichiometry and Point Defects on ThermoelectricProperties of a W‑Substituted Fe2VAl Heusler Compound,,,,,,
Fe2VAl,Fe1.90VW0.10Al,X2YZ,W,0.1,Fe,565.4804,-89.9282,4.23E-06,2.37E+05,Poly,Bulk,"hand-milled, spark plasma sintering",Effect of Off-Stoichiometry and Point Defects on ThermoelectricProperties of a W‑Substituted Fe2VAl Heusler Compound,,,,,,
Fe2VAl,Fe1.90VW0.10Al,X2YZ,W,0.1,Fe,660.8541,-66.3158,3.98E-06,2.51E+05,Poly,Bulk,"hand-milled, spark plasma sintering",Effect of Off-Stoichiometry and Point Defects on ThermoelectricProperties of a W‑Substituted Fe2VAl Heusler Compound,,,,,,
Fe2VAl,Fe1.90VW0.10Al,X2YZ,W,0.1,Fe,853.7367,-36.1722,3.38E-06,2.96E+05,Poly,Bulk,"hand-milled, spark plasma sintering",Effect of Off-Stoichiometry and Point Defects on ThermoelectricProperties of a W‑Substituted Fe2VAl Heusler Compound,,,,,,
Fe2VAl,Fe1.85VW0.15Al,X2YZ,W,0.15,Fe,323.4875,-129.9522,4.75E-06,2.11E+05,Poly,Bulk,"hand-milled, spark plasma sintering",Effect of Off-Stoichiometry and Point Defects on ThermoelectricProperties of a W‑Substituted Fe2VAl Heusler Compound,,,,,,
Fe2VAl,Fe1.85VW0.15Al,X2YZ,W,0.15,Fe,420.2847,-121.5789,4.43E-06,2.26E+05,Poly,Bulk,"hand-milled, spark plasma sintering",Effect of Off-Stoichiometry and Point Defects on ThermoelectricProperties of a W‑Substituted Fe2VAl Heusler Compound,,,,,,
Fe2VAl,Fe1.85VW0.15Al,X2YZ,W,0.15,Fe,514.2349,-89.7608,4.04E-06,2.47E+05,Poly,Bulk,"hand-milled, spark plasma sintering",Effect of Off-Stoichiometry and Point Defects on ThermoelectricProperties of a W‑Substituted Fe2VAl Heusler Compound,,,,,,
Fe2VAl,Fe1.85VW0.15Al,X2YZ,W,0.15,Fe,609.6085,-70.3349,3.64E-06,2.75E+05,Poly,Bulk,"hand-milled, spark plasma sintering",Effect of Off-Stoichiometry and Point Defects on ThermoelectricProperties of a W‑Substituted Fe2VAl Heusler Compound,,,,,,
Fe2VAl,Fe1.85VW0.15Al,X2YZ,W,0.15,Fe,707.8292,-45.5502,3.26E-06,3.07E+05,Poly,Bulk,"hand-milled, spark plasma sintering",Effect of Off-Stoichiometry and Point Defects on ThermoelectricProperties of a W‑Substituted Fe2VAl Heusler Compound,,,,,,
Fe2VAl,Fe1.85VW0.15Al,X2YZ,W,0.15,Fe,855.8719,-26.6268,2.81E-06,3.57E+05,Poly,Bulk,"hand-milled, spark plasma sintering",Effect of Off-Stoichiometry and Point Defects on ThermoelectricProperties of a W‑Substituted Fe2VAl Heusler Compound,,,,,,
Fe2VAl,Fe2VAl,X2YZ,X,X,X,83.3879,53.2973,5.24E-05,,Poly,Bulk,arc melting,High Thermoelectric Power Factor Near Room Temperaturein Full-Heusler Alloys,,,,,,
Fe2VAl,Fe2VAl,X2YZ,X,X,X,154.1442,73.2089,5.10E-05,,Poly,Bulk,arc melting,High Thermoelectric Power Factor Near Room Temperaturein Full-Heusler Alloys,,,,,,
Fe2VAl,Fe2VAl,X2YZ,X,X,X,222.7167,82.6097,4.98E-05,,Poly,Bulk,arc melting,High Thermoelectric Power Factor Near Room Temperaturein Full-Heusler Alloys,,,,,,
Fe2VAl,Fe2VAl,X2YZ,X,X,X,303.4724,87.4920,4.91E-05,,Poly,Bulk,arc melting,High Thermoelectric Power Factor Near Room Temperaturein Full-Heusler Alloys,,,,,,
Fe2VAl,Fe2V0.97Si0.03Al,X2YZ,Si,0.03,V,80.7027,-42.6036,X,,Poly,Bulk,arc melting,High Thermoelectric Power Factor Near Room Temperaturein Full-Heusler Alloys,,,,,,
Fe2VAl,Fe2V0.97Si0.03Al,X2YZ,Si,0.03,V,126.1036,-56.1246,X,,Poly,Bulk,arc melting,High Thermoelectric Power Factor Near Room Temperaturein Full-Heusler Alloys,,,,,,
Fe2VAl,Fe2V0.97Si0.03Al,X2YZ,Si,0.03,V,182.5574,-65.4926,X,,Poly,Bulk,arc melting,High Thermoelectric Power Factor Near Room Temperaturein Full-Heusler Alloys,,,,,,
Fe2VAl,Fe2V0.97Si0.03Al,X2YZ,Si,0.03,V,223.1146,-61.2243,X,,Poly,Bulk,arc melting,High Thermoelectric Power Factor Near Room Temperaturein Full-Heusler Alloys,,,,,,
Fe2VAl,Fe2V0.97Si0.03Al,X2YZ,Si,0.03,V,303.0834,-38.5369,X,,Poly,Bulk,arc melting,High Thermoelectric Power Factor Near Room Temperaturein Full-Heusler Alloys,,,,,,
Fe2VAl,Fe2V0.94Si0.06Al,X2YZ,Si,0.06,V,86.0061,-93.2678,7.44E-05,,Poly,Bulk,arc melting,High Thermoelectric Power Factor Near Room Temperaturein Full-Heusler Alloys,,,,,,
Fe2VAl,Fe2V0.94Si0.06Al,X2YZ,Si,0.06,V,142.9032,-129.5748,7.23E-05,,Poly,Bulk,arc melting,High Thermoelectric Power Factor Near Room Temperaturein Full-Heusler Alloys,,,,,,
Fe2VAl,Fe2V0.94Si0.06Al,X2YZ,Si,0.06,V,183.8898,-147.2226,7.48E-05,,Poly,Bulk,arc melting,High Thermoelectric Power Factor Near Room Temperaturein Full-Heusler Alloys,,,,,,
Fe2VAl,Fe2V0.94Si0.06Al,X2YZ,Si,0.06,V,223.7372,-153.0027,7.81E-05,,Poly,Bulk,arc melting,High Thermoelectric Power Factor Near Room Temperaturein Full-Heusler Alloys,,,,,,
Fe2VAl,Fe2V0.94Si0.06Al,X2YZ,Si,0.06,V,272.0242,-143.2247,7.63E-05,,Poly,Bulk,arc melting,High Thermoelectric Power Factor Near Room Temperaturein Full-Heusler Alloys,,,,,,
Fe2VAl,Fe2V0.94Si0.06Al,X2YZ,Si,0.06,V,295.2274,-131.7183,7.02E-05,,Poly,Bulk,arc melting,High Thermoelectric Power Factor Near Room Temperaturein Full-Heusler Alloys,,,,,,
Fe2VAl,Fe2V0.90Si0.10Al,X2YZ,Si,0.1,V,80.3781,-58.5866,1.48E-05,,Poly,Bulk,arc melting,High Thermoelectric Power Factor Near Room Temperaturein Full-Heusler Alloys,,,,,,
Fe2VAl,Fe2V0.90Si0.10Al,X2YZ,Si,0.1,V,134.6543,-80.7486,1.65E-05,,Poly,Bulk,arc melting,High Thermoelectric Power Factor Near Room Temperaturein Full-Heusler Alloys,,,,,,
Fe2VAl,Fe2V0.90Si0.10Al,X2YZ,Si,0.1,V,195.5603,-99.6883,2.13E-05,,Poly,Bulk,arc melting,High Thermoelectric Power Factor Near Room Temperaturein Full-Heusler Alloys,,,,,,
Fe2VAl,Fe2V0.90Si0.10Al,X2YZ,Si,0.1,V,254.2445,-115.4404,2.83E-05,,Poly,Bulk,arc melting,High Thermoelectric Power Factor Near Room Temperaturein Full-Heusler Alloys,,,,,,
Fe2VAl,Fe2V0.90Si0.10Al,X2YZ,Si,0.1,V,305.1636,-123.9169,3.65E-05,,Poly,Bulk,arc melting,High Thermoelectric Power Factor Near Room Temperaturein Full-Heusler Alloys,,,,,,
Fe2VAl,Fe2V0.80Si0.20Al,X2YZ,Si,0.2,V,78.1198,-42.1571,1.65E-05,,Poly,Bulk,arc melting,High Thermoelectric Power Factor Near Room Temperaturein Full-Heusler Alloys,,,,,,
Fe2VAl,Fe2V0.80Si0.20Al,X2YZ,Si,0.2,V,142.3462,-61.5404,2.13E-05,,Poly,Bulk,arc melting,High Thermoelectric Power Factor Near Room Temperaturein Full-Heusler Alloys,,,,,,
Fe2VAl,Fe2V0.80Si0.20Al,X2YZ,Si,0.2,V,216.9080,-84.0797,3.25E-05,,Poly,Bulk,arc melting,High Thermoelectric Power Factor Near Room Temperaturein Full-Heusler Alloys,,,,,,
Fe2VAl,Fe2V0.80Si0.20Al,X2YZ,Si,0.2,V,305.1068,-103.3692,4.72E-05,,Poly,Bulk,arc melting,High Thermoelectric Power Factor Near Room Temperaturein Full-Heusler Alloys,,,,,,
Fe2VAl,Fe2VAl,X2YZ,X,X,X,88.0457,28.2392,5.27E-05,,Poly,Bulk,arc melting,High Thermoelectric Power Factor Near Room Temperaturein Full-Heusler Alloys,,,,,,
Fe2VAl,Fe2VAl,X2YZ,X,X,X,131.6919,43.5216,5.18E-05,,Poly,Bulk,arc melting,High Thermoelectric Power Factor Near Room Temperaturein Full-Heusler Alloys,,,,,,
Fe2VAl,Fe2VAl,X2YZ,X,X,X,197.7712,53.1561,5.06E-05,,Poly,Bulk,arc melting,High Thermoelectric Power Factor Near Room Temperaturein Full-Heusler Alloys,,,,,,
Fe2VAl,Fe2VAl,X2YZ,X,X,X,245.5648,58.1395,4.97E-05,,Poly,Bulk,arc melting,High Thermoelectric Power Factor Near Room Temperaturein Full-Heusler Alloys,,,,,,
Fe2VAl,Fe2VAl,X2YZ,X,X,X,301.5934,58.4718,4.86E-05,,Poly,Bulk,arc melting,High Thermoelectric Power Factor Near Room Temperaturein Full-Heusler Alloys,,,,,,
Fe2VAl,Fe2V0.95Sn0.05Al,X2YZ,Sn,0.05,V,80.2474,-84.0532,8.47E-05,,Poly,Bulk,arc melting,High Thermoelectric Power Factor Near Room Temperaturein Full-Heusler Alloys,,,,,,
Fe2VAl,Fe2V0.95Sn0.05Al,X2YZ,Sn,0.05,V,127.4366,-117.2757,8.96E-05,,Poly,Bulk,arc melting,High Thermoelectric Power Factor Near Room Temperaturein Full-Heusler Alloys,,,,,,
Fe2VAl,Fe2V0.95Sn0.05Al,X2YZ,Sn,0.05,V,170.4587,-134.8837,9.35E-05,,Poly,Bulk,arc melting,High Thermoelectric Power Factor Near Room Temperaturein Full-Heusler Alloys,,,,,,
Fe2VAl,Fe2V0.95Sn0.05Al,X2YZ,Sn,0.05,V,203.7266,-141.1960,9.49E-05,,Poly,Bulk,arc melting,High Thermoelectric Power Factor Near Room Temperaturein Full-Heusler Alloys,,,,,,
Fe2VAl,Fe2V0.95Sn0.05Al,X2YZ,Sn,0.05,V,257.4930,-135.2159,9.13E-05,,Poly,Bulk,arc melting,High Thermoelectric Power Factor Near Room Temperaturein Full-Heusler Alloys,,,,,,
Fe2VAl,Fe2V0.95Sn0.05Al,X2YZ,Sn,0.05,V,301.1367,-119.2691,8.59E-05,,Poly,Bulk,arc melting,High Thermoelectric Power Factor Near Room Temperaturein Full-Heusler Alloys,,,,,,
Fe2VAl,Fe2V0.90Sn0.10Al,X2YZ,Sn,0.1,V,88.0110,-62.4585,3.74E-05,,Poly,Bulk,arc melting,High Thermoelectric Power Factor Near Room Temperaturein Full-Heusler Alloys,,,,,,
Fe2VAl,Fe2V0.90Sn0.10Al,X2YZ,Sn,0.1,V,141.1556,-90.0332,4.15E-05,,Poly,Bulk,arc melting,High Thermoelectric Power Factor Near Room Temperaturein Full-Heusler Alloys,,,,,,
Fe2VAl,Fe2V0.90Sn0.10Al,X2YZ,Sn,0.1,V,209.2577,-121.9269,4.64E-05,,Poly,Bulk,arc melting,High Thermoelectric Power Factor Near Room Temperaturein Full-Heusler Alloys,,,,,,
Fe2VAl,Fe2V0.90Sn0.10Al,X2YZ,Sn,0.1,V,254.5271,-141.1960,4.94E-05,,Poly,Bulk,arc melting,High Thermoelectric Power Factor Near Room Temperaturein Full-Heusler Alloys,,,,,,
Fe2VAl,Fe2V0.90Sn0.10Al,X2YZ,Sn,0.1,V,300.1241,-148.1728,5.22E-05,,Poly,Bulk,arc melting,High Thermoelectric Power Factor Near Room Temperaturein Full-Heusler Alloys,,,,,,
Fe2VAl,Fe2V0.80Sn0.20Al,X2YZ,Sn,0.2,V,80.4100,-27.5748,1.62E-05,,Poly,Bulk,arc melting,High Thermoelectric Power Factor Near Room Temperaturein Full-Heusler Alloys,,,,,,
Fe2VAl,Fe2V0.80Sn0.20Al,X2YZ,Sn,0.2,V,143.2379,-47.5083,2.04E-05,,Poly,Bulk,arc melting,High Thermoelectric Power Factor Near Room Temperaturein Full-Heusler Alloys,,,,,,
Fe2VAl,Fe2V0.80Sn0.20Al,X2YZ,Sn,0.2,V,204.5531,-62.4585,2.38E-05,,Poly,Bulk,arc melting,High Thermoelectric Power Factor Near Room Temperaturein Full-Heusler Alloys,,,,,,
Fe2VAl,Fe2V0.80Sn0.20Al,X2YZ,Sn,0.2,V,299.8771,-82.0598,2.74E-05,,Poly,Bulk,arc melting,High Thermoelectric Power Factor Near Room Temperaturein Full-Heusler Alloys,,,,,,
Fe2VAl,Fe2VAl,X2YZ,X,X,X,141.3428,13.4213,1.70E-04,,Poly,Bulk,"arc melting, homogenized at 1273 K for 12 h, annealed at 1273 K for 1 hr and then 673 K for 6 hr",Thermoelectric properties of the Heusler-type Fe2VTaxAl1-x alloys,,,,,,
Fe2VAl,Fe2VAl,X2YZ,X,X,X,287.3969,30.7200,8.08E-05,,Poly,Bulk,"arc melting, homogenized at 1273 K for 12 h, annealed at 1273 K for 1 hr and then 673 K for 6 hr",Thermoelectric properties of the Heusler-type Fe2VTaxAl1-x alloys,,,,,,
Fe2VAl,Fe2VAl,X2YZ,X,X,X,358.0683,35.4277,5.81E-05,,Poly,Bulk,"arc melting, homogenized at 1273 K for 12 h, annealed at 1273 K for 1 hr and then 673 K for 6 hr",Thermoelectric properties of the Heusler-type Fe2VTaxAl1-x alloys,,,,,,
Fe2VAl,Fe2VAl,X2YZ,X,X,X,401.4134,36.4648,4.89E-05,,Poly,Bulk,"arc melting, homogenized at 1273 K for 12 h, annealed at 1273 K for 1 hr and then 673 K for 6 hr",Thermoelectric properties of the Heusler-type Fe2VTaxAl1-x alloys,,,,,,
Fe2VAl,Fe2VAl,X2YZ,X,X,X,507.8916,16.7177,3.68E-05,,Poly,Bulk,"arc melting, homogenized at 1273 K for 12 h, annealed at 1273 K for 1 hr and then 673 K for 6 hr",Thermoelectric properties of the Heusler-type Fe2VTaxAl1-x alloys,,,,,,
Fe2VAl,Fe2VAl,X2YZ,X,X,X,601.1779,2.2315,3.28E-05,,Poly,Bulk,"arc melting, homogenized at 1273 K for 12 h, annealed at 1273 K for 1 hr and then 673 K for 6 hr",Thermoelectric properties of the Heusler-type Fe2VTaxAl1-x alloys,,,,,,
Fe2VAl,Fe2VTa0.03Al0.97,X2YZ,Ta,0.03,Al,100.8245,-88.0172,2.88E-05,,Poly,Bulk,"arc melting, homogenized at 1273 K for 12 h, annealed at 1273 K for 1 hr and then 673 K for 6 hr",Thermoelectric properties of the Heusler-type Fe2VTaxAl1-x alloys,,,,,,
Fe2VAl,Fe2VTa0.03Al0.97,X2YZ,Ta,0.03,Al,192.2261,-130.6254,3.72E-05,,Poly,Bulk,"arc melting, homogenized at 1273 K for 12 h, annealed at 1273 K for 1 hr and then 673 K for 6 hr",Thermoelectric properties of the Heusler-type Fe2VTaxAl1-x alloys,,,,,,
Fe2VAl,Fe2VTa0.03Al0.97,X2YZ,Ta,0.03,Al,262.8975,-155.3545,4.36E-05,,Poly,Bulk,"arc melting, homogenized at 1273 K for 12 h, annealed at 1273 K for 1 hr and then 673 K for 6 hr",Thermoelectric properties of the Heusler-type Fe2VTaxAl1-x alloys,,,,,,
Fe2VAl,Fe2VTa0.03Al0.97,X2YZ,Ta,0.03,Al,336.3958,-164.5777,4.78E-05,,Poly,Bulk,"arc melting, homogenized at 1273 K for 12 h, annealed at 1273 K for 1 hr and then 673 K for 6 hr",Thermoelectric properties of the Heusler-type Fe2VTaxAl1-x alloys,,,,,,
Fe2VAl,Fe2VTa0.03Al0.97,X2YZ,Ta,0.03,Al,418.3746,-147.2579,4.75E-05,,Poly,Bulk,"arc melting, homogenized at 1273 K for 12 h, annealed at 1273 K for 1 hr and then 673 K for 6 hr",Thermoelectric properties of the Heusler-type Fe2VTaxAl1-x alloys,,,,,,
Fe2VAl,Fe2VTa0.03Al0.97,X2YZ,Ta,0.03,Al,513.5453,-97.8774,4.20E-05,,Poly,Bulk,"arc melting, homogenized at 1273 K for 12 h, annealed at 1273 K for 1 hr and then 673 K for 6 hr",Thermoelectric properties of the Heusler-type Fe2VTaxAl1-x alloys,,,,,,
Fe2VAl,Fe2VTa0.03Al0.97,X2YZ,Ta,0.03,Al,584.2167,-76.3487,3.83E-05,,Poly,Bulk,"arc melting, homogenized at 1273 K for 12 h, annealed at 1273 K for 1 hr and then 673 K for 6 hr",Thermoelectric properties of the Heusler-type Fe2VTaxAl1-x alloys,,,,,,
Fe2VAl,Fe2VTa0.03Al0.97,X2YZ,Ta,0.03,Al,701.0601,-52.2069,3.45E-05,,Poly,Bulk,"arc melting, homogenized at 1273 K for 12 h, annealed at 1273 K for 1 hr and then 673 K for 6 hr",Thermoelectric properties of the Heusler-type Fe2VTaxAl1-x alloys,,,,,,
Fe2VAl,Fe2VTa0.05Al0.95,X2YZ,Ta,0.05,Al,96.1131,-63.5726,1.67E-05,,Poly,Bulk,"arc melting, homogenized at 1273 K for 12 h, annealed at 1273 K for 1 hr and then 673 K for 6 hr",Thermoelectric properties of the Heusler-type Fe2VTaxAl1-x alloys,,,,,,
Fe2VAl,Fe2VTa0.05Al0.95,X2YZ,Ta,0.05,Al,230.8598,-114.3428,2.56E-05,,Poly,Bulk,"arc melting, homogenized at 1273 K for 12 h, annealed at 1273 K for 1 hr and then 673 K for 6 hr",Thermoelectric properties of the Heusler-type Fe2VTaxAl1-x alloys,,,,,,
Fe2VAl,Fe2VTa0.05Al0.95,X2YZ,Ta,0.05,Al,307.1849,-140.9135,3.15E-05,,Poly,Bulk,"arc melting, homogenized at 1273 K for 12 h, annealed at 1273 K for 1 hr and then 673 K for 6 hr",Thermoelectric properties of the Heusler-type Fe2VTaxAl1-x alloys,,,,,,
Fe2VAl,Fe2VTa0.05Al0.95,X2YZ,Ta,0.05,Al,353.3569,-148.2879,3.50E-05,,Poly,Bulk,"arc melting, homogenized at 1273 K for 12 h, annealed at 1273 K for 1 hr and then 673 K for 6 hr",Thermoelectric properties of the Heusler-type Fe2VTaxAl1-x alloys,,,,,,
Fe2VAl,Fe2VTa0.05Al0.95,X2YZ,Ta,0.05,Al,425.9128,-153.5683,3.94E-05,,Poly,Bulk,"arc melting, homogenized at 1273 K for 12 h, annealed at 1273 K for 1 hr and then 673 K for 6 hr",Thermoelectric properties of the Heusler-type Fe2VTaxAl1-x alloys,,,,,,
Fe2VAl,Fe2VTa0.05Al0.95,X2YZ,Ta,0.05,Al,468.3157,-150.6911,4.06E-05,,Poly,Bulk,"arc melting, homogenized at 1273 K for 12 h, annealed at 1273 K for 1 hr and then 673 K for 6 hr",Thermoelectric properties of the Heusler-type Fe2VTaxAl1-x alloys,,,,,,
Fe2VAl,Fe2VTa0.05Al0.95,X2YZ,Ta,0.05,Al,587.9859,-122.3449,3.94E-05,,Poly,Bulk,"arc melting, homogenized at 1273 K for 12 h, annealed at 1273 K for 1 hr and then 673 K for 6 hr",Thermoelectric properties of the Heusler-type Fe2VTaxAl1-x alloys,,,,,,
Fe2VAl,Fe2VTa0.05Al0.95,X2YZ,Ta,0.05,Al,702.9446,-83.7469,3.64E-05,,Poly,Bulk,"arc melting, homogenized at 1273 K for 12 h, annealed at 1273 K for 1 hr and then 673 K for 6 hr",Thermoelectric properties of the Heusler-type Fe2VTaxAl1-x alloys,,,,,,
