Repository: sajid-m-islam/esnail

File: esnail/Full Heusler(X2YZ).csv (part 6 of 12)
Host,Formula,Crystal Category,Dopant Material,Concentration,Dopant Site,Temperature (K) ,Seebeck Coefficient (µV/K),Resistivity(Ω*m),Electrical Conductivity (S/m),Crystal Structure,Microstructure,Experimental Preparation Notes,Paper (hyperlink),,,,,,
Fe2VAl,Fe2VAl0.97Ce0.03,X2YZ,Ce,0.03,Al,165.3701,-131.4613,1.42E-04,,Poly,Bulk,arc-melting furnace. annealed at 1000C for 72 h followed by furnace cooling,Thermoelectric properties of rare-earth doped Fe2VAl Heusler alloys,,,,,,
Fe2VAl,Fe2VAl0.97Ce0.03,X2YZ,Ce,0.03,Al,220.0473,-150.1020,1.49E-04,,Poly,Bulk,arc-melting furnace. annealed at 1000C for 72 h followed by furnace cooling,Thermoelectric properties of rare-earth doped Fe2VAl Heusler alloys,,,,,,
Fe2VAl,Fe2VAl0.97Ce0.03,X2YZ,Ce,0.03,Al,258.5804,-157.8387,1.54E-04,,Poly,Bulk,arc-melting furnace. annealed at 1000C for 72 h followed by furnace cooling,Thermoelectric properties of rare-earth doped Fe2VAl Heusler alloys,,,,,,
Fe2VAl,Fe2VAl0.97Ce0.03,X2YZ,Ce,0.03,Al,298.3380,-154.9522,1.56E-04,,Poly,Bulk,arc-melting furnace. annealed at 1000C for 72 h followed by furnace cooling,Thermoelectric properties of rare-earth doped Fe2VAl Heusler alloys,,,,,,
Fe2VAl,Fe2VAl0.97Dy0.03,X2YZ,Dy,0.03,Al,11.9439,-7.2883,4.64E-05,,Poly,Bulk,arc-melting furnace. annealed at 1000C for 72 h followed by furnace cooling,Thermoelectric properties of rare-earth doped Fe2VAl Heusler alloys,,,,,,
Fe2VAl,Fe2VAl0.97Dy0.03,X2YZ,Dy,0.03,Al,58.0224,-39.7328,5.02E-05,,Poly,Bulk,arc-melting furnace. annealed at 1000C for 72 h followed by furnace cooling,Thermoelectric properties of rare-earth doped Fe2VAl Heusler alloys,,,,,,
Fe2VAl,Fe2VAl0.97Dy0.03,X2YZ,Dy,0.03,Al,131.1956,-70.0765,6.24E-05,,Poly,Bulk,arc-melting furnace. annealed at 1000C for 72 h followed by furnace cooling,Thermoelectric properties of rare-earth doped Fe2VAl Heusler alloys,,,,,,
Fe2VAl,Fe2VAl0.97Dy0.03,X2YZ,Dy,0.03,Al,207.6307,-95.1110,8.27E-05,,Poly,Bulk,arc-melting furnace. annealed at 1000C for 72 h followed by furnace cooling,Thermoelectric properties of rare-earth doped Fe2VAl Heusler alloys,,,,,,
Fe2VAl,Fe2VAl0.97Dy0.03,X2YZ,Dy,0.03,Al,299.6892,-115.6440,1.09E-04,,Poly,Bulk,arc-melting furnace. annealed at 1000C for 72 h followed by furnace cooling,Thermoelectric properties of rare-earth doped Fe2VAl Heusler alloys,,,,,,
Fe2VAl,Fe2VAl0.97Sm0.03,X2YZ,Sm,0.03,Al,10.1611,-11.0052,1.09E-04,,Poly,Bulk,arc-melting furnace. annealed at 1000C for 72 h followed by furnace cooling,Thermoelectric properties of rare-earth doped Fe2VAl Heusler alloys,,,,,,
Fe2VAl,Fe2VAl0.97Sm0.03,X2YZ,Sm,0.03,Al,63.8355,-56.7367,1.10E-04,,Poly,Bulk,arc-melting furnace. annealed at 1000C for 72 h followed by furnace cooling,Thermoelectric properties of rare-earth doped Fe2VAl Heusler alloys,,,,,,
Fe2VAl,Fe2VAl0.97Sm0.03,X2YZ,Sm,0.03,Al,117.5650,-89.9848,1.05E-04,,Poly,Bulk,arc-melting furnace. annealed at 1000C for 72 h followed by furnace cooling,Thermoelectric properties of rare-earth doped Fe2VAl Heusler alloys,,,,,,
Fe2VAl,Fe2VAl0.97Sm0.03,X2YZ,Sm,0.03,Al,190.1552,-118.9999,9.66E-05,,Poly,Bulk,arc-melting furnace. annealed at 1000C for 72 h followed by furnace cooling,Thermoelectric properties of rare-earth doped Fe2VAl Heusler alloys,,,,,,
Fe2VAl,Fe2VAl0.97Sm0.03,X2YZ,Sm,0.03,Al,235.7528,-127.0084,9.32E-05,,Poly,Bulk,arc-melting furnace. annealed at 1000C for 72 h followed by furnace cooling,Thermoelectric properties of rare-earth doped Fe2VAl Heusler alloys,,,,,,
Fe2VAl,Fe2VAl0.97Sm0.03,X2YZ,Sm,0.03,Al,299.6774,-118.3000,8.76E-05,,Poly,Bulk,arc-melting furnace. annealed at 1000C for 72 h followed by furnace cooling,Thermoelectric properties of rare-earth doped Fe2VAl Heusler alloys,,,,,,
Fe2VAl,Fe1.94Re0.06V0.94Ti0.14Al0.92,X2YZ,"Re, Ti","0.06, 0.14","Fe, Al",312.6661,101.6803,1.27E-04,,Poly ,Bulk,"Homogenization at 1273 K for 48 hours. annealed in vacuum-sealed quart tube at 1273 K for 1 hour, followed by furnace coolin",Tailoring p -type thermoelectric properties of the Fe2VAl Heusler compound through off-stoichiometry and multiple substitution,,,,,,
Fe2VAl,Fe1.94Re0.06V0.94Ti0.14Al0.92,X2YZ,"Re, Ti","0.06, 0.14","Fe, Al",374.4698,90.3505,1.06E-04,,Poly ,Bulk,"Homogenization at 1273 K for 48 hours. annealed in vacuum-sealed quart tube at 1273 K for 1 hour, followed by furnace coolin",Tailoring p -type thermoelectric properties of the Fe2VAl Heusler compound through off-stoichiometry and multiple substitution,,,,,,
Fe2VAl,Fe1.94Re0.06V0.94Ti0.14Al0.92,X2YZ,"Re, Ti","0.06, 0.14","Fe, Al",472.5734,59.7517,7.77E-05,,Poly ,Bulk,"Homogenization at 1273 K for 48 hours. annealed in vacuum-sealed quart tube at 1273 K for 1 hour, followed by furnace coolin",Tailoring p -type thermoelectric properties of the Fe2VAl Heusler compound through off-stoichiometry and multiple substitution,,,,,,
Fe2VAl,Fe1.94Re0.06V0.94Ti0.14Al0.92,X2YZ,"Re, Ti","0.06, 0.14","Fe, Al",575.8926,32.2491,5.78E-05,,Poly ,Bulk,"Homogenization at 1273 K for 48 hours. annealed in vacuum-sealed quart tube at 1273 K for 1 hour, followed by furnace coolin",Tailoring p -type thermoelectric properties of the Fe2VAl Heusler compound through off-stoichiometry and multiple substitution,,,,,,
Fe2VAl,Fe1.94Re0.06V0.94Ti0.14Al0.92,X2YZ,"Re, Ti","0.06, 0.14","Fe, Al",677.7889,14.8479,4.69E-05,,Poly ,Bulk,"Homogenization at 1273 K for 48 hours. annealed in vacuum-sealed quart tube at 1273 K for 1 hour, followed by furnace coolin",Tailoring p -type thermoelectric properties of the Fe2VAl Heusler compound through off-stoichiometry and multiple substitution,,,,,,
Fe2VAl,Fe1.94Re0.06V0.94Ti0.14Al0.92,X2YZ,"Re, Ti","0.06, 0.14","Fe, Al",797.9961,3.0984,3.90E-05,,Poly ,Bulk,"Homogenization at 1273 K for 48 hours. annealed in vacuum-sealed quart tube at 1273 K for 1 hour, followed by furnace coolin",Tailoring p -type thermoelectric properties of the Fe2VAl Heusler compound through off-stoichiometry and multiple substitution,,,,,,
Fe2VAl,Fe1.94Re0.06V0.90Ti0.18Al0.92,X2YZ,"Re, Ti","0.06, 0.18","Fe, Al",313.2957,104.1043,4.83E-05,,Poly ,Bulk,"Homogenization at 1273 K for 48 hours. annealed in vacuum-sealed quart tube at 1273 K for 1 hour, followed by furnace coolin",Tailoring p -type thermoelectric properties of the Fe2VAl Heusler compound through off-stoichiometry and multiple substitution,,,,,,
Fe2VAl,Fe1.94Re0.06V0.90Ti0.18Al0.92,X2YZ,"Re, Ti","0.06, 0.18","Fe, Al",359.8573,106.5160,5.09E-05,,Poly ,Bulk,"Homogenization at 1273 K for 48 hours. annealed in vacuum-sealed quart tube at 1273 K for 1 hour, followed by furnace coolin",Tailoring p -type thermoelectric properties of the Fe2VAl Heusler compound through off-stoichiometry and multiple substitution,,,,,,
Fe2VAl,Fe1.94Re0.06V0.90Ti0.18Al0.92,X2YZ,"Re, Ti","0.06, 0.18","Fe, Al",447.2457,95.7181,5.22E-05,,Poly ,Bulk,"Homogenization at 1273 K for 48 hours. annealed in vacuum-sealed quart tube at 1273 K for 1 hour, followed by furnace coolin",Tailoring p -type thermoelectric properties of the Fe2VAl Heusler compound through off-stoichiometry and multiple substitution,,,,,,
Fe2VAl,Fe1.94Re0.06V0.90Ti0.18Al0.92,X2YZ,"Re, Ti","0.06, 0.18","Fe, Al",543.3396,68.8909,4.90E-05,,Poly ,Bulk,"Homogenization at 1273 K for 48 hours. annealed in vacuum-sealed quart tube at 1273 K for 1 hour, followed by furnace coolin",Tailoring p -type thermoelectric properties of the Fe2VAl Heusler compound through off-stoichiometry and multiple substitution,,,,,,
Fe2VAl,Fe1.94Re0.06V0.90Ti0.18Al0.92,X2YZ,"Re, Ti","0.06, 0.18","Fe, Al",626.2895,43.9527,4.38E-05,,Poly ,Bulk,"Homogenization at 1273 K for 48 hours. annealed in vacuum-sealed quart tube at 1273 K for 1 hour, followed by furnace coolin",Tailoring p -type thermoelectric properties of the Fe2VAl Heusler compound through off-stoichiometry and multiple substitution,,,,,,
Fe2VAl,Fe1.94Re0.06V0.90Ti0.18Al0.92,X2YZ,"Re, Ti","0.06, 0.18","Fe, Al",709.1569,26.5566,3.88E-05,,Poly ,Bulk,"Homogenization at 1273 K for 48 hours. annealed in vacuum-sealed quart tube at 1273 K for 1 hour, followed by furnace coolin",Tailoring p -type thermoelectric properties of the Fe2VAl Heusler compound through off-stoichiometry and multiple substitution,,,,,,
Fe2VAl,Fe1.94Re0.06V0.90Ti0.18Al0.92,X2YZ,"Re, Ti","0.06, 0.18","Fe, Al",778.1741,15.6290,3.64E-05,,Poly ,Bulk,"Homogenization at 1273 K for 48 hours. annealed in vacuum-sealed quart tube at 1273 K for 1 hour, followed by furnace coolin",Tailoring p -type thermoelectric properties of the Fe2VAl Heusler compound through off-stoichiometry and multiple substitution,,,,,,
Fe2VAl,Fe1.94Re0.06V0.82Ti0.26Al0.92,X2YZ,"Re, Ti","0.06, 0.26","Fe, Al",309.5708,84.7114,2.36E-05,,Poly ,Bulk,"Homogenization at 1273 K for 48 hours. annealed in vacuum-sealed quart tube at 1273 K for 1 hour, followed by furnace coolin",Tailoring p -type thermoelectric properties of the Fe2VAl Heusler compound through off-stoichiometry and multiple substitution,,,,,,
Fe2VAl,Fe1.94Re0.06V0.82Ti0.26Al0.92,X2YZ,"Re, Ti","0.06, 0.26","Fe, Al",423.6118,96.8019,2.96E-05,,Poly ,Bulk,"Homogenization at 1273 K for 48 hours. annealed in vacuum-sealed quart tube at 1273 K for 1 hour, followed by furnace coolin",Tailoring p -type thermoelectric properties of the Fe2VAl Heusler compound through off-stoichiometry and multiple substitution,,,,,,
Fe2VAl,Fe1.94Re0.06V0.82Ti0.26Al0.92,X2YZ,"Re, Ti","0.06, 0.26","Fe, Al",476.7704,95.9795,3.14E-05,,Poly ,Bulk,"Homogenization at 1273 K for 48 hours. annealed in vacuum-sealed quart tube at 1273 K for 1 hour, followed by furnace coolin",Tailoring p -type thermoelectric properties of the Fe2VAl Heusler compound through off-stoichiometry and multiple substitution,,,,,,
Fe2VAl,Fe1.94Re0.06V0.82Ti0.26Al0.92,X2YZ,"Re, Ti","0.06, 0.26","Fe, Al",571.4165,81.5432,3.30E-05,,Poly ,Bulk,"Homogenization at 1273 K for 48 hours. annealed in vacuum-sealed quart tube at 1273 K for 1 hour, followed by furnace coolin",Tailoring p -type thermoelectric properties of the Fe2VAl Heusler compound through off-stoichiometry and multiple substitution,,,,,,
Fe2VAl,Fe1.94Re0.06V0.82Ti0.26Al0.92,X2YZ,"Re, Ti","0.06, 0.26","Fe, Al",647.7310,63.3409,3.30E-05,,Poly ,Bulk,"Homogenization at 1273 K for 48 hours. annealed in vacuum-sealed quart tube at 1273 K for 1 hour, followed by furnace coolin",Tailoring p -type thermoelectric properties of the Fe2VAl Heusler compound through off-stoichiometry and multiple substitution,,,,,,
Fe2VAl,Fe1.94Re0.06V0.82Ti0.26Al0.92,X2YZ,"Re, Ti","0.06, 0.26","Fe, Al",725.3594,45.0034,3.19E-05,,Poly ,Bulk,"Homogenization at 1273 K for 48 hours. annealed in vacuum-sealed quart tube at 1273 K for 1 hour, followed by furnace coolin",Tailoring p -type thermoelectric properties of the Fe2VAl Heusler compound through off-stoichiometry and multiple substitution,,,,,,
Fe2VAl,Fe1.94Re0.06V0.82Ti0.26Al0.92,X2YZ,"Re, Ti","0.06, 0.26","Fe, Al",774.6914,34.0811,3.07E-05,,Poly ,Bulk,"Homogenization at 1273 K for 48 hours. annealed in vacuum-sealed quart tube at 1273 K for 1 hour, followed by furnace coolin",Tailoring p -type thermoelectric properties of the Fe2VAl Heusler compound through off-stoichiometry and multiple substitution,,,,,,
Fe2VAl,Fe1.94Re0.06V0.78Ti0.30Al0.92,X2YZ,"Re, Ti","0.06, 0.30","Fe, Al",309.0369,73.5331,1.86E-05,,Poly ,Bulk,"Homogenization at 1273 K for 48 hours. annealed in vacuum-sealed quart tube at 1273 K for 1 hour, followed by furnace coolin",Tailoring p -type thermoelectric properties of the Fe2VAl Heusler compound through off-stoichiometry and multiple substitution,,,,,,
Fe2VAl,Fe1.94Re0.06V0.78Ti0.30Al0.92,X2YZ,"Re, Ti","0.06, 0.30","Fe, Al",385.6865,84.6909,2.09E-05,,Poly ,Bulk,"Homogenization at 1273 K for 48 hours. annealed in vacuum-sealed quart tube at 1273 K for 1 hour, followed by furnace coolin",Tailoring p -type thermoelectric properties of the Fe2VAl Heusler compound through off-stoichiometry and multiple substitution,,,,,,
Fe2VAl,Fe1.94Re0.06V0.78Ti0.30Al0.92,X2YZ,"Re, Ti","0.06, 0.30","Fe, Al",465.0286,89.6527,2.51E-05,,Poly ,Bulk,"Homogenization at 1273 K for 48 hours. annealed in vacuum-sealed quart tube at 1273 K for 1 hour, followed by furnace coolin",Tailoring p -type thermoelectric properties of the Fe2VAl Heusler compound through off-stoichiometry and multiple substitution,,,,,,
Fe2VAl,Fe1.94Re0.06V0.78Ti0.30Al0.92,X2YZ,"Re, Ti","0.06, 0.30","Fe, Al",551.0487,83.9730,2.91E-05,,Poly ,Bulk,"Homogenization at 1273 K for 48 hours. annealed in vacuum-sealed quart tube at 1273 K for 1 hour, followed by furnace coolin",Tailoring p -type thermoelectric properties of the Fe2VAl Heusler compound through off-stoichiometry and multiple substitution,,,,,,
Fe2VAl,Fe1.94Re0.06V0.78Ti0.30Al0.92,X2YZ,"Re, Ti","0.06, 0.30","Fe, Al",657.5574,64.8197,3.03E-05,,Poly ,Bulk,"Homogenization at 1273 K for 48 hours. annealed in vacuum-sealed quart tube at 1273 K for 1 hour, followed by furnace coolin",Tailoring p -type thermoelectric properties of the Fe2VAl Heusler compound through off-stoichiometry and multiple substitution,,,,,,
Fe2VAl,Fe1.94Re0.06V0.78Ti0.30Al0.92,X2YZ,"Re, Ti","0.06, 0.30","Fe, Al",725.2975,50.6600,3.03E-05,,Poly ,Bulk,"Homogenization at 1273 K for 48 hours. annealed in vacuum-sealed quart tube at 1273 K for 1 hour, followed by furnace coolin",Tailoring p -type thermoelectric properties of the Fe2VAl Heusler compound through off-stoichiometry and multiple substitution,,,,,,
Fe2VAl,Fe1.94Re0.06V0.78Ti0.30Al0.92,X2YZ,"Re, Ti","0.06, 0.30","Fe, Al",772.6640,39.4688,3.10E-05,,Poly ,Bulk,"Homogenization at 1273 K for 48 hours. annealed in vacuum-sealed quart tube at 1273 K for 1 hour, followed by furnace coolin",Tailoring p -type thermoelectric properties of the Fe2VAl Heusler compound through off-stoichiometry and multiple substitution,,,,,,
Fe2VAl,Fe1.94Re0.06V0.74Ti0.34Al0.92,X2YZ,"Re, Ti","0.06, 0.34","Fe, Al",311.7116,68.9533,2.67E-05,,Poly ,Bulk,"Homogenization at 1273 K for 48 hours. annealed in vacuum-sealed quart tube at 1273 K for 1 hour, followed by furnace coolin",Tailoring p -type thermoelectric properties of the Fe2VAl Heusler compound through off-stoichiometry and multiple substitution,,,,,,
Fe2VAl,Fe1.94Re0.06V0.74Ti0.34Al0.92,X2YZ,"Re, Ti","0.06, 0.34","Fe, Al",417.2224,81.0460,3.14E-05,,Poly ,Bulk,"Homogenization at 1273 K for 48 hours. annealed in vacuum-sealed quart tube at 1273 K for 1 hour, followed by furnace coolin",Tailoring p -type thermoelectric properties of the Fe2VAl Heusler compound through off-stoichiometry and multiple substitution,,,,,,
Fe2VAl,Fe1.94Re0.06V0.74Ti0.34Al0.92,X2YZ,"Re, Ti","0.06, 0.34","Fe, Al",466.3866,85.4772,3.36E-05,,Poly ,Bulk,"Homogenization at 1273 K for 48 hours. annealed in vacuum-sealed quart tube at 1273 K for 1 hour, followed by furnace coolin",Tailoring p -type thermoelectric properties of the Fe2VAl Heusler compound through off-stoichiometry and multiple substitution,,,,,,
Fe2VAl,Fe1.94Re0.06V0.74Ti0.34Al0.92,X2YZ,"Re, Ti","0.06, 0.34","Fe, Al",545.1432,83.9745,3.67E-05,,Poly ,Bulk,"Homogenization at 1273 K for 48 hours. annealed in vacuum-sealed quart tube at 1273 K for 1 hour, followed by furnace coolin",Tailoring p -type thermoelectric properties of the Fe2VAl Heusler compound through off-stoichiometry and multiple substitution,,,,,,
Fe2VAl,Fe1.94Re0.06V0.74Ti0.34Al0.92,X2YZ,"Re, Ti","0.06, 0.34","Fe, Al",641.7371,71.4233,3.92E-05,,Poly ,Bulk,"Homogenization at 1273 K for 48 hours. annealed in vacuum-sealed quart tube at 1273 K for 1 hour, followed by furnace coolin",Tailoring p -type thermoelectric properties of the Fe2VAl Heusler compound through off-stoichiometry and multiple substitution,,,,,,
Fe2VAl,Fe1.94Re0.06V0.74Ti0.34Al0.92,X2YZ,"Re, Ti","0.06, 0.34","Fe, Al",719.3331,56.0488,3.95E-05,,Poly ,Bulk,"Homogenization at 1273 K for 48 hours. annealed in vacuum-sealed quart tube at 1273 K for 1 hour, followed by furnace coolin",Tailoring p -type thermoelectric properties of the Fe2VAl Heusler compound through off-stoichiometry and multiple substitution,,,,,,
Fe2VAl,Fe1.94Re0.06V0.74Ti0.34Al0.92,X2YZ,"Re, Ti","0.06, 0.34","Fe, Al",768.6533,46.2039,3.87E-05,,Poly ,Bulk,"Homogenization at 1273 K for 48 hours. annealed in vacuum-sealed quart tube at 1273 K for 1 hour, followed by furnace coolin",Tailoring p -type thermoelectric properties of the Fe2VAl Heusler compound through off-stoichiometry and multiple substitution,,,,,,
Fe2VAl,Fe2.01Ti0.56V0.67Al0.76,X2YZ,"Ti, Al","0.56, 0.76","V, Al",40.7273,8.5065,5.03E-05,,Poly,Thin-film,annealed at 800 C under pressure of 10^-6 Pa for 1 h.,Crystal growth and flat-band effects on thermoelectric properties of Fe2TiAl-based full-Heusler thin films,,,,,,
Fe2VAl,Fe2.01Ti0.56V0.67Al0.76,X2YZ,"Ti, Al","0.56, 0.76","V, Al",72.0456,3.9220,5.18E-05,,Poly,Thin-film,annealed at 800 C under pressure of 10^-6 Pa for 1 h.,Crystal growth and flat-band effects on thermoelectric properties of Fe2TiAl-based full-Heusler thin films,,,,,,
Fe2VAl,Fe2.01Ti0.56V0.67Al0.76,X2YZ,"Ti, Al","0.56, 0.76","V, Al",120.6003,31.9177,5.54E-05,,Poly,Thin-film,annealed at 800 C under pressure of 10^-6 Pa for 1 h.,Crystal growth and flat-band effects on thermoelectric properties of Fe2TiAl-based full-Heusler thin films,,,,,,
Fe2VAl,Fe2.01Ti0.56V0.67Al0.76,X2YZ,"Ti, Al","0.56, 0.76","V, Al",169.7417,53.3648,6.02E-05,,Poly,Thin-film,annealed at 800 C under pressure of 10^-6 Pa for 1 h.,Crystal growth and flat-band effects on thermoelectric properties of Fe2TiAl-based full-Heusler thin films,,,,,,
Fe2VAl,Fe2.01Ti0.56V0.67Al0.76,X2YZ,"Ti, Al","0.56, 0.76","V, Al",210.3827,69.1818,6.48E-05,,Poly,Thin-film,annealed at 800 C under pressure of 10^-6 Pa for 1 h.,Crystal growth and flat-band effects on thermoelectric properties of Fe2TiAl-based full-Heusler thin films,,,,,,
Fe2VAl,Fe2.01Ti0.56V0.67Al0.76,X2YZ,"Ti, Al","0.56, 0.76","V, Al",252.6822,73.4243,6.98E-05,,Poly,Thin-film,annealed at 800 C under pressure of 10^-6 Pa for 1 h.,Crystal growth and flat-band effects on thermoelectric properties of Fe2TiAl-based full-Heusler thin films,,,,,,
Fe2VAl,Fe2.01Ti0.56V0.67Al0.76,X2YZ,"Ti, Al","0.56, 0.76","V, Al",296.3771,86.9554,7.48E-05,,Poly,Thin-film,annealed at 800 C under pressure of 10^-6 Pa for 1 h.,Crystal growth and flat-band effects on thermoelectric properties of Fe2TiAl-based full-Heusler thin films,,,,,,
Fe2VAl,Fe2.01Ti0.56V0.67Al0.76,X2YZ,"Ti, Al","0.56, 0.76","V, Al",329.5049,98.8167,7.76E-05,,Poly,Thin-film,annealed at 800 C under pressure of 10^-6 Pa for 1 h.,Crystal growth and flat-band effects on thermoelectric properties of Fe2TiAl-based full-Heusler thin films,,,,,,
Fe2VAl,Fe2.01Ti0.56V0.67Al0.76,X2YZ,"Ti, Al","0.56, 0.76","V, Al",392.1070,92.3890,7.94E-05,,Poly,Thin-film,annealed at 800 C under pressure of 10^-6 Pa for 1 h.,Crystal growth and flat-band effects on thermoelectric properties of Fe2TiAl-based full-Heusler thin films,,,,,,
Fe2VAl,Fe2.01Ti0.56V0.67Al0.76,X2YZ,"Ti, Al","0.56, 0.76","V, Al",501.4683,56.3944,7.15E-05,,Poly,Thin-film,annealed at 800 C under pressure of 10^-6 Pa for 1 h.,Crystal growth and flat-band effects on thermoelectric properties of Fe2TiAl-based full-Heusler thin films,,,,,,
Fe2VAl,Fe2.01Ti0.56V0.67Al0.76,X2YZ,"Ti, Al","0.56, 0.76","V, Al",566.3251,31.0823,6.30E-05,,Poly,Thin-film,annealed at 800 C under pressure of 10^-6 Pa for 1 h.,Crystal growth and flat-band effects on thermoelectric properties of Fe2TiAl-based full-Heusler thin films,,,,,,
Fe2VAl,Fe2.18Ti0.73Al1.09,X2YZ,"Ti, Al","0.56, 0.75","V, Al",34.7633,1.6567,7.04E-06,,Poly,Thin-film,annealed at 800 C under pressure of 10^-6 Pa for 1 h.,Crystal growth and flat-band effects on thermoelectric properties of Fe2TiAl-based full-Heusler thin films,,,,,,
Fe2VAl,Fe2.18Ti0.73Al1.09,X2YZ,"Ti, Al","0.56, 0.75","V, Al",121.8525,12.5770,8.92E-06,,Poly,Thin-film,annealed at 800 C under pressure of 10^-6 Pa for 1 h.,Crystal growth and flat-band effects on thermoelectric properties of Fe2TiAl-based full-Heusler thin films,,,,,,
Fe2VAl,Fe2.18Ti0.73Al1.09,X2YZ,"Ti, Al","0.56, 0.75","V, Al",204.8736,26.2404,1.19E-05,,Poly,Thin-film,annealed at 800 C under pressure of 10^-6 Pa for 1 h.,Crystal growth and flat-band effects on thermoelectric properties of Fe2TiAl-based full-Heusler thin films,,,,,,
Fe2VAl,Fe2.18Ti0.73Al1.09,X2YZ,"Ti, Al","0.56, 0.75","V, Al",262.3299,28.0387,1.38E-05,,Poly,Thin-film,annealed at 800 C under pressure of 10^-6 Pa for 1 h.,Crystal growth and flat-band effects on thermoelectric properties of Fe2TiAl-based full-Heusler thin films,,,,,,
Fe2VAl,Fe2.18Ti0.73Al1.09,X2YZ,"Ti, Al","0.56, 0.75","V, Al",327.6212,48.2593,1.56E-05,,Poly,Thin-film,annealed at 800 C under pressure of 10^-6 Pa for 1 h.,Crystal growth and flat-band effects on thermoelectric properties of Fe2TiAl-based full-Heusler thin films,,,,,,
Fe2VAl,Fe2.18Ti0.73Al1.09,X2YZ,"Ti, Al","0.56, 0.75","V, Al",427.4192,50.9498,1.80E-05,,Poly,Thin-film,annealed at 800 C under pressure of 10^-6 Pa for 1 h.,Crystal growth and flat-band effects on thermoelectric properties of Fe2TiAl-based full-Heusler thin films,,,,,,
Fe2VAl,Fe2.18Ti0.73Al1.09,X2YZ,"Ti, Al","0.56, 0.75","V, Al",519.7425,46.6390,2.05E-05,,Poly,Thin-film,annealed at 800 C under pressure of 10^-6 Pa for 1 h.,Crystal growth and flat-band effects on thermoelectric properties of Fe2TiAl-based full-Heusler thin films,,,,,,
Fe2VAl,Fe2.18Ti0.73Al1.09,X2YZ,"Ti, Al","0.56, 0.75","V, Al",563.1674,41.5915,2.18E-05,,Poly,Thin-film,annealed at 800 C under pressure of 10^-6 Pa for 1 h.,Crystal growth and flat-band effects on thermoelectric properties of Fe2TiAl-based full-Heusler thin films,,,,,,
Fe2VAl,Fe1.99Ti0.66Cr0.45Al0.90,X2YZ,"Ti, Cr, Al","0.66, 0.45, 0.90","V, Al",20.6570,0.7502,2.49E-05,,Poly,Thin-film,annealed at 800 C under pressure of 10^-6 Pa for 1 h.,Crystal growth and flat-band effects on thermoelectric properties of Fe2TiAl-based full-Heusler thin films,,,,,,
Fe2VAl,Fe1.99Ti0.66Cr0.45Al0.90,X2YZ,"Ti, Cr, Al","0.66, 0.45, 0.90","V, Al",80.1187,3.4611,2.68E-05,,Poly,Thin-film,annealed at 800 C under pressure of 10^-6 Pa for 1 h.,Crystal growth and flat-band effects on thermoelectric properties of Fe2TiAl-based full-Heusler thin films,,,,,,
Fe2VAl,Fe1.99Ti0.66Cr0.45Al0.90,X2YZ,"Ti, Cr, Al","0.66, 0.45, 0.90","V, Al",167.6238,21.3862,2.84E-05,,Poly,Thin-film,annealed at 800 C under pressure of 10^-6 Pa for 1 h.,Crystal growth and flat-band effects on thermoelectric properties of Fe2TiAl-based full-Heusler thin films,,,,,,
Fe2VAl,Fe1.99Ti0.66Cr0.45Al0.90,X2YZ,"Ti, Cr, Al","0.66, 0.45, 0.90","V, Al",244.1612,29.4184,2.95E-05,,Poly,Thin-film,annealed at 800 C under pressure of 10^-6 Pa for 1 h.,Crystal growth and flat-band effects on thermoelectric properties of Fe2TiAl-based full-Heusler thin films,,,,,,
Fe2VAl,Fe1.99Ti0.66Cr0.45Al0.90,X2YZ,"Ti, Cr, Al","0.66, 0.45, 0.90","V, Al",324.1897,40.4946,3.11E-05,,Poly,Thin-film,annealed at 800 C under pressure of 10^-6 Pa for 1 h.,Crystal growth and flat-band effects on thermoelectric properties of Fe2TiAl-based full-Heusler thin films,,,,,,
Fe2VAl,Fe1.99Ti0.66Cr0.45Al0.90,X2YZ,"Ti, Cr, Al","0.66, 0.45, 0.90","V, Al",422.9447,45.9267,3.32E-05,,Poly,Thin-film,annealed at 800 C under pressure of 10^-6 Pa for 1 h.,Crystal growth and flat-band effects on thermoelectric properties of Fe2TiAl-based full-Heusler thin films,,,,,,
Fe2VAl,Fe1.99Ti0.66Cr0.45Al0.90,X2YZ,"Ti, Cr, Al","0.66, 0.45, 0.90","V, Al",513.2608,40.8554,3.36E-05,,Poly,Thin-film,annealed at 800 C under pressure of 10^-6 Pa for 1 h.,Crystal growth and flat-band effects on thermoelectric properties of Fe2TiAl-based full-Heusler thin films,,,,,,
Fe2VAl,Fe1.99Ti0.66Cr0.45Al0.90,X2YZ,"Ti, Cr, Al","0.66, 0.45, 0.90","V, Al",569.2736,37.1722,3.28E-05,,Poly,Thin-film,annealed at 800 C under pressure of 10^-6 Pa for 1 h.,Crystal growth and flat-band effects on thermoelectric properties of Fe2TiAl-based full-Heusler thin films,,,,,,
Fe2TiSn,FeTiSn,X2YZ,X,X,X,11.2259,3.5051,,11.714,Poly ,Bulk,"high frequency mleting in an induction furnace, annealed in vacuum at 900 C for 13 days",Roles of Defects and Sb-Doping in the Thermoelectric Properties of Full-Heusler Fe2 TiSn,,,,,,
Fe2TiSn,FeTiSn,X2YZ,X,X,X,50.7166,7.9709,,11.732,Poly ,Bulk,"high frequency mleting in an induction furnace, annealed in vacuum at 900 C for 13 days",Roles of Defects and Sb-Doping in the Thermoelectric Properties of Full-Heusler Fe2 TiSn,,,,,,
Fe2TiSn,FeTiSn,X2YZ,X,X,X,123.6947,16.6132,,10.991,Poly ,Bulk,"high frequency mleting in an induction furnace, annealed in vacuum at 900 C for 13 days",Roles of Defects and Sb-Doping in the Thermoelectric Properties of Full-Heusler Fe2 TiSn,,,,,,
Fe2TiSn,FeTiSn,X2YZ,X,X,X,199.6777,32.7659,,9.952613,Poly ,Bulk,"high frequency mleting in an induction furnace, annealed in vacuum at 900 C for 13 days",Roles of Defects and Sb-Doping in the Thermoelectric Properties of Full-Heusler Fe2 TiSn,,,,,,
Fe2TiSn,FeTiSn,X2YZ,X,X,X,266.9164,44.9236,,9.296711,Poly ,Bulk,"high frequency mleting in an induction furnace, annealed in vacuum at 900 C for 13 days",Roles of Defects and Sb-Doping in the Thermoelectric Properties of Full-Heusler Fe2 TiSn,,,,,,
Fe2TiSn,FeTiSn,X2YZ,X,X,X,311.3635,49.0939,,8.96407,Poly ,Bulk,"high frequency mleting in an induction furnace, annealed in vacuum at 900 C for 13 days",Roles of Defects and Sb-Doping in the Thermoelectric Properties of Full-Heusler Fe2 TiSn,,,,,,
Fe2TiSn,FeTiSn,X2YZ,X,X,X,360.5769,46.0421,,8.912264,Poly ,Bulk,"high frequency mleting in an induction furnace, annealed in vacuum at 900 C for 13 days",Roles of Defects and Sb-Doping in the Thermoelectric Properties of Full-Heusler Fe2 TiSn,,,,,,
Fe2TiSn,FeTiSn0.9Sb0.1,X2YZ,Sb,0.1,Sn,7.2404,7.6049,,22.863,Poly ,Bulk,"high frequency mleting in an induction furnace, annealed in vacuum at 900 C for 13 days",Roles of Defects and Sb-Doping in the Thermoelectric Properties of Full-Heusler Fe2 TiSn,,,,,,
Fe2TiSn,FeTiSn0.9Sb0.1,X2YZ,Sb,0.1,Sn,17.4080,11.2090,,21.768,Poly ,Bulk,"high frequency mleting in an induction furnace, annealed in vacuum at 900 C for 13 days",Roles of Defects and Sb-Doping in the Thermoelectric Properties of Full-Heusler Fe2 TiSn,,,,,,
Fe2TiSn,FeTiSn0.9Sb0.1,X2YZ,Sb,0.1,Sn,59.2384,6.4052,,18.424,Poly ,Bulk,"high frequency mleting in an induction furnace, annealed in vacuum at 900 C for 13 days",Roles of Defects and Sb-Doping in the Thermoelectric Properties of Full-Heusler Fe2 TiSn,,,,,,
Fe2TiSn,FeTiSn0.9Sb0.1,X2YZ,Sb,0.1,Sn,154.3216,22.1571,,15.42,Poly ,Bulk,"high frequency mleting in an induction furnace, annealed in vacuum at 900 C for 13 days",Roles of Defects and Sb-Doping in the Thermoelectric Properties of Full-Heusler Fe2 TiSn,,,,,,
Fe2TiSn,FeTiSn0.9Sb0.1,X2YZ,Sb,0.1,Sn,213.3852,36.1729,,14.708,Poly ,Bulk,"high frequency mleting in an induction furnace, annealed in vacuum at 900 C for 13 days",Roles of Defects and Sb-Doping in the Thermoelectric Properties of Full-Heusler Fe2 TiSn,,,,,,
Fe2TiSn,FeTiSn0.9Sb0.1,X2YZ,Sb,0.1,Sn,278.4383,51.0635,,14.52,Poly ,Bulk,"high frequency mleting in an induction furnace, annealed in vacuum at 900 C for 13 days",Roles of Defects and Sb-Doping in the Thermoelectric Properties of Full-Heusler Fe2 TiSn,,,,,,
Fe2TiSn,FeTiSn0.9Sb0.1,X2YZ,Sb,0.1,Sn,305.2499,53.4876,,14.756,Poly ,Bulk,"high frequency mleting in an induction furnace, annealed in vacuum at 900 C for 13 days",Roles of Defects and Sb-Doping in the Thermoelectric Properties of Full-Heusler Fe2 TiSn,,,,,,
Fe2TiSn,FeTiSn0.9Sb0.1,X2YZ,Sb,0.1,Sn,358.0676,47.5069,,15.797,Poly ,Bulk,"high frequency mleting in an induction furnace, annealed in vacuum at 900 C for 13 days",Roles of Defects and Sb-Doping in the Thermoelectric Properties of Full-Heusler Fe2 TiSn,,,,,,
Fe2TiSn,FeTiSn0.9Sb0.1,X2YZ,Sb,0.1,Sn,378.2884,44.5688,,16.405,Poly ,Bulk,"high frequency mleting in an induction furnace, annealed in vacuum at 900 C for 13 days",Roles of Defects and Sb-Doping in the Thermoelectric Properties of Full-Heusler Fe2 TiSn,,,,,,
Fe2TiSn,FeTiSn0.8Sb0.2,X2YZ,Sb,0.2,Sn,8.3263,6.5312,,3.012104,Poly ,Bulk,"high frequency mleting in an induction furnace, annealed in vacuum at 900 C for 13 days",Roles of Defects and Sb-Doping in the Thermoelectric Properties of Full-Heusler Fe2 TiSn,,,,,,
Fe2TiSn,FeTiSn0.8Sb0.2,X2YZ,Sb,0.2,Sn,38.5307,15.0021,,3.157119,Poly ,Bulk,"high frequency mleting in an induction furnace, annealed in vacuum at 900 C for 13 days",Roles of Defects and Sb-Doping in the Thermoelectric Properties of Full-Heusler Fe2 TiSn,,,,,,
Fe2TiSn,FeTiSn0.8Sb0.2,X2YZ,Sb,0.2,Sn,68.2372,14.5953,,3.191056,Poly ,Bulk,"high frequency mleting in an induction furnace, annealed in vacuum at 900 C for 13 days",Roles of Defects and Sb-Doping in the Thermoelectric Properties of Full-Heusler Fe2 TiSn,,,,,,
Fe2TiSn,FeTiSn0.8Sb0.2,X2YZ,Sb,0.2,Sn,161.4678,33.9580,,2.968037,Poly ,Bulk,"high frequency mleting in an induction furnace, annealed in vacuum at 900 C for 13 days",Roles of Defects and Sb-Doping in the Thermoelectric Properties of Full-Heusler Fe2 TiSn,,,,,,
Fe2TiSn,FeTiSn0.8Sb0.2,X2YZ,Sb,0.2,Sn,218.1141,45.5361,,2.907985,Poly ,Bulk,"high frequency mleting in an induction furnace, annealed in vacuum at 900 C for 13 days",Roles of Defects and Sb-Doping in the Thermoelectric Properties of Full-Heusler Fe2 TiSn,,,,,,
Fe2TiSn,FeTiSn0.8Sb0.2,X2YZ,Sb,0.2,Sn,273.0249,55.7494,,3.051305,Poly ,Bulk,"high frequency mleting in an induction furnace, annealed in vacuum at 900 C for 13 days",Roles of Defects and Sb-Doping in the Thermoelectric Properties of Full-Heusler Fe2 TiSn,,,,,,
Fe2TiSn,FeTiSn0.8Sb0.2,X2YZ,Sb,0.2,Sn,317.5548,56.4075,,3.272487,Poly ,Bulk,"high frequency mleting in an induction furnace, annealed in vacuum at 900 C for 13 days",Roles of Defects and Sb-Doping in the Thermoelectric Properties of Full-Heusler Fe2 TiSn,,,,,,
Fe2TiSn,FeTiSn0.8Sb0.2,X2YZ,Sb,0.2,Sn,372.7553,54.3280,,3.662013,Poly ,Bulk,"high frequency mleting in an induction furnace, annealed in vacuum at 900 C for 13 days",Roles of Defects and Sb-Doping in the Thermoelectric Properties of Full-Heusler Fe2 TiSn,,,,,,
Fe2TiSn,FeTiSn0.5Sb0.5,X2YZ,Sb,0.5,Sn,9.3869,6.5306,,1.269982,Poly ,Bulk,"high frequency mleting in an induction furnace, annealed in vacuum at 900 C for 13 days",Roles of Defects and Sb-Doping in the Thermoelectric Properties of Full-Heusler Fe2 TiSn,,,,,,
Fe2TiSn,FeTiSn0.5Sb0.5,X2YZ,Sb,0.5,Sn,55.5167,14.3097,,2.058232,Poly ,Bulk,"high frequency mleting in an induction furnace, annealed in vacuum at 900 C for 13 days",Roles of Defects and Sb-Doping in the Thermoelectric Properties of Full-Heusler Fe2 TiSn,,,,,,
Fe2TiSn,FeTiSn0.5Sb0.5,X2YZ,Sb,0.5,Sn,125.2003,27.7343,,2.52473,Poly ,Bulk,"high frequency mleting in an induction furnace, annealed in vacuum at 900 C for 13 days",Roles of Defects and Sb-Doping in the Thermoelectric Properties of Full-Heusler Fe2 TiSn,,,,,,
Fe2TiSn,FeTiSn0.5Sb0.5,X2YZ,Sb,0.5,Sn,177.9416,39.9976,,2.896454,Poly ,Bulk,"high frequency mleting in an induction furnace, annealed in vacuum at 900 C for 13 days",Roles of Defects and Sb-Doping in the Thermoelectric Properties of Full-Heusler Fe2 TiSn,,,,,,
Fe2TiSn,FeTiSn0.5Sb0.5,X2YZ,Sb,0.5,Sn,221.6012,47.5830,,3.583832,Poly ,Bulk,"high frequency mleting in an induction furnace, annealed in vacuum at 900 C for 13 days",Roles of Defects and Sb-Doping in the Thermoelectric Properties of Full-Heusler Fe2 TiSn,,,,,,
Fe2TiSn,FeTiSn0.5Sb0.5,X2YZ,Sb,0.5,Sn,269.2233,52.0442,,4.511113,Poly ,Bulk,"high frequency mleting in an induction furnace, annealed in vacuum at 900 C for 13 days",Roles of Defects and Sb-Doping in the Thermoelectric Properties of Full-Heusler Fe2 TiSn,,,,,,
Fe2TiSn,FeTiSn0.5Sb0.5,X2YZ,Sb,0.5,Sn,319.0379,53.4799,,5.009717,Poly ,Bulk,"high frequency mleting in an induction furnace, annealed in vacuum at 900 C for 13 days",Roles of Defects and Sb-Doping in the Thermoelectric Properties of Full-Heusler Fe2 TiSn,,,,,,
Fe2TiSn,FeTiSn0.5Sb0.5,X2YZ,Sb,0.5,Sn,375.9993,51.6920,,5.278706,Poly ,Bulk,"high frequency mleting in an induction furnace, annealed in vacuum at 900 C for 13 days",Roles of Defects and Sb-Doping in the Thermoelectric Properties of Full-Heusler Fe2 TiSn,,,,,,
Fe2TiSn,FeTiSn0.4Sb0.6,X2YZ,Sb,0.6,Sn,11.1776,5.5540,,0.600662,Poly ,Bulk,"high frequency mleting in an induction furnace, annealed in vacuum at 900 C for 13 days",Roles of Defects and Sb-Doping in the Thermoelectric Properties of Full-Heusler Fe2 TiSn,,,,,,
Fe2TiSn,FeTiSn0.4Sb0.6,X2YZ,Sb,0.6,Sn,29.1024,10.0318,,0.589132,Poly ,Bulk,"high frequency mleting in an induction furnace, annealed in vacuum at 900 C for 13 days",Roles of Defects and Sb-Doping in the Thermoelectric Properties of Full-Heusler Fe2 TiSn,,,,,,
Fe2TiSn,FeTiSn0.4Sb0.6,X2YZ,Sb,0.6,Sn,94.0250,15.4590,,0.668098,Poly ,Bulk,"high frequency mleting in an induction furnace, annealed in vacuum at 900 C for 13 days",Roles of Defects and Sb-Doping in the Thermoelectric Properties of Full-Heusler Fe2 TiSn,,,,,,
Fe2TiSn,FeTiSn0.4Sb0.6,X2YZ,Sb,0.6,Sn,166.9180,27.7110,,0.901183,Poly ,Bulk,"high frequency mleting in an induction furnace, annealed in vacuum at 900 C for 13 days",Roles of Defects and Sb-Doping in the Thermoelectric Properties of Full-Heusler Fe2 TiSn,,,,,,
Fe2TiSn,FeTiSn0.4Sb0.6,X2YZ,Sb,0.6,Sn,231.3859,37.4312,,1.142117,Poly ,Bulk,"high frequency mleting in an induction furnace, annealed in vacuum at 900 C for 13 days",Roles of Defects and Sb-Doping in the Thermoelectric Properties of Full-Heusler Fe2 TiSn,,,,,,
Fe2TiSn,FeTiSn0.4Sb0.6,X2YZ,Sb,0.6,Sn,284.1915,46.9627,,1.331093,Poly ,Bulk,"high frequency mleting in an induction furnace, annealed in vacuum at 900 C for 13 days",Roles of Defects and Sb-Doping in the Thermoelectric Properties of Full-Heusler Fe2 TiSn,,,,,,
Fe2TiSn,FeTiSn0.4Sb0.6,X2YZ,Sb,0.6,Sn,314.5408,49.2873,,1.448502,Poly ,Bulk,"high frequency mleting in an induction furnace, annealed in vacuum at 900 C for 13 days",Roles of Defects and Sb-Doping in the Thermoelectric Properties of Full-Heusler Fe2 TiSn,,,,,,
Fe2TiSn,FeTiSn0.4Sb0.6,X2YZ,Sb,0.6,Sn,372.8864,48.7669,,1.724037,Poly ,Bulk,"high frequency mleting in an induction furnace, annealed in vacuum at 900 C for 13 days",Roles of Defects and Sb-Doping in the Thermoelectric Properties of Full-Heusler Fe2 TiSn,,,,,,
Fe2VGa,Fe2VGa,X2YZ,X,X,X,294.3998,22.4907,1.42E-05,,Poly,Bulk,"arc melting, homogenized at 1273K for 72h",Thermoelectric properties optimization of Fe2VGa by tuning electronic density of states via titanium doping,,,,,,
Fe2VGa,Fe2VGa,X2YZ,X,X,X,376.9595,23.9726,1.45E-05,,Poly,Bulk,"arc melting, homogenized at 1273K for 72h",Thermoelectric properties optimization of Fe2VGa by tuning electronic density of states via titanium doping,,,,,,
Fe2VGa,Fe2VGa,X2YZ,X,X,X,458.8626,16.1270,1.61E-05,,Poly,Bulk,"arc melting, homogenized at 1273K for 72h",Thermoelectric properties optimization of Fe2VGa by tuning electronic density of states via titanium doping,,,,,,
Fe2VGa,Fe2VGa,X2YZ,X,X,X,540.7430,10.3736,1.83E-05,,Poly,Bulk,"arc melting, homogenized at 1273K for 72h",Thermoelectric properties optimization of Fe2VGa by tuning electronic density of states via titanium doping,,,,,,
Fe2VGa,Fe2VGa,X2YZ,X,X,X,622.6254,4.4458,2.06E-05,,Poly,Bulk,"arc melting, homogenized at 1273K for 72h",Thermoelectric properties optimization of Fe2VGa by tuning electronic density of states via titanium doping,,,,,,
Fe2VGa,Fe2VGa,X2YZ,X,X,X,699.9415,0.4359,2.23E-05,,Poly,Bulk,"arc melting, homogenized at 1273K for 72h",Thermoelectric properties optimization of Fe2VGa by tuning electronic density of states via titanium doping,,,,,,
Fe2VGa,Fe2V0.95Ti0.05Ga,X2YZ,Ti,0.05,V,294.7809,57.2727,1.29E-05,,Poly,Bulk,"arc melting, homogenized at 1273K for 72h",Thermoelectric properties optimization of Fe2VGa by tuning electronic density of states via titanium doping,,,,,,
Fe2VGa,Fe2V0.95Ti0.05Ga,X2YZ,Ti,0.05,V,382.7654,47.5093,1.36E-05,,Poly,Bulk,"arc melting, homogenized at 1273K for 72h",Thermoelectric properties optimization of Fe2VGa by tuning electronic density of states via titanium doping,,,,,,
Fe2VGa,Fe2V0.95Ti0.05Ga,X2YZ,Ti,0.05,V,458.6730,33.6488,1.51E-05,,Poly,Bulk,"arc melting, homogenized at 1273K for 72h",Thermoelectric properties optimization of Fe2VGa by tuning electronic density of states via titanium doping,,,,,,
Fe2VGa,Fe2V0.95Ti0.05Ga,X2YZ,Ti,0.05,V,540.6129,22.4035,1.73E-05,,Poly,Bulk,"arc melting, homogenized at 1273K for 72h",Thermoelectric properties optimization of Fe2VGa by tuning electronic density of states via titanium doping,,,,,,
Fe2VGa,Fe2V0.95Ti0.05Ga,X2YZ,Ti,0.05,V,622.5188,14.2964,1.95E-05,,Poly,Bulk,"arc melting, homogenized at 1273K for 72h",Thermoelectric properties optimization of Fe2VGa by tuning electronic density of states via titanium doping,,,,,,
Fe2VGa,Fe2V0.95Ti0.05Ga,X2YZ,Ti,0.05,V,701.3793,7.5841,2.12E-05,,Poly,Bulk,"arc melting, homogenized at 1273K for 72h",Thermoelectric properties optimization of Fe2VGa by tuning electronic density of states via titanium doping,,,,,,
Fe2VGa,Fe2V0.90Ti0.10Ga,X2YZ,Ti,0.1,V,294.0347,56.2267,7.82E-06,,Poly,Bulk,"arc melting, homogenized at 1273K for 72h",Thermoelectric properties optimization of Fe2VGa by tuning electronic density of states via titanium doping,,,,,,
Fe2VGa,Fe2V0.90Ti0.10Ga,X2YZ,Ti,0.1,V,374.3613,54.0473,1.01E-05,,Poly,Bulk,"arc melting, homogenized at 1273K for 72h",Thermoelectric properties optimization of Fe2VGa by tuning electronic density of states via titanium doping,,,,,,
Fe2VGa,Fe2V0.90Ti0.10Ga,X2YZ,Ti,0.1,V,457.8069,43.6737,1.29E-05,,Poly,Bulk,"arc melting, homogenized at 1273K for 72h",Thermoelectric properties optimization of Fe2VGa by tuning electronic density of states via titanium doping,,,,,,
Fe2VGa,Fe2V0.90Ti0.10Ga,X2YZ,Ti,0.1,V,548.8349,32.6899,1.65E-05,,Poly,Bulk,"arc melting, homogenized at 1273K for 72h",Thermoelectric properties optimization of Fe2VGa by tuning electronic density of states via titanium doping,,,,,,
Fe2VGa,Fe2V0.90Ti0.10Ga,X2YZ,Ti,0.1,V,617.8535,25.3674,1.88E-05,,Poly,Bulk,"arc melting, homogenized at 1273K for 72h",Thermoelectric properties optimization of Fe2VGa by tuning electronic density of states via titanium doping,,,,,,
Fe2VGa,Fe2V0.90Ti0.10Ga,X2YZ,Ti,0.1,V,699.7660,16.6501,2.10E-05,,Poly,Bulk,"arc melting, homogenized at 1273K for 72h",Thermoelectric properties optimization of Fe2VGa by tuning electronic density of states via titanium doping,,,,,,
Fe2VGa,Fe2V0.85Ti0.15Ga,X2YZ,Ti,0.15,V,297.2159,42.2790,8.42E-06,,Poly,Bulk,"arc melting, homogenized at 1273K for 72h",Thermoelectric properties optimization of Fe2VGa by tuning electronic density of states via titanium doping,,,,,,
Fe2VGa,Fe2V0.85Ti0.15Ga,X2YZ,Ti,0.15,V,356.2748,45.2428,9.92E-06,,Poly,Bulk,"arc melting, homogenized at 1273K for 72h",Thermoelectric properties optimization of Fe2VGa by tuning electronic density of states via titanium doping,,,,,,
Fe2VGa,Fe2V0.85Ti0.15Ga,X2YZ,Ti,0.15,V,440.3883,43.1507,1.27E-05,,Poly,Bulk,"arc melting, homogenized at 1273K for 72h",Thermoelectric properties optimization of Fe2VGa by tuning electronic density of states via titanium doping,,,,,,
Fe2VGa,Fe2V0.85Ti0.15Ga,X2YZ,Ti,0.15,V,547.2999,34.5205,1.66E-05,,Poly,Bulk,"arc melting, homogenized at 1273K for 72h",Thermoelectric properties optimization of Fe2VGa by tuning electronic density of states via titanium doping,,,,,,
Fe2VGa,Fe2V0.85Ti0.15Ga,X2YZ,Ti,0.15,V,630.7351,25.1059,1.95E-05,,Poly,Bulk,"arc melting, homogenized at 1273K for 72h",Thermoelectric properties optimization of Fe2VGa by tuning electronic density of states via titanium doping,,,,,,
Fe2VGa,Fe2V0.85Ti0.15Ga,X2YZ,Ti,0.15,V,699.7604,17.1731,2.11E-05,,Poly,Bulk,"arc melting, homogenized at 1273K for 72h",Thermoelectric properties optimization of Fe2VGa by tuning electronic density of states via titanium doping,,,,,,
Fe2VGa,Fe2V0.80Ti0.20Ga,X2YZ,Ti,0.2,V,297.1810,45.5044,7.95E-06,,Poly,Bulk,"arc melting, homogenized at 1273K for 72h",Thermoelectric properties optimization of Fe2VGa by tuning electronic density of states via titanium doping,,,,,,
Fe2VGa,Fe2V0.80Ti0.20Ga,X2YZ,Ti,0.2,V,366.8016,52.5654,9.94E-06,,Poly,Bulk,"arc melting, homogenized at 1273K for 72h",Thermoelectric properties optimization of Fe2VGa by tuning electronic density of states via titanium doping,,,,,,
