Repository: sajid-m-islam/esnail

File: esnail/x2yz_compounds.csv (part 6 of 26)
26860,15949,10.1103/physrevb.82.104420,2010-9-17,['ThermoelectricMaterials'],2863,x=0,Co2MnSn,,,200,-6.704325895210443e-06,1906,,1.0626692680566503e-06,,,,,,,,,,,,,,,,,,,,,,,,,,,,,,,,,,,,,,,,,,,,,,,,,,,,,,,,,,,,,,,,,,,,,,,,,,,,,,,,,,,,,,,,,,,,,
26861,15949,10.1103/physrevb.82.104420,2010-9-17,['ThermoelectricMaterials'],2863,x=0,Co2MnSn,,,250,-1.0045594560873425e-05,1906,,1.1411070049175664e-06,,,,,,,,,,,,,,,,,,,,,,,,,,,,,,,,,,,,,,,,,,,,,,,,,,,,,,,,,,,,,,,,,,,,,,,,,,,,,,,,,,,,,,,,,,,,,
26862,15949,10.1103/physrevb.82.104420,2010-9-17,['ThermoelectricMaterials'],2863,x=0,Co2MnSn,,,300,-1.5864399451723976e-05,1906,,1.2201952022279977e-06,,,,,,,,,,,,,,,,,,,,,,,,,,,,,,,,,,,,,,,,,,,,,,,,,,,,,,,,,,,,,,,,,,,,,,,,,,,,,,,,,,,,,,,,,,,,,
26863,15949,10.1103/physrevb.82.104420,2010-9-17,['ThermoelectricMaterials'],2863,x=0,Co2MnSn,,,350,-2.474916428048085e-05,1906,,1.3136934622737882e-06,,,,,,,,,,,,,,,,,,,,,,,,,,,,,,,,,,,,,,,,,,,,,,,,,,,,,,,,,,,,,,,,,,,,,,,,,,,,,,,,,,,,,,,,,,,,,
140969,368,10.1063/1.4751265,2012-9-3,['ThermoelectricMaterials'],17294,x=1 (1),CePd2Pt,,"{'Form': {'category': 'Bulk', 'comment': ''}, 'FabricationProcess': {'category': 'Melting', 'comment': ''}, 'DataType': {'category': 'Experiment', 'comment': ''}, 'RelativeDensity': {'category': '', 'comment': ''}, 'GrainSize': {'category': '', 'comment': ''}, 'ThermalMeasurement': {'category': '', 'comment': ''}, 'ElectricalMeasurement': {'category': 'SteadyState+4P', 'comment': ''}, 'MaterialFamily': {'category': '', 'comment': ''}, 'Purity': {'category': '', 'comment': ''}}",150,0.0001126811431122,14763,4.594769990340407,1.761620043669229e-06,,0.2301744923454476,,,,,,,,,,,,,,,,,,,,,,,,,,,,,,,,,,,,,,,,,,,,,,,,,,,,,,,,,,,,,,,,,,,,,,,,,,,,,,,,,,,,,,,,,,,
140970,368,10.1063/1.4751265,2012-9-3,['ThermoelectricMaterials'],17294,x=1 (1),CePd2Pt,,"{'Form': {'category': 'Bulk', 'comment': ''}, 'FabricationProcess': {'category': 'Melting', 'comment': ''}, 'DataType': {'category': 'Experiment', 'comment': ''}, 'RelativeDensity': {'category': '', 'comment': ''}, 'GrainSize': {'category': '', 'comment': ''}, 'ThermalMeasurement': {'category': '', 'comment': ''}, 'ElectricalMeasurement': {'category': 'SteadyState+4P', 'comment': ''}, 'MaterialFamily': {'category': '', 'comment': ''}, 'Purity': {'category': '', 'comment': ''}}",200,0.0001070646679922,14763,5.528537675842238,1.4910139134715074e-06,,0.2767251209513015,,,,,,,,,,,,,,,,,,,,,,,,,,,,,,,,,,,,,,,,,,,,,,,,,,,,,,,,,,,,,,,,,,,,,,,,,,,,,,,,,,,,,,,,,,,
140971,368,10.1063/1.4751265,2012-9-3,['ThermoelectricMaterials'],17294,x=1 (1),CePd2Pt,,"{'Form': {'category': 'Bulk', 'comment': ''}, 'FabricationProcess': {'category': 'Melting', 'comment': ''}, 'DataType': {'category': 'Experiment', 'comment': ''}, 'RelativeDensity': {'category': '', 'comment': ''}, 'GrainSize': {'category': '', 'comment': ''}, 'ThermalMeasurement': {'category': '', 'comment': ''}, 'ElectricalMeasurement': {'category': 'SteadyState+4P', 'comment': ''}, 'MaterialFamily': {'category': '', 'comment': ''}, 'Purity': {'category': '', 'comment': ''}}",250,0.0001025969489308,14763,6.717684278539015,1.326080172139485e-06,,0.2966759189583791,,,,,,,,,,,,,,,,,,,,,,,,,,,,,,,,,,,,,,,,,,,,,,,,,,,,,,,,,,,,,,,,,,,,,,,,,,,,,,,,,,,,,,,,,,,
140972,368,10.1063/1.4751265,2012-9-3,['ThermoelectricMaterials'],17294,x=1 (1),CePd2Pt,,"{'Form': {'category': 'Bulk', 'comment': ''}, 'FabricationProcess': {'category': 'Melting', 'comment': ''}, 'DataType': {'category': 'Experiment', 'comment': ''}, 'RelativeDensity': {'category': '', 'comment': ''}, 'GrainSize': {'category': '', 'comment': ''}, 'ThermalMeasurement': {'category': '', 'comment': ''}, 'ElectricalMeasurement': {'category': 'SteadyState+4P', 'comment': ''}, 'MaterialFamily': {'category': '', 'comment': ''}, 'Purity': {'category': '', 'comment': ''}}",300,9.896843804614082e-05,14763,8.050549478041017,1.2161140323255696e-06,,0.3078666472976668,,,,,,,,,,,,,,,,,,,,,,,,,,,,,,,,,,,,,,,,,,,,,,,,,,,,,,,,,,,,,,,,,,,,,,,,,,,,,,,,,,,,,,,,,,,
140973,368,10.1063/1.4751265,2012-9-3,['ThermoelectricMaterials'],17295,x=1 (2),CePd2Pt,,"{'Form': {'category': 'Bulk', 'comment': ''}, 'FabricationProcess': {'category': 'Melting', 'comment': ''}, 'DataType': {'category': 'Experiment', 'comment': ''}, 'RelativeDensity': {'category': '', 'comment': ''}, 'GrainSize': {'category': '', 'comment': ''}, 'ThermalMeasurement': {'category': '', 'comment': ''}, 'ElectricalMeasurement': {'category': 'SteadyState+4P', 'comment': ''}, 'MaterialFamily': {'category': '', 'comment': ''}, 'Purity': {'category': '', 'comment': ''}}",100,0.0001128535556194,14763,4.2907848284722085,2.0941383580787982e-06,,,,,,,,,,,,,,,,,,,,,,,,,,,,,,,,,,,,,,,,,,,,,,,,,,,,,,,,,,,,,,,,,,,,,,,,,,,,,,,,,,,,,,,,,,,,,
140974,368,10.1063/1.4751265,2012-9-3,['ThermoelectricMaterials'],17295,x=1 (2),CePd2Pt,,"{'Form': {'category': 'Bulk', 'comment': ''}, 'FabricationProcess': {'category': 'Melting', 'comment': ''}, 'DataType': {'category': 'Experiment', 'comment': ''}, 'RelativeDensity': {'category': '', 'comment': ''}, 'GrainSize': {'category': '', 'comment': ''}, 'ThermalMeasurement': {'category': '', 'comment': ''}, 'ElectricalMeasurement': {'category': 'SteadyState+4P', 'comment': ''}, 'MaterialFamily': {'category': '', 'comment': ''}, 'Purity': {'category': '', 'comment': ''}}",150,0.0001141083205059,14763,4.825474609594428,1.7405111765362055e-06,,0.2357521683557054,,,,,,,,,,,,,,,,,,,,,,,,,,,,,,,,,,,,,,,,,,,,,,,,,,,,,,,,,,,,,,,,,,,,,,,,,,,,,,,,,,,,,,,,,,,
140975,368,10.1063/1.4751265,2012-9-3,['ThermoelectricMaterials'],17295,x=1 (2),CePd2Pt,,"{'Form': {'category': 'Bulk', 'comment': ''}, 'FabricationProcess': {'category': 'Melting', 'comment': ''}, 'DataType': {'category': 'Experiment', 'comment': ''}, 'RelativeDensity': {'category': '', 'comment': ''}, 'GrainSize': {'category': '', 'comment': ''}, 'ThermalMeasurement': {'category': '', 'comment': ''}, 'ElectricalMeasurement': {'category': 'SteadyState+4P', 'comment': ''}, 'MaterialFamily': {'category': '', 'comment': ''}, 'Purity': {'category': '', 'comment': ''}}",200,0.0001092279581049,14763,5.82346175721649,1.4851789136444365e-06,,0.2781776217215572,,,,,,,,,,,,,,,,,,,,,,,,,,,,,,,,,,,,,,,,,,,,,,,,,,,,,,,,,,,,,,,,,,,,,,,,,,,,,,,,,,,,,,,,,,,
140976,368,10.1063/1.4751265,2012-9-3,['ThermoelectricMaterials'],17295,x=1 (2),CePd2Pt,,"{'Form': {'category': 'Bulk', 'comment': ''}, 'FabricationProcess': {'category': 'Melting', 'comment': ''}, 'DataType': {'category': 'Experiment', 'comment': ''}, 'RelativeDensity': {'category': '', 'comment': ''}, 'GrainSize': {'category': '', 'comment': ''}, 'ThermalMeasurement': {'category': '', 'comment': ''}, 'ElectricalMeasurement': {'category': 'SteadyState+4P', 'comment': ''}, 'MaterialFamily': {'category': '', 'comment': ''}, 'Purity': {'category': '', 'comment': ''}}",250,0.0001046088786521,14763,7.060857545325333,1.33293395285539e-06,,0.2932253277457397,,,,,,,,,,,,,,,,,,,,,,,,,,,,,,,,,,,,,,,,,,,,,,,,,,,,,,,,,,,,,,,,,,,,,,,,,,,,,,,,,,,,,,,,,,,
140977,368,10.1063/1.4751265,2012-9-3,['ThermoelectricMaterials'],17295,x=1 (2),CePd2Pt,,"{'Form': {'category': 'Bulk', 'comment': ''}, 'FabricationProcess': {'category': 'Melting', 'comment': ''}, 'DataType': {'category': 'Experiment', 'comment': ''}, 'RelativeDensity': {'category': '', 'comment': ''}, 'GrainSize': {'category': '', 'comment': ''}, 'ThermalMeasurement': {'category': '', 'comment': ''}, 'ElectricalMeasurement': {'category': 'SteadyState+4P', 'comment': ''}, 'MaterialFamily': {'category': '', 'comment': ''}, 'Purity': {'category': '', 'comment': ''}}",300,9.881770219420124e-05,14763,8.351807502905444,1.2263772322783768e-06,,0.2873332663216945,,,,,,,,,,,,,,,,,,,,,,,,,,,,,,,,,,,,,,,,,,,,,,,,,,,,,,,,,,,,,,,,,,,,,,,,,,,,,,,,,,,,,,,,,,,
146759,17965,10.1016/j.tsf.2009.08.029,2010-3,['ThermoelectricMaterials'],18236,RT 300W,Fe2VAl,,"{'Form': {'category': 'Film', 'comment': 'About 4um in thickness'}, 'FabricationProcess': {'category': 'FilmGrowth', 'comment': 'Deposited by using RF magnetron sputtering method at elevated temperature of RT'}, 'DataType': {'category': 'Experiment', 'comment': ''}, 'RelativeDensity': '', 'GrainSize': {'category': '100um', 'comment': 'Submicron grain size'}, 'ThermalMeasurement': {'category': 'LaserFlash', 'comment': ''}, 'ElectricalMeasurement': {'category': 'SteadyState+4P', 'comment': 'Under He atmosphere between 350 and 750K'}, 'MaterialFamily': {'category': 'Heusler', 'comment': ''}, 'Purity': {'category': 'MainPhase', 'comment': 'Some Al phase was observed'}}",350,6.391506287640826e-06,15421,,3.3663189593729733e-06,,,,8.749491967286957e-06,,,,,,,,,,,,,,,,,,,,,,,,,,,,,,,,,,,,,,,,,,,,,,,,,,,,,,,,,,,,,,,,,,,,,,,,,,,,,,,,,,,,,,,,,
146760,17965,10.1016/j.tsf.2009.08.029,2010-3,['ThermoelectricMaterials'],18236,RT 300W,Fe2VAl,,"{'Form': {'category': 'Film', 'comment': 'About 4um in thickness'}, 'FabricationProcess': {'category': 'FilmGrowth', 'comment': 'Deposited by using RF magnetron sputtering method at elevated temperature of RT'}, 'DataType': {'category': 'Experiment', 'comment': ''}, 'RelativeDensity': '', 'GrainSize': {'category': '100um', 'comment': 'Submicron grain size'}, 'ThermalMeasurement': {'category': 'LaserFlash', 'comment': ''}, 'ElectricalMeasurement': {'category': 'SteadyState+4P', 'comment': 'Under He atmosphere between 350 and 750K'}, 'MaterialFamily': {'category': 'Heusler', 'comment': ''}, 'Purity': {'category': 'MainPhase', 'comment': 'Some Al phase was observed'}}",400,5.864904053103602e-06,15421,,3.222100950098911e-06,,,,7.743806395597483e-06,,,,,,,,,,,,,,,,,,,,,,,,,,,,,,,,,,,,,,,,,,,,,,,,,,,,,,,,,,,,,,,,,,,,,,,,,,,,,,,,,,,,,,,,,
146761,17965,10.1016/j.tsf.2009.08.029,2010-3,['ThermoelectricMaterials'],18236,RT 300W,Fe2VAl,,"{'Form': {'category': 'Film', 'comment': 'About 4um in thickness'}, 'FabricationProcess': {'category': 'FilmGrowth', 'comment': 'Deposited by using RF magnetron sputtering method at elevated temperature of RT'}, 'DataType': {'category': 'Experiment', 'comment': ''}, 'RelativeDensity': '', 'GrainSize': {'category': '100um', 'comment': 'Submicron grain size'}, 'ThermalMeasurement': {'category': 'LaserFlash', 'comment': ''}, 'ElectricalMeasurement': {'category': 'SteadyState+4P', 'comment': 'Under He atmosphere between 350 and 750K'}, 'MaterialFamily': {'category': 'Heusler', 'comment': ''}, 'Purity': {'category': 'MainPhase', 'comment': 'Some Al phase was observed'}}",450,5.427545680559265e-06,15421,,3.144043057010874e-06,,,,6.5804829132214094e-06,,,,,,,,,,,,,,,,,,,,,,,,,,,,,,,,,,,,,,,,,,,,,,,,,,,,,,,,,,,,,,,,,,,,,,,,,,,,,,,,,,,,,,,,,
146762,17965,10.1016/j.tsf.2009.08.029,2010-3,['ThermoelectricMaterials'],18236,RT 300W,Fe2VAl,,"{'Form': {'category': 'Film', 'comment': 'About 4um in thickness'}, 'FabricationProcess': {'category': 'FilmGrowth', 'comment': 'Deposited by using RF magnetron sputtering method at elevated temperature of RT'}, 'DataType': {'category': 'Experiment', 'comment': ''}, 'RelativeDensity': '', 'GrainSize': {'category': '100um', 'comment': 'Submicron grain size'}, 'ThermalMeasurement': {'category': 'LaserFlash', 'comment': ''}, 'ElectricalMeasurement': {'category': 'SteadyState+4P', 'comment': 'Under He atmosphere between 350 and 750K'}, 'MaterialFamily': {'category': 'Heusler', 'comment': ''}, 'Purity': {'category': 'MainPhase', 'comment': 'Some Al phase was observed'}}",500,5.0947302217295486e-06,15421,,3.00084170082665e-06,,,,4.8214212499900905e-06,,,,,,,,,,,,,,,,,,,,,,,,,,,,,,,,,,,,,,,,,,,,,,,,,,,,,,,,,,,,,,,,,,,,,,,,,,,,,,,,,,,,,,,,,
146763,17965,10.1016/j.tsf.2009.08.029,2010-3,['ThermoelectricMaterials'],18236,RT 300W,Fe2VAl,,"{'Form': {'category': 'Film', 'comment': 'About 4um in thickness'}, 'FabricationProcess': {'category': 'FilmGrowth', 'comment': 'Deposited by using RF magnetron sputtering method at elevated temperature of RT'}, 'DataType': {'category': 'Experiment', 'comment': ''}, 'RelativeDensity': '', 'GrainSize': {'category': '100um', 'comment': 'Submicron grain size'}, 'ThermalMeasurement': {'category': 'LaserFlash', 'comment': ''}, 'ElectricalMeasurement': {'category': 'SteadyState+4P', 'comment': 'Under He atmosphere between 350 and 750K'}, 'MaterialFamily': {'category': 'Heusler', 'comment': ''}, 'Purity': {'category': 'MainPhase', 'comment': 'Some Al phase was observed'}}",550,5.016500214983225e-06,15421,,2.92402615531545e-06,,,,3.1960371683377583e-06,,,,,,,,,,,,,,,,,,,,,,,,,,,,,,,,,,,,,,,,,,,,,,,,,,,,,,,,,,,,,,,,,,,,,,,,,,,,,,,,,,,,,,,,,
146764,17965,10.1016/j.tsf.2009.08.029,2010-3,['ThermoelectricMaterials'],18236,RT 300W,Fe2VAl,,"{'Form': {'category': 'Film', 'comment': 'About 4um in thickness'}, 'FabricationProcess': {'category': 'FilmGrowth', 'comment': 'Deposited by using RF magnetron sputtering method at elevated temperature of RT'}, 'DataType': {'category': 'Experiment', 'comment': ''}, 'RelativeDensity': '', 'GrainSize': {'category': '100um', 'comment': 'Submicron grain size'}, 'ThermalMeasurement': {'category': 'LaserFlash', 'comment': ''}, 'ElectricalMeasurement': {'category': 'SteadyState+4P', 'comment': 'Under He atmosphere between 350 and 750K'}, 'MaterialFamily': {'category': 'Heusler', 'comment': ''}, 'Purity': {'category': 'MainPhase', 'comment': 'Some Al phase was observed'}}",600,5.30374262006043e-06,15421,,3.086541723400178e-06,,,,2.7588833307003093e-06,,,,,,,,,,,,,,,,,,,,,,,,,,,,,,,,,,,,,,,,,,,,,,,,,,,,,,,,,,,,,,,,,,,,,,,,,,,,,,,,,,,,,,,,,
146765,17965,10.1016/j.tsf.2009.08.029,2010-3,['ThermoelectricMaterials'],18236,RT 300W,Fe2VAl,,"{'Form': {'category': 'Film', 'comment': 'About 4um in thickness'}, 'FabricationProcess': {'category': 'FilmGrowth', 'comment': 'Deposited by using RF magnetron sputtering method at elevated temperature of RT'}, 'DataType': {'category': 'Experiment', 'comment': ''}, 'RelativeDensity': '', 'GrainSize': {'category': '100um', 'comment': 'Submicron grain size'}, 'ThermalMeasurement': {'category': 'LaserFlash', 'comment': ''}, 'ElectricalMeasurement': {'category': 'SteadyState+4P', 'comment': 'Under He atmosphere between 350 and 750K'}, 'MaterialFamily': {'category': 'Heusler', 'comment': ''}, 'Purity': {'category': 'MainPhase', 'comment': 'Some Al phase was observed'}}",650,5.854289752795462e-06,15421,,3.4813329132607094e-06,,,,4.047270166913442e-06,,,,,,,,,,,,,,,,,,,,,,,,,,,,,,,,,,,,,,,,,,,,,,,,,,,,,,,,,,,,,,,,,,,,,,,,,,,,,,,,,,,,,,,,,
146766,17965,10.1016/j.tsf.2009.08.029,2010-3,['ThermoelectricMaterials'],18237,423K 300W,Fe2VAl,,"{'Form': {'category': 'Film', 'comment': 'About 4um in thickness'}, 'FabricationProcess': {'category': 'FilmGrowth', 'comment': 'Deposited by using RF magnetron sputtering method at elevated temperature of 423K.'}, 'DataType': {'category': 'Experiment', 'comment': ''}, 'RelativeDensity': '', 'GrainSize': {'category': '100um', 'comment': 'Submicron grain size'}, 'ThermalMeasurement': {'category': 'LaserFlash', 'comment': ''}, 'ElectricalMeasurement': {'category': 'SteadyState+4P', 'comment': 'Under He atmosphere between 350 and 750K'}, 'MaterialFamily': {'category': 'Heusler', 'comment': ''}, 'Purity': {'category': 'MainPhase', 'comment': 'Some Al phase was observed'}}",350,5.988097770022504e-06,15421,,3.511284401786925e-06,,,,6.410038191907198e-06,,,,,,,,,,,,,,,,,,,,,,,,,,,,,,,,,,,,,,,,,,,,,,,,,,,,,,,,,,,,,,,,,,,,,,,,,,,,,,,,,,,,,,,,,
146767,17965,10.1016/j.tsf.2009.08.029,2010-3,['ThermoelectricMaterials'],18237,423K 300W,Fe2VAl,,"{'Form': {'category': 'Film', 'comment': 'About 4um in thickness'}, 'FabricationProcess': {'category': 'FilmGrowth', 'comment': 'Deposited by using RF magnetron sputtering method at elevated temperature of 423K.'}, 'DataType': {'category': 'Experiment', 'comment': ''}, 'RelativeDensity': '', 'GrainSize': {'category': '100um', 'comment': 'Submicron grain size'}, 'ThermalMeasurement': {'category': 'LaserFlash', 'comment': ''}, 'ElectricalMeasurement': {'category': 'SteadyState+4P', 'comment': 'Under He atmosphere between 350 and 750K'}, 'MaterialFamily': {'category': 'Heusler', 'comment': ''}, 'Purity': {'category': 'MainPhase', 'comment': 'Some Al phase was observed'}}",400,5.215026447740628e-06,15421,,3.427497537609046e-06,,,,7.294437700590753e-06,,,,,,,,,,,,,,,,,,,,,,,,,,,,,,,,,,,,,,,,,,,,,,,,,,,,,,,,,,,,,,,,,,,,,,,,,,,,,,,,,,,,,,,,,
146768,17965,10.1016/j.tsf.2009.08.029,2010-3,['ThermoelectricMaterials'],18237,423K 300W,Fe2VAl,,"{'Form': {'category': 'Film', 'comment': 'About 4um in thickness'}, 'FabricationProcess': {'category': 'FilmGrowth', 'comment': 'Deposited by using RF magnetron sputtering method at elevated temperature of 423K.'}, 'DataType': {'category': 'Experiment', 'comment': ''}, 'RelativeDensity': '', 'GrainSize': {'category': '100um', 'comment': 'Submicron grain size'}, 'ThermalMeasurement': {'category': 'LaserFlash', 'comment': ''}, 'ElectricalMeasurement': {'category': 'SteadyState+4P', 'comment': 'Under He atmosphere between 350 and 750K'}, 'MaterialFamily': {'category': 'Heusler', 'comment': ''}, 'Purity': {'category': 'MainPhase', 'comment': 'Some Al phase was observed'}}",450,5.199708828261822e-06,15421,,3.230472942952211e-06,,,,-5.040091774358504e-07,,,,,,,,,,,,,,,,,,,,,,,,,,,,,,,,,,,,,,,,,,,,,,,,,,,,,,,,,,,,,,,,,,,,,,,,,,,,,,,,,,,,,,,,,
146769,17965,10.1016/j.tsf.2009.08.029,2010-3,['ThermoelectricMaterials'],18237,423K 300W,Fe2VAl,,"{'Form': {'category': 'Film', 'comment': 'About 4um in thickness'}, 'FabricationProcess': {'category': 'FilmGrowth', 'comment': 'Deposited by using RF magnetron sputtering method at elevated temperature of 423K.'}, 'DataType': {'category': 'Experiment', 'comment': ''}, 'RelativeDensity': '', 'GrainSize': {'category': '100um', 'comment': 'Submicron grain size'}, 'ThermalMeasurement': {'category': 'LaserFlash', 'comment': ''}, 'ElectricalMeasurement': {'category': 'SteadyState+4P', 'comment': 'Under He atmosphere between 350 and 750K'}, 'MaterialFamily': {'category': 'Heusler', 'comment': ''}, 'Purity': {'category': 'MainPhase', 'comment': 'Some Al phase was observed'}}",500,4.941981806825136e-06,15421,,3.077518078887148e-06,,,,-3.887436865353082e-06,,,,,,,,,,,,,,,,,,,,,,,,,,,,,,,,,,,,,,,,,,,,,,,,,,,,,,,,,,,,,,,,,,,,,,,,,,,,,,,,,,,,,,,,,
146770,17965,10.1016/j.tsf.2009.08.029,2010-3,['ThermoelectricMaterials'],18237,423K 300W,Fe2VAl,,"{'Form': {'category': 'Film', 'comment': 'About 4um in thickness'}, 'FabricationProcess': {'category': 'FilmGrowth', 'comment': 'Deposited by using RF magnetron sputtering method at elevated temperature of 423K.'}, 'DataType': {'category': 'Experiment', 'comment': ''}, 'RelativeDensity': '', 'GrainSize': {'category': '100um', 'comment': 'Submicron grain size'}, 'ThermalMeasurement': {'category': 'LaserFlash', 'comment': ''}, 'ElectricalMeasurement': {'category': 'SteadyState+4P', 'comment': 'Under He atmosphere between 350 and 750K'}, 'MaterialFamily': {'category': 'Heusler', 'comment': ''}, 'Purity': {'category': 'MainPhase', 'comment': 'Some Al phase was observed'}}",550,4.645887212395192e-06,15421,,3.0238469113239225e-06,,,,-2.294897066312633e-06,,,,,,,,,,,,,,,,,,,,,,,,,,,,,,,,,,,,,,,,,,,,,,,,,,,,,,,,,,,,,,,,,,,,,,,,,,,,,,,,,,,,,,,,,
146771,17965,10.1016/j.tsf.2009.08.029,2010-3,['ThermoelectricMaterials'],18237,423K 300W,Fe2VAl,,"{'Form': {'category': 'Film', 'comment': 'About 4um in thickness'}, 'FabricationProcess': {'category': 'FilmGrowth', 'comment': 'Deposited by using RF magnetron sputtering method at elevated temperature of 423K.'}, 'DataType': {'category': 'Experiment', 'comment': ''}, 'RelativeDensity': '', 'GrainSize': {'category': '100um', 'comment': 'Submicron grain size'}, 'ThermalMeasurement': {'category': 'LaserFlash', 'comment': ''}, 'ElectricalMeasurement': {'category': 'SteadyState+4P', 'comment': 'Under He atmosphere between 350 and 750K'}, 'MaterialFamily': {'category': 'Heusler', 'comment': ''}, 'Purity': {'category': 'MainPhase', 'comment': 'Some Al phase was observed'}}",600,4.878537531208932e-06,15421,,3.1168213112672756e-06,,,,-6.747723160773975e-07,,,,,,,,,,,,,,,,,,,,,,,,,,,,,,,,,,,,,,,,,,,,,,,,,,,,,,,,,,,,,,,,,,,,,,,,,,,,,,,,,,,,,,,,,
146772,17965,10.1016/j.tsf.2009.08.029,2010-3,['ThermoelectricMaterials'],18237,423K 300W,Fe2VAl,,"{'Form': {'category': 'Film', 'comment': 'About 4um in thickness'}, 'FabricationProcess': {'category': 'FilmGrowth', 'comment': 'Deposited by using RF magnetron sputtering method at elevated temperature of 423K.'}, 'DataType': {'category': 'Experiment', 'comment': ''}, 'RelativeDensity': '', 'GrainSize': {'category': '100um', 'comment': 'Submicron grain size'}, 'ThermalMeasurement': {'category': 'LaserFlash', 'comment': ''}, 'ElectricalMeasurement': {'category': 'SteadyState+4P', 'comment': 'Under He atmosphere between 350 and 750K'}, 'MaterialFamily': {'category': 'Heusler', 'comment': ''}, 'Purity': {'category': 'MainPhase', 'comment': 'Some Al phase was observed'}}",650,5.728981630327896e-06,15421,,3.4901924550710672e-06,,,,-2.457189535466295e-06,,,,,,,,,,,,,,,,,,,,,,,,,,,,,,,,,,,,,,,,,,,,,,,,,,,,,,,,,,,,,,,,,,,,,,,,,,,,,,,,,,,,,,,,,
146774,17965,10.1016/j.tsf.2009.08.029,2010-3,['ThermoelectricMaterials'],18238,593K 300W,Fe2VAl,,"{'Form': {'category': 'Film', 'comment': 'About 4um in thickness'}, 'FabricationProcess': {'category': 'FilmGrowth', 'comment': 'Deposited by using RF magnetron sputtering method at elevated temperature of 593K'}, 'DataType': {'category': 'Experiment', 'comment': ''}, 'RelativeDensity': '', 'GrainSize': {'category': '100um', 'comment': 'Submicron grain size'}, 'ThermalMeasurement': {'category': 'LaserFlash', 'comment': ''}, 'ElectricalMeasurement': {'category': 'SteadyState+4P', 'comment': 'Under He atmosphere between 350 and 750K'}, 'MaterialFamily': {'category': 'Heusler', 'comment': ''}, 'Purity': {'category': 'MainPhase', 'comment': 'Some Al phase was observed'}}",400,2.030789696698214e-05,15421,,4.51211624381496e-06,,,,8.924492172699902e-05,,,,,,,,,,,,,,,,,,,,,,,,,,,,,,,,,,,,,,,,,,,,,,,,,,,,,,,,,,,,,,,,,,,,,,,,,,,,,,,,,,,,,,,,,
146775,17965,10.1016/j.tsf.2009.08.029,2010-3,['ThermoelectricMaterials'],18238,593K 300W,Fe2VAl,,"{'Form': {'category': 'Film', 'comment': 'About 4um in thickness'}, 'FabricationProcess': {'category': 'FilmGrowth', 'comment': 'Deposited by using RF magnetron sputtering method at elevated temperature of 593K'}, 'DataType': {'category': 'Experiment', 'comment': ''}, 'RelativeDensity': '', 'GrainSize': {'category': '100um', 'comment': 'Submicron grain size'}, 'ThermalMeasurement': {'category': 'LaserFlash', 'comment': ''}, 'ElectricalMeasurement': {'category': 'SteadyState+4P', 'comment': 'Under He atmosphere between 350 and 750K'}, 'MaterialFamily': {'category': 'Heusler', 'comment': ''}, 'Purity': {'category': 'MainPhase', 'comment': 'Some Al phase was observed'}}",450,1.896064347613679e-05,15421,,4.292144983552108e-06,,,,7.68164667363444e-05,,,,,,,,,,,,,,,,,,,,,,,,,,,,,,,,,,,,,,,,,,,,,,,,,,,,,,,,,,,,,,,,,,,,,,,,,,,,,,,,,,,,,,,,,
146776,17965,10.1016/j.tsf.2009.08.029,2010-3,['ThermoelectricMaterials'],18238,593K 300W,Fe2VAl,,"{'Form': {'category': 'Film', 'comment': 'About 4um in thickness'}, 'FabricationProcess': {'category': 'FilmGrowth', 'comment': 'Deposited by using RF magnetron sputtering method at elevated temperature of 593K'}, 'DataType': {'category': 'Experiment', 'comment': ''}, 'RelativeDensity': '', 'GrainSize': {'category': '100um', 'comment': 'Submicron grain size'}, 'ThermalMeasurement': {'category': 'LaserFlash', 'comment': ''}, 'ElectricalMeasurement': {'category': 'SteadyState+4P', 'comment': 'Under He atmosphere between 350 and 750K'}, 'MaterialFamily': {'category': 'Heusler', 'comment': ''}, 'Purity': {'category': 'MainPhase', 'comment': 'Some Al phase was observed'}}",500,1.672887408618419e-05,15421,,4.0735214026561324e-06,,,,6.396114091391462e-05,,,,,,,,,,,,,,,,,,,,,,,,,,,,,,,,,,,,,,,,,,,,,,,,,,,,,,,,,,,,,,,,,,,,,,,,,,,,,,,,,,,,,,,,,
146777,17965,10.1016/j.tsf.2009.08.029,2010-3,['ThermoelectricMaterials'],18238,593K 300W,Fe2VAl,,"{'Form': {'category': 'Film', 'comment': 'About 4um in thickness'}, 'FabricationProcess': {'category': 'FilmGrowth', 'comment': 'Deposited by using RF magnetron sputtering method at elevated temperature of 593K'}, 'DataType': {'category': 'Experiment', 'comment': ''}, 'RelativeDensity': '', 'GrainSize': {'category': '100um', 'comment': 'Submicron grain size'}, 'ThermalMeasurement': {'category': 'LaserFlash', 'comment': ''}, 'ElectricalMeasurement': {'category': 'SteadyState+4P', 'comment': 'Under He atmosphere between 350 and 750K'}, 'MaterialFamily': {'category': 'Heusler', 'comment': ''}, 'Purity': {'category': 'MainPhase', 'comment': 'Some Al phase was observed'}}",550,1.4610846866510456e-05,15421,,3.852887164670067e-06,,,,5.61185451619442e-05,,,,,,,,,,,,,,,,,,,,,,,,,,,,,,,,,,,,,,,,,,,,,,,,,,,,,,,,,,,,,,,,,,,,,,,,,,,,,,,,,,,,,,,,,
146778,17965,10.1016/j.tsf.2009.08.029,2010-3,['ThermoelectricMaterials'],18238,593K 300W,Fe2VAl,,"{'Form': {'category': 'Film', 'comment': 'About 4um in thickness'}, 'FabricationProcess': {'category': 'FilmGrowth', 'comment': 'Deposited by using RF magnetron sputtering method at elevated temperature of 593K'}, 'DataType': {'category': 'Experiment', 'comment': ''}, 'RelativeDensity': '', 'GrainSize': {'category': '100um', 'comment': 'Submicron grain size'}, 'ThermalMeasurement': {'category': 'LaserFlash', 'comment': ''}, 'ElectricalMeasurement': {'category': 'SteadyState+4P', 'comment': 'Under He atmosphere between 350 and 750K'}, 'MaterialFamily': {'category': 'Heusler', 'comment': ''}, 'Purity': {'category': 'MainPhase', 'comment': 'Some Al phase was observed'}}",600,1.3288933792991525e-05,15421,,3.6339962211220943e-06,,,,5.096671145233666e-05,,,,,,,,,,,,,,,,,,,,,,,,,,,,,,,,,,,,,,,,,,,,,,,,,,,,,,,,,,,,,,,,,,,,,,,,,,,,,,,,,,,,,,,,,
146779,17965,10.1016/j.tsf.2009.08.029,2010-3,['ThermoelectricMaterials'],18238,593K 300W,Fe2VAl,,"{'Form': {'category': 'Film', 'comment': 'About 4um in thickness'}, 'FabricationProcess': {'category': 'FilmGrowth', 'comment': 'Deposited by using RF magnetron sputtering method at elevated temperature of 593K'}, 'DataType': {'category': 'Experiment', 'comment': ''}, 'RelativeDensity': '', 'GrainSize': {'category': '100um', 'comment': 'Submicron grain size'}, 'ThermalMeasurement': {'category': 'LaserFlash', 'comment': ''}, 'ElectricalMeasurement': {'category': 'SteadyState+4P', 'comment': 'Under He atmosphere between 350 and 750K'}, 'MaterialFamily': {'category': 'Heusler', 'comment': ''}, 'Purity': {'category': 'MainPhase', 'comment': 'Some Al phase was observed'}}",650,1.2549169499172449e-05,15421,,3.457229115016763e-06,,,,4.3631541141304214e-05,,,,,,,,,,,,,,,,,,,,,,,,,,,,,,,,,,,,,,,,,,,,,,,,,,,,,,,,,,,,,,,,,,,,,,,,,,,,,,,,,,,,,,,,,
146780,17965,10.1016/j.tsf.2009.08.029,2010-3,['ThermoelectricMaterials'],18239,768K 300W,Fe2VAl,,"{'Form': {'category': 'Film', 'comment': 'About 4um in thickness'}, 'FabricationProcess': {'category': 'FilmGrowth', 'comment': 'Deposited by using RF magnetron sputtering method at elevated temperature of 768K'}, 'DataType': {'category': 'Experiment', 'comment': ''}, 'RelativeDensity': '', 'GrainSize': {'category': '100um', 'comment': 'Submicron grain size'}, 'ThermalMeasurement': {'category': 'LaserFlash', 'comment': ''}, 'ElectricalMeasurement': {'category': 'SteadyState+4P', 'comment': 'Under He atmosphere between 350 and 750K'}, 'MaterialFamily': {'category': 'Heusler', 'comment': ''}, 'Purity': {'category': 'MainPhase', 'comment': 'Some Al phase was observed'}}",400,2.5137495007515663e-05,15421,,6.965524500040783e-06,,,,8.883028509183623e-05,,,,,,,,,,,,,,,,,,,,,,,,,,,,,,,,,,,,,,,,,,,,,,,,,,,,,,,,,,,,,,,,,,,,,,,,,,,,,,,,,,,,,,,,,
146781,17965,10.1016/j.tsf.2009.08.029,2010-3,['ThermoelectricMaterials'],18239,768K 300W,Fe2VAl,,"{'Form': {'category': 'Film', 'comment': 'About 4um in thickness'}, 'FabricationProcess': {'category': 'FilmGrowth', 'comment': 'Deposited by using RF magnetron sputtering method at elevated temperature of 768K'}, 'DataType': {'category': 'Experiment', 'comment': ''}, 'RelativeDensity': '', 'GrainSize': {'category': '100um', 'comment': 'Submicron grain size'}, 'ThermalMeasurement': {'category': 'LaserFlash', 'comment': ''}, 'ElectricalMeasurement': {'category': 'SteadyState+4P', 'comment': 'Under He atmosphere between 350 and 750K'}, 'MaterialFamily': {'category': 'Heusler', 'comment': ''}, 'Purity': {'category': 'MainPhase', 'comment': 'Some Al phase was observed'}}",450,2.2591387397832103e-05,15421,,6.164653451390021e-06,,,,8.02386571726512e-05,,,,,,,,,,,,,,,,,,,,,,,,,,,,,,,,,,,,,,,,,,,,,,,,,,,,,,,,,,,,,,,,,,,,,,,,,,,,,,,,,,,,,,,,,
146782,17965,10.1016/j.tsf.2009.08.029,2010-3,['ThermoelectricMaterials'],18239,768K 300W,Fe2VAl,,"{'Form': {'category': 'Film', 'comment': 'About 4um in thickness'}, 'FabricationProcess': {'category': 'FilmGrowth', 'comment': 'Deposited by using RF magnetron sputtering method at elevated temperature of 768K'}, 'DataType': {'category': 'Experiment', 'comment': ''}, 'RelativeDensity': '', 'GrainSize': {'category': '100um', 'comment': 'Submicron grain size'}, 'ThermalMeasurement': {'category': 'LaserFlash', 'comment': ''}, 'ElectricalMeasurement': {'category': 'SteadyState+4P', 'comment': 'Under He atmosphere between 350 and 750K'}, 'MaterialFamily': {'category': 'Heusler', 'comment': ''}, 'Purity': {'category': 'MainPhase', 'comment': 'Some Al phase was observed'}}",500,1.9577279552362385e-05,15421,,5.557676888436037e-06,,,,6.343444064598695e-05,,,,,,,,,,,,,,,,,,,,,,,,,,,,,,,,,,,,,,,,,,,,,,,,,,,,,,,,,,,,,,,,,,,,,,,,,,,,,,,,,,,,,,,,,
146783,17965,10.1016/j.tsf.2009.08.029,2010-3,['ThermoelectricMaterials'],18239,768K 300W,Fe2VAl,,"{'Form': {'category': 'Film', 'comment': 'About 4um in thickness'}, 'FabricationProcess': {'category': 'FilmGrowth', 'comment': 'Deposited by using RF magnetron sputtering method at elevated temperature of 768K'}, 'DataType': {'category': 'Experiment', 'comment': ''}, 'RelativeDensity': '', 'GrainSize': {'category': '100um', 'comment': 'Submicron grain size'}, 'ThermalMeasurement': {'category': 'LaserFlash', 'comment': ''}, 'ElectricalMeasurement': {'category': 'SteadyState+4P', 'comment': 'Under He atmosphere between 350 and 750K'}, 'MaterialFamily': {'category': 'Heusler', 'comment': ''}, 'Purity': {'category': 'MainPhase', 'comment': 'Some Al phase was observed'}}",550,1.6549044852637047e-05,15421,,5.225852236161069e-06,,,,4.4800196769920024e-05,,,,,,,,,,,,,,,,,,,,,,,,,,,,,,,,,,,,,,,,,,,,,,,,,,,,,,,,,,,,,,,,,,,,,,,,,,,,,,,,,,,,,,,,,
146784,17965,10.1016/j.tsf.2009.08.029,2010-3,['ThermoelectricMaterials'],18239,768K 300W,Fe2VAl,,"{'Form': {'category': 'Film', 'comment': 'About 4um in thickness'}, 'FabricationProcess': {'category': 'FilmGrowth', 'comment': 'Deposited by using RF magnetron sputtering method at elevated temperature of 768K'}, 'DataType': {'category': 'Experiment', 'comment': ''}, 'RelativeDensity': '', 'GrainSize': {'category': '100um', 'comment': 'Submicron grain size'}, 'ThermalMeasurement': {'category': 'LaserFlash', 'comment': ''}, 'ElectricalMeasurement': {'category': 'SteadyState+4P', 'comment': 'Under He atmosphere between 350 and 750K'}, 'MaterialFamily': {'category': 'Heusler', 'comment': ''}, 'Purity': {'category': 'MainPhase', 'comment': 'Some Al phase was observed'}}",600,1.3689964151132083e-05,15421,,4.953001304575295e-06,,,,3.236933597137396e-05,,,,,,,,,,,,,,,,,,,,,,,,,,,,,,,,,,,,,,,,,,,,,,,,,,,,,,,,,,,,,,,,,,,,,,,,,,,,,,,,,,,,,,,,,
146785,17965,10.1016/j.tsf.2009.08.029,2010-3,['ThermoelectricMaterials'],18239,768K 300W,Fe2VAl,,"{'Form': {'category': 'Film', 'comment': 'About 4um in thickness'}, 'FabricationProcess': {'category': 'FilmGrowth', 'comment': 'Deposited by using RF magnetron sputtering method at elevated temperature of 768K'}, 'DataType': {'category': 'Experiment', 'comment': ''}, 'RelativeDensity': '', 'GrainSize': {'category': '100um', 'comment': 'Submicron grain size'}, 'ThermalMeasurement': {'category': 'LaserFlash', 'comment': ''}, 'ElectricalMeasurement': {'category': 'SteadyState+4P', 'comment': 'Under He atmosphere between 350 and 750K'}, 'MaterialFamily': {'category': 'Heusler', 'comment': ''}, 'Purity': {'category': 'MainPhase', 'comment': 'Some Al phase was observed'}}",650,1.114389442960457e-05,15421,,4.584853910362689e-06,,,,2.5981258496495484e-05,,,,,,,,,,,,,,,,,,,,,,,,,,,,,,,,,,,,,,,,,,,,,,,,,,,,,,,,,,,,,,,,,,,,,,,,,,,,,,,,,,,,,,,,,
146786,17965,10.1016/j.tsf.2009.08.029,2010-3,['ThermoelectricMaterials'],18240,873K 300W,Fe2VAl,,"{'Form': {'category': 'Film', 'comment': 'About 4um in thickness'}, 'FabricationProcess': {'category': 'FilmGrowth', 'comment': 'Deposited by using RF magnetron sputtering method at elevated temperature of 873K'}, 'DataType': {'category': 'Experiment', 'comment': ''}, 'RelativeDensity': '', 'GrainSize': {'category': '100um', 'comment': 'Submicron grain size'}, 'ThermalMeasurement': {'category': 'LaserFlash', 'comment': ''}, 'ElectricalMeasurement': {'category': 'SteadyState+4P', 'comment': 'Under He atmosphere between 350 and 750K'}, 'MaterialFamily': {'category': 'Heusler', 'comment': ''}, 'Purity': {'category': 'SinglePhase', 'comment': 'Single L21 phase with 873K deposition temperature'}}",350,7.186585587452918e-05,15421,,8.52285838644852e-06,,,,0.0005978617346477,,,,,,,,,,,,,,,,,,,,,,,,,,,,,,,,,,,,,,,,,,,,,,,,,,,,,,,,,,,,,,,,,,,,,,,,,,,,,,,,,,,,,,,,,
146787,17965,10.1016/j.tsf.2009.08.029,2010-3,['ThermoelectricMaterials'],18240,873K 300W,Fe2VAl,,"{'Form': {'category': 'Film', 'comment': 'About 4um in thickness'}, 'FabricationProcess': {'category': 'FilmGrowth', 'comment': 'Deposited by using RF magnetron sputtering method at elevated temperature of 873K'}, 'DataType': {'category': 'Experiment', 'comment': ''}, 'RelativeDensity': '', 'GrainSize': {'category': '100um', 'comment': 'Submicron grain size'}, 'ThermalMeasurement': {'category': 'LaserFlash', 'comment': ''}, 'ElectricalMeasurement': {'category': 'SteadyState+4P', 'comment': 'Under He atmosphere between 350 and 750K'}, 'MaterialFamily': {'category': 'Heusler', 'comment': ''}, 'Purity': {'category': 'SinglePhase', 'comment': 'Single L21 phase with 873K deposition temperature'}}",400,6.367684638082256e-05,15421,,8.01921652174928e-06,,,,0.0005022939286441,,,,,,,,,,,,,,,,,,,,,,,,,,,,,,,,,,,,,,,,,,,,,,,,,,,,,,,,,,,,,,,,,,,,,,,,,,,,,,,,,,,,,,,,,
146788,17965,10.1016/j.tsf.2009.08.029,2010-3,['ThermoelectricMaterials'],18240,873K 300W,Fe2VAl,,"{'Form': {'category': 'Film', 'comment': 'About 4um in thickness'}, 'FabricationProcess': {'category': 'FilmGrowth', 'comment': 'Deposited by using RF magnetron sputtering method at elevated temperature of 873K'}, 'DataType': {'category': 'Experiment', 'comment': ''}, 'RelativeDensity': '', 'GrainSize': {'category': '100um', 'comment': 'Submicron grain size'}, 'ThermalMeasurement': {'category': 'LaserFlash', 'comment': ''}, 'ElectricalMeasurement': {'category': 'SteadyState+4P', 'comment': 'Under He atmosphere between 350 and 750K'}, 'MaterialFamily': {'category': 'Heusler', 'comment': ''}, 'Purity': {'category': 'SinglePhase', 'comment': 'Single L21 phase with 873K deposition temperature'}}",450,5.6705825149334053e-05,15421,,7.59497696230711e-06,,,,0.0004184587401384,,,,,,,,,,,,,,,,,,,,,,,,,,,,,,,,,,,,,,,,,,,,,,,,,,,,,,,,,,,,,,,,,,,,,,,,,,,,,,,,,,,,,,,,,
146789,17965,10.1016/j.tsf.2009.08.029,2010-3,['ThermoelectricMaterials'],18240,873K 300W,Fe2VAl,,"{'Form': {'category': 'Film', 'comment': 'About 4um in thickness'}, 'FabricationProcess': {'category': 'FilmGrowth', 'comment': 'Deposited by using RF magnetron sputtering method at elevated temperature of 873K'}, 'DataType': {'category': 'Experiment', 'comment': ''}, 'RelativeDensity': '', 'GrainSize': {'category': '100um', 'comment': 'Submicron grain size'}, 'ThermalMeasurement': {'category': 'LaserFlash', 'comment': ''}, 'ElectricalMeasurement': {'category': 'SteadyState+4P', 'comment': 'Under He atmosphere between 350 and 750K'}, 'MaterialFamily': {'category': 'Heusler', 'comment': ''}, 'Purity': {'category': 'SinglePhase', 'comment': 'Single L21 phase with 873K deposition temperature'}}",500,4.8465154158133664e-05,15421,,7.0886271637338394e-06,,,,0.0003254537401943,,,,,,,,,,,,,,,,,,,,,,,,,,,,,,,,,,,,,,,,,,,,,,,,,,,,,,,,,,,,,,,,,,,,,,,,,,,,,,,,,,,,,,,,,
146790,17965,10.1016/j.tsf.2009.08.029,2010-3,['ThermoelectricMaterials'],18240,873K 300W,Fe2VAl,,"{'Form': {'category': 'Film', 'comment': 'About 4um in thickness'}, 'FabricationProcess': {'category': 'FilmGrowth', 'comment': 'Deposited by using RF magnetron sputtering method at elevated temperature of 873K'}, 'DataType': {'category': 'Experiment', 'comment': ''}, 'RelativeDensity': '', 'GrainSize': {'category': '100um', 'comment': 'Submicron grain size'}, 'ThermalMeasurement': {'category': 'LaserFlash', 'comment': ''}, 'ElectricalMeasurement': {'category': 'SteadyState+4P', 'comment': 'Under He atmosphere between 350 and 750K'}, 'MaterialFamily': {'category': 'Heusler', 'comment': ''}, 'Purity': {'category': 'SinglePhase', 'comment': 'Single L21 phase with 873K deposition temperature'}}",550,3.950775329713088e-05,15421,,6.483192614947035e-06,,,,0.0002337015735562,,,,,,,,,,,,,,,,,,,,,,,,,,,,,,,,,,,,,,,,,,,,,,,,,,,,,,,,,,,,,,,,,,,,,,,,,,,,,,,,,,,,,,,,,
146791,17965,10.1016/j.tsf.2009.08.029,2010-3,['ThermoelectricMaterials'],18240,873K 300W,Fe2VAl,,"{'Form': {'category': 'Film', 'comment': 'About 4um in thickness'}, 'FabricationProcess': {'category': 'FilmGrowth', 'comment': 'Deposited by using RF magnetron sputtering method at elevated temperature of 873K'}, 'DataType': {'category': 'Experiment', 'comment': ''}, 'RelativeDensity': '', 'GrainSize': {'category': '100um', 'comment': 'Submicron grain size'}, 'ThermalMeasurement': {'category': 'LaserFlash', 'comment': ''}, 'ElectricalMeasurement': {'category': 'SteadyState+4P', 'comment': 'Under He atmosphere between 350 and 750K'}, 'MaterialFamily': {'category': 'Heusler', 'comment': ''}, 'Purity': {'category': 'SinglePhase', 'comment': 'Single L21 phase with 873K deposition temperature'}}",600,3.148132895457699e-05,15421,,5.843170720166456e-06,,,,0.0001621686599734,,,,,,,,,,,,,,,,,,,,,,,,,,,,,,,,,,,,,,,,,,,,,,,,,,,,,,,,,,,,,,,,,,,,,,,,,,,,,,,,,,,,,,,,,
146792,17965,10.1016/j.tsf.2009.08.029,2010-3,['ThermoelectricMaterials'],18240,873K 300W,Fe2VAl,,"{'Form': {'category': 'Film', 'comment': 'About 4um in thickness'}, 'FabricationProcess': {'category': 'FilmGrowth', 'comment': 'Deposited by using RF magnetron sputtering method at elevated temperature of 873K'}, 'DataType': {'category': 'Experiment', 'comment': ''}, 'RelativeDensity': '', 'GrainSize': {'category': '100um', 'comment': 'Submicron grain size'}, 'ThermalMeasurement': {'category': 'LaserFlash', 'comment': ''}, 'ElectricalMeasurement': {'category': 'SteadyState+4P', 'comment': 'Under He atmosphere between 350 and 750K'}, 'MaterialFamily': {'category': 'Heusler', 'comment': ''}, 'Purity': {'category': 'SinglePhase', 'comment': 'Single L21 phase with 873K deposition temperature'}}",650,2.518260260358585e-05,15421,,5.2514646809099694e-06,,,,0.0001155838955239,,,,,,,,,,,,,,,,,,,,,,,,,,,,,,,,,,,,,,,,,,,,,,,,,,,,,,,,,,,,,,,,,,,,,,,,,,,,,,,,,,,,,,,,,
146794,17965,10.1016/j.tsf.2009.08.029,2010-3,['ThermoelectricMaterials'],18241,873K 100W,Fe2VAl,,"{'Form': {'category': 'Film', 'comment': 'About 4um in thickness'}, 'FabricationProcess': {'category': 'FilmGrowth', 'comment': 'Deposited by using RF magnetron sputtering method at elevated temperature of 873K'}, 'DataType': {'category': 'Experiment', 'comment': ''}, 'RelativeDensity': {'category': '', 'comment': ''}, 'GrainSize': {'category': '100um', 'comment': 'Submicron grain size'}, 'ThermalMeasurement': {'category': 'LaserFlash', 'comment': ''}, 'ElectricalMeasurement': {'category': 'SteadyState+4P', 'comment': 'Under He atmosphere between 350 and 750K'}, 'MaterialFamily': {'category': 'Heusler', 'comment': ''}, 'Purity': {'category': 'SinglePhase', 'comment': 'Single L21 phase with 873K deposition temperature'}}",400,7.052880750339714e-05,15421,,5.022081054742196e-06,,,,0.0009946979647977,,,,,,,,,,,,,,,,,,,,,,,,,,,,,,,,,,,,,,,,,,,,,,,,,,,,,,,,,,,,,,,,,,,,,,,,,,,,,,,,,,,,,,,,,
