Repository: sajid-m-islam/esnail

File: esnail/Full Heusler Data NEW.csv (part 7 of 12)
Host,Composition,Crystal Category,Dopant Material,Concentration,Dopant Site,Temperature,Seebeck Coefficient,Electrical Resistivity,Electrical Conductivity (S/m),Crystal Structure,Microstructure,Experimental Preparation Notes,Paper (hyperlink),,,,,,
Fe2VAl,Fe2VTa0.08Al0.92,X2YZ,Ta,0.08,Al,98.9399,-45.4383,1.45E-05,,Poly,Bulk,"arc melting, homogenized at 1273 K for 12 h, annealed at 1273 K for 1 hr and then 673 K for 6 hr",Thermoelectric properties of the Heusler-type Fe2VTaxAl1-x alloys,,,,,,
Fe2VAl,Fe2VTa0.08Al0.92,X2YZ,Ta,0.08,Al,259.1284,-96.2169,2.38E-05,,Poly,Bulk,"arc melting, homogenized at 1273 K for 12 h, annealed at 1273 K for 1 hr and then 673 K for 6 hr",Thermoelectric properties of the Heusler-type Fe2VTaxAl1-x alloys,,,,,,
Fe2VAl,Fe2VTa0.08Al0.92,X2YZ,Ta,0.08,Al,387.2792,-128.3241,3.24E-05,,Poly,Bulk,"arc melting, homogenized at 1273 K for 12 h, annealed at 1273 K for 1 hr and then 673 K for 6 hr",Thermoelectric properties of the Heusler-type Fe2VTaxAl1-x alloys,,,,,,
Fe2VAl,Fe2VTa0.08Al0.92,X2YZ,Ta,0.08,Al,476.7962,-137.0268,3.72E-05,,Poly,Bulk,"arc melting, homogenized at 1273 K for 12 h, annealed at 1273 K for 1 hr and then 673 K for 6 hr",Thermoelectric properties of the Heusler-type Fe2VTaxAl1-x alloys,,,,,,
Fe2VAl,Fe2VTa0.08Al0.92,X2YZ,Ta,0.08,Al,519.1991,-137.0407,3.85E-05,,Poly,Bulk,"arc melting, homogenized at 1273 K for 12 h, annealed at 1273 K for 1 hr and then 673 K for 6 hr",Thermoelectric properties of the Heusler-type Fe2VTaxAl1-x alloys,,,,,,
Fe2VAl,Fe2VTa0.08Al0.92,X2YZ,Ta,0.08,Al,616.2544,-115.7835,3.85E-05,,Poly,Bulk,"arc melting, homogenized at 1273 K for 12 h, annealed at 1273 K for 1 hr and then 673 K for 6 hr",Thermoelectric properties of the Heusler-type Fe2VTaxAl1-x alloys,,,,,,
Fe2VAl,Fe2VTa0.08Al0.92,X2YZ,Ta,0.08,Al,703.8869,-91.6321,3.68E-05,,Poly,Bulk,"arc melting, homogenized at 1273 K for 12 h, annealed at 1273 K for 1 hr and then 673 K for 6 hr",Thermoelectric properties of the Heusler-type Fe2VTaxAl1-x alloys,,,,,,
Fe2VAl,Fe2VTa0.12Al0.88,X2YZ,Ta,0.12,Al,103.6514,-28.3560,1.43E-05,,Poly,Bulk,"arc melting, homogenized at 1273 K for 12 h, annealed at 1273 K for 1 hr and then 673 K for 6 hr",Thermoelectric properties of the Heusler-type Fe2VTaxAl1-x alloys,,,,,,
Fe2VAl,Fe2VTa0.12Al0.88,X2YZ,Ta,0.12,Al,265.7244,-65.9938,2.18E-05,,Poly,Bulk,"arc melting, homogenized at 1273 K for 12 h, annealed at 1273 K for 1 hr and then 673 K for 6 hr",Thermoelectric properties of the Heusler-type Fe2VTaxAl1-x alloys,,,,,,
Fe2VAl,Fe2VTa0.12Al0.88,X2YZ,Ta,0.12,Al,381.6254,-89.9492,2.84E-05,,Poly,Bulk,"arc melting, homogenized at 1273 K for 12 h, annealed at 1273 K for 1 hr and then 673 K for 6 hr",Thermoelectric properties of the Heusler-type Fe2VTaxAl1-x alloys,,,,,,
Fe2VAl,Fe2VTa0.12Al0.88,X2YZ,Ta,0.12,Al,493.7574,-101.0249,3.43E-05,,Poly,Bulk,"arc melting, homogenized at 1273 K for 12 h, annealed at 1273 K for 1 hr and then 673 K for 6 hr",Thermoelectric properties of the Heusler-type Fe2VTaxAl1-x alloys,,,,,,
Fe2VAl,Fe2VTa0.12Al0.88,X2YZ,Ta,0.12,Al,572.9093,-101.5765,3.68E-05,,Poly,Bulk,"arc melting, homogenized at 1273 K for 12 h, annealed at 1273 K for 1 hr and then 673 K for 6 hr",Thermoelectric properties of the Heusler-type Fe2VTaxAl1-x alloys,,,,,,
Fe2VAl,Fe2VTa0.12Al0.88,X2YZ,Ta,0.12,Al,702.9446,-89.7920,3.64E-05,,Poly,Bulk,"arc melting, homogenized at 1273 K for 12 h, annealed at 1273 K for 1 hr and then 673 K for 6 hr",Thermoelectric properties of the Heusler-type Fe2VTaxAl1-x alloys,,,,,,
Fe2VAl,(Fe0.66V0.34)75Al25,X2YZ,Al,25,Al,90.0344,16.6099,1.90E-04,,Poly,Bulk,"arc melting, homogenized at 1273 K for 48 h, annealed at 1273 K for 1 h and then at 673 K for 4 h",Effect of off-stoichiometry on the transport properties of the Heusler-type Fe2 VAl compound,,,,,,
Fe2VAl,(Fe0.66V0.34)75Al25,X2YZ,Al,25,Al,176.6323,24.0058,1.43E-04,,Poly,Bulk,"arc melting, homogenized at 1273 K for 48 h, annealed at 1273 K for 1 h and then at 673 K for 4 h",Effect of off-stoichiometry on the transport properties of the Heusler-type Fe2 VAl compound,,,,,,
Fe2VAl,(Fe0.66V0.34)75Al25,X2YZ,Al,25,Al,288.6598,27.5051,7.59E-05,,Poly,Bulk,"arc melting, homogenized at 1273 K for 48 h, annealed at 1273 K for 1 h and then at 673 K for 4 h",Effect of off-stoichiometry on the transport properties of the Heusler-type Fe2 VAl compound,,,,,,
Fe2VAl,(Fe0.66V0.34)75Al25,X2YZ,Al,25,Al,356.0137,27.9097,5.37E-05,,Poly,Bulk,"arc melting, homogenized at 1273 K for 48 h, annealed at 1273 K for 1 h and then at 673 K for 4 h",Effect of off-stoichiometry on the transport properties of the Heusler-type Fe2 VAl compound,,,,,,
Fe2VAl,(Fe0.66V0.34)75Al25,X2YZ,Al,25,Al,399.3127,26.7644,4.57E-05,,Poly,Bulk,"arc melting, homogenized at 1273 K for 48 h, annealed at 1273 K for 1 h and then at 673 K for 4 h",Effect of off-stoichiometry on the transport properties of the Heusler-type Fe2 VAl compound,,,,,,
Fe2VAl,(Fe0.66V0.34)74.7Al25.3,X2YZ,Al,25.3,Al,87.9725,28.4121,5.22E-05,,Poly,Bulk,"arc melting, homogenized at 1273 K for 48 h, annealed at 1273 K for 1 h and then at 673 K for 4 h",Effect of off-stoichiometry on the transport properties of the Heusler-type Fe2 VAl compound,,,,,,
Fe2VAl,(Fe0.66V0.34)74.7Al25.3,X2YZ,Al,25.3,Al,174.5704,50.9432,4.87E-05,,Poly,Bulk,"arc melting, homogenized at 1273 K for 48 h, annealed at 1273 K for 1 h and then at 673 K for 4 h",Effect of off-stoichiometry on the transport properties of the Heusler-type Fe2 VAl compound,,,,,,
Fe2VAl,(Fe0.66V0.34)74.7Al25.3,X2YZ,Al,25.3,Al,253.6082,70.1331,4.45E-05,,Poly,Bulk,"arc melting, homogenized at 1273 K for 48 h, annealed at 1273 K for 1 h and then at 673 K for 4 h",Effect of off-stoichiometry on the transport properties of the Heusler-type Fe2 VAl compound,,,,,,
Fe2VAl,(Fe0.66V0.34)74.7Al25.3,X2YZ,Al,25.3,Al,306.5292,75.6619,4.13E-05,,Poly,Bulk,"arc melting, homogenized at 1273 K for 48 h, annealed at 1273 K for 1 h and then at 673 K for 4 h",Effect of off-stoichiometry on the transport properties of the Heusler-type Fe2 VAl compound,,,,,,
Fe2VAl,(Fe0.66V0.34)74.7Al25.3,X2YZ,Al,25.3,Al,344.3299,76.0218,3.87E-05,,Poly,Bulk,"arc melting, homogenized at 1273 K for 48 h, annealed at 1273 K for 1 h and then at 673 K for 4 h",Effect of off-stoichiometry on the transport properties of the Heusler-type Fe2 VAl compound,,,,,,
Fe2VAl,(Fe0.66V0.34)74.7Al25.3,X2YZ,Al,25.3,Al,401.3746,70.6595,3.42E-05,,Poly,Bulk,"arc melting, homogenized at 1273 K for 48 h, annealed at 1273 K for 1 h and then at 673 K for 4 h",Effect of off-stoichiometry on the transport properties of the Heusler-type Fe2 VAl compound,,,,,,
Fe2VAl,(Fe0.66V0.34)74.5Al25.5,X2YZ,Al,25.5,Al,88.6598,19.0294,2.43E-05,,Poly,Bulk,"arc melting, homogenized at 1273 K for 48 h, annealed at 1273 K for 1 h and then at 673 K for 4 h",Effect of off-stoichiometry on the transport properties of the Heusler-type Fe2 VAl compound,,,,,,
Fe2VAl,(Fe0.66V0.34)74.5Al25.5,X2YZ,Al,25.5,Al,162.8866,31.2499,2.56E-05,,Poly,Bulk,"arc melting, homogenized at 1273 K for 48 h, annealed at 1273 K for 1 h and then at 673 K for 4 h",Effect of off-stoichiometry on the transport properties of the Heusler-type Fe2 VAl compound,,,,,,
Fe2VAl,(Fe0.66V0.34)74.5Al25.5,X2YZ,Al,25.5,Al,257.7320,56.5177,3.01E-05,,Poly,Bulk,"arc melting, homogenized at 1273 K for 48 h, annealed at 1273 K for 1 h and then at 673 K for 4 h",Effect of off-stoichiometry on the transport properties of the Heusler-type Fe2 VAl compound,,,,,,
Fe2VAl,(Fe0.66V0.34)74.5Al25.5,X2YZ,Al,25.5,Al,314.7766,69.3176,3.24E-05,,Poly,Bulk,"arc melting, homogenized at 1273 K for 48 h, annealed at 1273 K for 1 h and then at 673 K for 4 h",Effect of off-stoichiometry on the transport properties of the Heusler-type Fe2 VAl compound,,,,,,
Fe2VAl,(Fe0.66V0.34)74.5Al25.5,X2YZ,Al,25.5,Al,360.1375,72.1106,3.34E-05,,Poly,Bulk,"arc melting, homogenized at 1273 K for 48 h, annealed at 1273 K for 1 h and then at 673 K for 4 h",Effect of off-stoichiometry on the transport properties of the Heusler-type Fe2 VAl compound,,,,,,
Fe2VAl,(Fe0.66V0.34)74.5Al25.5,X2YZ,Al,25.5,Al,397.9381,73.0759,3.37E-05,,Poly,Bulk,"arc melting, homogenized at 1273 K for 48 h, annealed at 1273 K for 1 h and then at 673 K for 4 h",Effect of off-stoichiometry on the transport properties of the Heusler-type Fe2 VAl compound,,,,,,
Fe2VAl,(Fe0.66V0.34)75.2Al24.8,X2YZ,Al,24.8,Al,88.6598,-20.0192,X,,Poly,Bulk,"arc melting, homogenized at 1273 K for 48 h, annealed at 1273 K for 1 h and then at 673 K for 4 h",Effect of off-stoichiometry on the transport properties of the Heusler-type Fe2 VAl compound,,,,,,
Fe2VAl,(Fe0.66V0.34)75.2Al24.8,X2YZ,Al,24.8,Al,162.1993,-32.6215,X,,Poly,Bulk,"arc melting, homogenized at 1273 K for 48 h, annealed at 1273 K for 1 h and then at 673 K for 4 h",Effect of off-stoichiometry on the transport properties of the Heusler-type Fe2 VAl compound,,,,,,
Fe2VAl,(Fe0.66V0.34)75.2Al24.8,X2YZ,Al,24.8,Al,219.9313,-38.5881,X,,Poly,Bulk,"arc melting, homogenized at 1273 K for 48 h, annealed at 1273 K for 1 h and then at 673 K for 4 h",Effect of off-stoichiometry on the transport properties of the Heusler-type Fe2 VAl compound,,,,,,
Fe2VAl,(Fe0.66V0.34)75.2Al24.8,X2YZ,Al,24.8,Al,296.2199,-29.6943,X,,Poly,Bulk,"arc melting, homogenized at 1273 K for 48 h, annealed at 1273 K for 1 h and then at 673 K for 4 h",Effect of off-stoichiometry on the transport properties of the Heusler-type Fe2 VAl compound,,,,,,
Fe2VAl,(Fe0.66V0.34)75.2Al24.8,X2YZ,Al,24.8,Al,397.9381,-15.0106,X,,Poly,Bulk,"arc melting, homogenized at 1273 K for 48 h, annealed at 1273 K for 1 h and then at 673 K for 4 h",Effect of off-stoichiometry on the transport properties of the Heusler-type Fe2 VAl compound,,,,,,
Fe2VAl,(Fe0.66V0.34)73.7Al26.3,X2YZ,Al,26.3,Al,2.6709,X,3.83E-05,,Poly,Bulk,"arc melting, homogenized at 1273 K for 48 h, annealed at 1273 K for 1 h and then at 673 K for 4 h",Effect of off-stoichiometry on the transport properties of the Heusler-type Fe2 VAl compound,,,,,,
Fe2VAl,(Fe0.66V0.34)73.7Al26.3,X2YZ,Al,26.3,Al,32.3950,X,3.38E-05,,Poly,Bulk,"arc melting, homogenized at 1273 K for 48 h, annealed at 1273 K for 1 h and then at 673 K for 4 h",Effect of off-stoichiometry on the transport properties of the Heusler-type Fe2 VAl compound,,,,,,
Fe2VAl,(Fe0.66V0.34)73.7Al26.3,X2YZ,Al,26.3,Al,89.8105,X,3.16E-05,,Poly,Bulk,"arc melting, homogenized at 1273 K for 48 h, annealed at 1273 K for 1 h and then at 673 K for 4 h",Effect of off-stoichiometry on the transport properties of the Heusler-type Fe2 VAl compound,,,,,,
Fe2VAl,(Fe0.66V0.34)73.7Al26.3,X2YZ,Al,26.3,Al,147.2442,X,3.07E-05,,Poly,Bulk,"arc melting, homogenized at 1273 K for 48 h, annealed at 1273 K for 1 h and then at 673 K for 4 h",Effect of off-stoichiometry on the transport properties of the Heusler-type Fe2 VAl compound,,,,,,
Fe2VAl,(Fe0.66V0.34)73.7Al26.3,X2YZ,Al,26.3,Al,236.6337,X,3.27E-05,,Poly,Bulk,"arc melting, homogenized at 1273 K for 48 h, annealed at 1273 K for 1 h and then at 673 K for 4 h",Effect of off-stoichiometry on the transport properties of the Heusler-type Fe2 VAl compound,,,,,,
Fe2VAl,(Fe0.66V0.34)73.7Al26.3,X2YZ,Al,26.3,Al,326.0414,X,3.59E-05,,Poly,Bulk,"arc melting, homogenized at 1273 K for 48 h, annealed at 1273 K for 1 h and then at 673 K for 4 h",Effect of off-stoichiometry on the transport properties of the Heusler-type Fe2 VAl compound,,,,,,
Fe2VAl,(Fe0.66V0.34)73.7Al26.3,X2YZ,Al,26.3,Al,392.0491,X,3.95E-05,,Poly,Bulk,"arc melting, homogenized at 1273 K for 48 h, annealed at 1273 K for 1 h and then at 673 K for 4 h",Effect of off-stoichiometry on the transport properties of the Heusler-type Fe2 VAl compound,,,,,,
Fe2VAl,(Fe0.66V0.34)76.4Al24.6,X2YZ,Al,24.6,Al,87.9725,-49.0797,1.73E-04,,Poly,Bulk,"arc melting, homogenized at 1273 K for 48 h, annealed at 1273 K for 1 h and then at 673 K for 4 h",Effect of off-stoichiometry on the transport properties of the Heusler-type Fe2 VAl compound,,,,,,
Fe2VAl,(Fe0.66V0.34)76.4Al24.6,X2YZ,Al,24.6,Al,140.2062,-69.5845,1.52E-04,,Poly,Bulk,"arc melting, homogenized at 1273 K for 48 h, annealed at 1273 K for 1 h and then at 673 K for 4 h",Effect of off-stoichiometry on the transport properties of the Heusler-type Fe2 VAl compound,,,,,,
Fe2VAl,(Fe0.66V0.34)76.4Al24.6,X2YZ,Al,24.6,Al,204.1237,-87.9526,1.26E-04,,Poly,Bulk,"arc melting, homogenized at 1273 K for 48 h, annealed at 1273 K for 1 h and then at 673 K for 4 h",Effect of off-stoichiometry on the transport properties of the Heusler-type Fe2 VAl compound,,,,,,
Fe2VAl,(Fe0.66V0.34)76.4Al24.6,X2YZ,Al,24.6,Al,243.2990,-91.2230,1.10E-04,,Poly,Bulk,"arc melting, homogenized at 1273 K for 48 h, annealed at 1273 K for 1 h and then at 673 K for 4 h",Effect of off-stoichiometry on the transport properties of the Heusler-type Fe2 VAl compound,,,,,,
Fe2VAl,(Fe0.66V0.34)76.4Al24.6,X2YZ,Al,24.6,Al,285.9107,-85.7099,9.39E-05,,Poly,Bulk,"arc melting, homogenized at 1273 K for 48 h, annealed at 1273 K for 1 h and then at 673 K for 4 h",Effect of off-stoichiometry on the transport properties of the Heusler-type Fe2 VAl compound,,,,,,
Fe2VAl,(Fe0.66V0.34)76.4Al24.6,X2YZ,Al,24.6,Al,399.3127,-58.2950,5.65E-05,,Poly,Bulk,"arc melting, homogenized at 1273 K for 48 h, annealed at 1273 K for 1 h and then at 673 K for 4 h",Effect of off-stoichiometry on the transport properties of the Heusler-type Fe2 VAl compound,,,,,,
Fe2VAl,(Fe0.66V0.34)76.7Al24.3,X2YZ,Al,24.3,Al,87.9725,-75.4149,7.39E-05,,Poly,Bulk,"arc melting, homogenized at 1273 K for 48 h, annealed at 1273 K for 1 h and then at 673 K for 4 h",Effect of off-stoichiometry on the transport properties of the Heusler-type Fe2 VAl compound,,,,,,
Fe2VAl,(Fe0.66V0.34)76.7Al24.3,X2YZ,Al,24.3,Al,164.9485,-115.8605,7.22E-05,,Poly,Bulk,"arc melting, homogenized at 1273 K for 48 h, annealed at 1273 K for 1 h and then at 673 K for 4 h",Effect of off-stoichiometry on the transport properties of the Heusler-type Fe2 VAl compound,,,,,,
Fe2VAl,(Fe0.66V0.34)76.7Al24.3,X2YZ,Al,24.3,Al,195.8763,-127.0137,6.96E-05,,Poly,Bulk,"arc melting, homogenized at 1273 K for 48 h, annealed at 1273 K for 1 h and then at 673 K for 4 h",Effect of off-stoichiometry on the transport properties of the Heusler-type Fe2 VAl compound,,,,,,
Fe2VAl,(Fe0.66V0.34)76.7Al24.3,X2YZ,Al,24.3,Al,242.6117,-136.6295,6.65E-05,,Poly,Bulk,"arc melting, homogenized at 1273 K for 48 h, annealed at 1273 K for 1 h and then at 673 K for 4 h",Effect of off-stoichiometry on the transport properties of the Heusler-type Fe2 VAl compound,,,,,,
Fe2VAl,(Fe0.66V0.34)76.7Al24.3,X2YZ,Al,24.3,Al,305.1546,-126.8483,6.40E-05,,Poly,Bulk,"arc melting, homogenized at 1273 K for 48 h, annealed at 1273 K for 1 h and then at 673 K for 4 h",Effect of off-stoichiometry on the transport properties of the Heusler-type Fe2 VAl compound,,,,,,
Fe2VAl,(Fe0.66V0.34)76.7Al24.3,X2YZ,Al,24.3,Al,400.0000,-99.4615,5.85E-05,,Poly,Bulk,"arc melting, homogenized at 1273 K for 48 h, annealed at 1273 K for 1 h and then at 673 K for 4 h",Effect of off-stoichiometry on the transport properties of the Heusler-type Fe2 VAl compound,,,,,,
Fe2VAl,Fe2V0.9Cr0.1Al0.9Si0.1,X2YZ,"Cr, Si","0.1, 0.1","V, Al",13.6380,-2.3222,6.16E-05,,Poly,Bulk,"annealed at 1273 K for 6 h, further annealed for 12 h",Observation of enhanced thermopower due to spinfluctuation in weak itinerant ferromagnet,,,,,,
Fe2VAl,Fe2V0.9Cr0.1Al0.9Si0.1,X2YZ,"Cr, Si","0.1, 0.1","V, Al",52.7398,-8.6575,6.10E-05,,Poly,Bulk,"annealed at 1273 K for 6 h, further annealed for 12 h",Observation of enhanced thermopower due to spinfluctuation in weak itinerant ferromagnet,,,,,,
Fe2VAl,Fe2V0.9Cr0.1Al0.9Si0.1,X2YZ,"Cr, Si","0.1, 0.1","V, Al",98.9616,-17.1937,6.20E-05,,Poly,Bulk,"annealed at 1273 K for 6 h, further annealed for 12 h",Observation of enhanced thermopower due to spinfluctuation in weak itinerant ferromagnet,,,,,,
Fe2VAl,Fe2V0.9Cr0.1Al0.9Si0.1,X2YZ,"Cr, Si","0.1, 0.1","V, Al",135.3691,-25.8642,6.30E-05,,Poly,Bulk,"annealed at 1273 K for 6 h, further annealed for 12 h",Observation of enhanced thermopower due to spinfluctuation in weak itinerant ferromagnet,,,,,,
Fe2VAl,Fe2V0.9Cr0.1Al0.9Si0.1,X2YZ,"Cr, Si","0.1, 0.1","V, Al",163.1271,-33.2179,6.35E-05,,Poly,Bulk,"annealed at 1273 K for 6 h, further annealed for 12 h",Observation of enhanced thermopower due to spinfluctuation in weak itinerant ferromagnet,,,,,,
Fe2VAl,Fe2V0.9Cr0.1Al0.9Si0.1,X2YZ,"Cr, Si","0.1, 0.1","V, Al",198.0894,-39.0524,6.24E-05,,Poly,Bulk,"annealed at 1273 K for 6 h, further annealed for 12 h",Observation of enhanced thermopower due to spinfluctuation in weak itinerant ferromagnet,,,,,,
Fe2VAl,Fe2V0.9Cr0.1Al0.9Si0.1,X2YZ,"Cr, Si","0.1, 0.1","V, Al",239.0738,-45.5753,6.03E-05,,Poly,Bulk,"annealed at 1273 K for 6 h, further annealed for 12 h",Observation of enhanced thermopower due to spinfluctuation in weak itinerant ferromagnet,,,,,,
Fe2VAl,Fe2V0.9Cr0.1Al0.9Si0.1,X2YZ,"Cr, Si","0.1, 0.1","V, Al",270.3166,-49.0169,5.83E-05,,Poly,Bulk,"annealed at 1273 K for 6 h, further annealed for 12 h",Observation of enhanced thermopower due to spinfluctuation in weak itinerant ferromagnet,,,,,,
Fe2VAl,Fe2V0.9Cr0.1Al0.9Si0.1,X2YZ,"Cr, Si","0.1, 0.1","V, Al",307.5959,-52.5164,5.66E-05,,Poly,Bulk,"annealed at 1273 K for 6 h, further annealed for 12 h",Observation of enhanced thermopower due to spinfluctuation in weak itinerant ferromagnet,,,,,,
Fe2VAl,Fe1.95V1.05Al,X2YZ,X,X,X,100,-77.2674,1.47E-05,,Poly,Bulk,"homogenized at 1273K for 48 h, annealed at 1273K for 1 h and then at 673 K for 4 h",Doping effects on thermoelectric properties of the off- stoichiometric Heusler compounds Fe2−xV1+xAl Doping effects on thermoelectric properties of the off- stoichiometric Heusler compounds Fe2−xV1+xAl ,,,,,,
Fe2VAl,Fe1.95V1.05Al,X2YZ,X,X,X,118.8,-89.2815,1.46E-05,,Poly,Bulk,"homogenized at 1273K for 48 h, annealed at 1273K for 1 h and then at 673 K for 4 h",Doping effects on thermoelectric properties of the off- stoichiometric Heusler compounds Fe2−xV1+xAl Doping effects on thermoelectric properties of the off- stoichiometric Heusler compounds Fe2−xV1+xAl ,,,,,,
Fe2VAl,Fe1.95V1.05Al,X2YZ,X,X,X,139.2,-101.296,1.45E-05,,Poly,Bulk,"homogenized at 1273K for 48 h, annealed at 1273K for 1 h and then at 673 K for 4 h",Doping effects on thermoelectric properties of the off- stoichiometric Heusler compounds Fe2−xV1+xAl Doping effects on thermoelectric properties of the off- stoichiometric Heusler compounds Fe2−xV1+xAl ,,,,,,
Fe2VAl,Fe1.95V1.05Al,X2YZ,X,X,X,160.1,-111.19,1.42E-05,,Poly,Bulk,"homogenized at 1273K for 48 h, annealed at 1273K for 1 h and then at 673 K for 4 h",Doping effects on thermoelectric properties of the off- stoichiometric Heusler compounds Fe2−xV1+xAl Doping effects on thermoelectric properties of the off- stoichiometric Heusler compounds Fe2−xV1+xAl ,,,,,,
Fe2VAl,Fe1.95V1.05Al,X2YZ,X,X,X,177.8,-120.848,1.38E-05,,Poly,Bulk,"homogenized at 1273K for 48 h, annealed at 1273K for 1 h and then at 673 K for 4 h",Doping effects on thermoelectric properties of the off- stoichiometric Heusler compounds Fe2−xV1+xAl Doping effects on thermoelectric properties of the off- stoichiometric Heusler compounds Fe2−xV1+xAl ,,,,,,
Fe2VAl,Fe1.95V1.05Al,X2YZ,X,X,X,200.9,-129.093,1.32E-05,,Poly,Bulk,"homogenized at 1273K for 48 h, annealed at 1273K for 1 h and then at 673 K for 4 h",Doping effects on thermoelectric properties of the off- stoichiometric Heusler compounds Fe2−xV1+xAl Doping effects on thermoelectric properties of the off- stoichiometric Heusler compounds Fe2−xV1+xAl ,,,,,,
Fe2VAl,Fe1.95V1.05Al,X2YZ,X,X,X,219.7,-134.747,1.26E-05,,Poly,Bulk,"homogenized at 1273K for 48 h, annealed at 1273K for 1 h and then at 673 K for 4 h",Doping effects on thermoelectric properties of the off- stoichiometric Heusler compounds Fe2−xV1+xAl Doping effects on thermoelectric properties of the off- stoichiometric Heusler compounds Fe2−xV1+xAl ,,,,,,
Fe2VAl,Fe1.95V1.05Al,X2YZ,X,X,X,239,-136.631,1.21E-05,,Poly,Bulk,"homogenized at 1273K for 48 h, annealed at 1273K for 1 h and then at 673 K for 4 h",Doping effects on thermoelectric properties of the off- stoichiometric Heusler compounds Fe2−xV1+xAl Doping effects on thermoelectric properties of the off- stoichiometric Heusler compounds Fe2−xV1+xAl ,,,,,,
Fe2VAl,Fe1.95V1.05Al,X2YZ,X,X,X,258.8,-136.867,1.16E-05,,Poly,Bulk,"homogenized at 1273K for 48 h, annealed at 1273K for 1 h and then at 673 K for 4 h",Doping effects on thermoelectric properties of the off- stoichiometric Heusler compounds Fe2−xV1+xAl Doping effects on thermoelectric properties of the off- stoichiometric Heusler compounds Fe2−xV1+xAl ,,,,,,
Fe2VAl,Fe1.95V1.05Al,X2YZ,X,X,X,279.8,-134.511,1.10E-05,,Poly,Bulk,"homogenized at 1273K for 48 h, annealed at 1273K for 1 h and then at 673 K for 4 h",Doping effects on thermoelectric properties of the off- stoichiometric Heusler compounds Fe2−xV1+xAl Doping effects on thermoelectric properties of the off- stoichiometric Heusler compounds Fe2−xV1+xAl ,,,,,,
Fe2VAl,Fe1.95V1.05Al,X2YZ,X,X,X,301.8,-130.742,1.04E-05,,Poly,Bulk,"homogenized at 1273K for 48 h, annealed at 1273K for 1 h and then at 673 K for 4 h",Doping effects on thermoelectric properties of the off- stoichiometric Heusler compounds Fe2−xV1+xAl Doping effects on thermoelectric properties of the off- stoichiometric Heusler compounds Fe2−xV1+xAl ,,,,,,
Fe2VAl,Fe1.95V1.05Al,X2YZ,X,X,X,321.1,-125.324,9.87E-06,,Poly,Bulk,"homogenized at 1273K for 48 h, annealed at 1273K for 1 h and then at 673 K for 4 h",Doping effects on thermoelectric properties of the off- stoichiometric Heusler compounds Fe2−xV1+xAl Doping effects on thermoelectric properties of the off- stoichiometric Heusler compounds Fe2−xV1+xAl ,,,,,,
Fe2VAl,Fe1.95V1.05Al,X2YZ,X,X,X,341.5,-120.141,9.34E-06,,Poly,Bulk,"homogenized at 1273K for 48 h, annealed at 1273K for 1 h and then at 673 K for 4 h",Doping effects on thermoelectric properties of the off- stoichiometric Heusler compounds Fe2−xV1+xAl Doping effects on thermoelectric properties of the off- stoichiometric Heusler compounds Fe2−xV1+xAl ,,,,,,
Fe2VAl,Fe1.95V1.05Al,X2YZ,X,X,X,360.3,-113.781,8.82E-06,,Poly,Bulk,"homogenized at 1273K for 48 h, annealed at 1273K for 1 h and then at 673 K for 4 h",Doping effects on thermoelectric properties of the off- stoichiometric Heusler compounds Fe2−xV1+xAl Doping effects on thermoelectric properties of the off- stoichiometric Heusler compounds Fe2−xV1+xAl ,,,,,,
Fe2VAl,Fe1.95V1.05Al,X2YZ,X,X,X,381.3,-106.949,8.22E-06,,Poly,Bulk,"homogenized at 1273K for 48 h, annealed at 1273K for 1 h and then at 673 K for 4 h",Doping effects on thermoelectric properties of the off- stoichiometric Heusler compounds Fe2−xV1+xAl Doping effects on thermoelectric properties of the off- stoichiometric Heusler compounds Fe2−xV1+xAl ,,,,,,
Fe2VAl,Fe1.95V1.05Al,X2YZ,X,X,X,398.9,-103.651,7.75E-06,,Poly,Bulk,"homogenized at 1273K for 48 h, annealed at 1273K for 1 h and then at 673 K for 4 h",Doping effects on thermoelectric properties of the off- stoichiometric Heusler compounds Fe2−xV1+xAl Doping effects on thermoelectric properties of the off- stoichiometric Heusler compounds Fe2−xV1+xAl ,,,,,,
Fe2VAl,Fe1.95V1.05Al0.97Si0.03,X2YZ,Si,0.03,Al,98.9,-81.5077,9.33E-06,,Poly,Bulk,"homogenized at 1273K for 48 h, annealed at 1273K for 1 h and then at 673 K for 4 h",Doping effects on thermoelectric properties of the off- stoichiometric Heusler compounds Fe2−xV1+xAl Doping effects on thermoelectric properties of the off- stoichiometric Heusler compounds Fe2−xV1+xAl ,,,,,,
Fe2VAl,Fe1.95V1.05Al0.97Si0.03,X2YZ,Si,0.03,Al,119.9,-97.7621,9.46E-06,,Poly,Bulk,"homogenized at 1273K for 48 h, annealed at 1273K for 1 h and then at 673 K for 4 h",Doping effects on thermoelectric properties of the off- stoichiometric Heusler compounds Fe2−xV1+xAl Doping effects on thermoelectric properties of the off- stoichiometric Heusler compounds Fe2−xV1+xAl ,,,,,,
Fe2VAl,Fe1.95V1.05Al0.97Si0.03,X2YZ,Si,0.03,Al,140.3,-114.016,9.61E-06,,Poly,Bulk,"homogenized at 1273K for 48 h, annealed at 1273K for 1 h and then at 673 K for 4 h",Doping effects on thermoelectric properties of the off- stoichiometric Heusler compounds Fe2−xV1+xAl Doping effects on thermoelectric properties of the off- stoichiometric Heusler compounds Fe2−xV1+xAl ,,,,,,
Fe2VAl,Fe1.95V1.05Al0.97Si0.03,X2YZ,Si,0.03,Al,159,-130.035,9.64E-06,,Poly,Bulk,"homogenized at 1273K for 48 h, annealed at 1273K for 1 h and then at 673 K for 4 h",Doping effects on thermoelectric properties of the off- stoichiometric Heusler compounds Fe2−xV1+xAl Doping effects on thermoelectric properties of the off- stoichiometric Heusler compounds Fe2−xV1+xAl ,,,,,,
Fe2VAl,Fe1.95V1.05Al0.97Si0.03,X2YZ,Si,0.03,Al,181.1,-145.347,9.52E-06,,Poly,Bulk,"homogenized at 1273K for 48 h, annealed at 1273K for 1 h and then at 673 K for 4 h",Doping effects on thermoelectric properties of the off- stoichiometric Heusler compounds Fe2−xV1+xAl Doping effects on thermoelectric properties of the off- stoichiometric Heusler compounds Fe2−xV1+xAl ,,,,,,
Fe2VAl,Fe1.95V1.05Al0.97Si0.03,X2YZ,Si,0.03,Al,200.4,-157.833,9.35E-06,,Poly,Bulk,"homogenized at 1273K for 48 h, annealed at 1273K for 1 h and then at 673 K for 4 h",Doping effects on thermoelectric properties of the off- stoichiometric Heusler compounds Fe2−xV1+xAl Doping effects on thermoelectric properties of the off- stoichiometric Heusler compounds Fe2−xV1+xAl ,,,,,,
Fe2VAl,Fe1.95V1.05Al0.97Si0.03,X2YZ,Si,0.03,Al,219.1,-167.962,9.15E-06,,Poly,Bulk,"homogenized at 1273K for 48 h, annealed at 1273K for 1 h and then at 673 K for 4 h",Doping effects on thermoelectric properties of the off- stoichiometric Heusler compounds Fe2−xV1+xAl Doping effects on thermoelectric properties of the off- stoichiometric Heusler compounds Fe2−xV1+xAl ,,,,,,
Fe2VAl,Fe1.95V1.05Al0.97Si0.03,X2YZ,Si,0.03,Al,239.5,-175.265,8.93E-06,,Poly,Bulk,"homogenized at 1273K for 48 h, annealed at 1273K for 1 h and then at 673 K for 4 h",Doping effects on thermoelectric properties of the off- stoichiometric Heusler compounds Fe2−xV1+xAl Doping effects on thermoelectric properties of the off- stoichiometric Heusler compounds Fe2−xV1+xAl ,,,,,,
Fe2VAl,Fe1.95V1.05Al0.97Si0.03,X2YZ,Si,0.03,Al,259.4,-180.919,8.71E-06,,Poly,Bulk,"homogenized at 1273K for 48 h, annealed at 1273K for 1 h and then at 673 K for 4 h",Doping effects on thermoelectric properties of the off- stoichiometric Heusler compounds Fe2−xV1+xAl Doping effects on thermoelectric properties of the off- stoichiometric Heusler compounds Fe2−xV1+xAl ,,,,,,
Fe2VAl,Fe1.95V1.05Al0.97Si0.03,X2YZ,Si,0.03,Al,279.8,-182.568,8.48E-06,,Poly,Bulk,"homogenized at 1273K for 48 h, annealed at 1273K for 1 h and then at 673 K for 4 h",Doping effects on thermoelectric properties of the off- stoichiometric Heusler compounds Fe2−xV1+xAl Doping effects on thermoelectric properties of the off- stoichiometric Heusler compounds Fe2−xV1+xAl ,,,,,,
Fe2VAl,Fe1.95V1.05Al0.97Si0.03,X2YZ,Si,0.03,Al,299.1,-181.39,8.26E-06,,Poly,Bulk,"homogenized at 1273K for 48 h, annealed at 1273K for 1 h and then at 673 K for 4 h",Doping effects on thermoelectric properties of the off- stoichiometric Heusler compounds Fe2−xV1+xAl Doping effects on thermoelectric properties of the off- stoichiometric Heusler compounds Fe2−xV1+xAl ,,,,,,
Fe2VAl,Fe1.95V1.05Al0.97Si0.03,X2YZ,Si,0.03,Al,319.5,-179.505,8.01E-06,,Poly,Bulk,"homogenized at 1273K for 48 h, annealed at 1273K for 1 h and then at 673 K for 4 h",Doping effects on thermoelectric properties of the off- stoichiometric Heusler compounds Fe2−xV1+xAl Doping effects on thermoelectric properties of the off- stoichiometric Heusler compounds Fe2−xV1+xAl ,,,,,,
Fe2VAl,Fe1.95V1.05Al0.97Si0.03,X2YZ,Si,0.03,Al,340.4,-175.972,7.74E-06,,Poly,Bulk,"homogenized at 1273K for 48 h, annealed at 1273K for 1 h and then at 673 K for 4 h",Doping effects on thermoelectric properties of the off- stoichiometric Heusler compounds Fe2−xV1+xAl Doping effects on thermoelectric properties of the off- stoichiometric Heusler compounds Fe2−xV1+xAl ,,,,,,
Fe2VAl,Fe1.95V1.05Al0.97Si0.03,X2YZ,Si,0.03,Al,359.2,-171.26,7.50E-06,,Poly,Bulk,"homogenized at 1273K for 48 h, annealed at 1273K for 1 h and then at 673 K for 4 h",Doping effects on thermoelectric properties of the off- stoichiometric Heusler compounds Fe2−xV1+xAl Doping effects on thermoelectric properties of the off- stoichiometric Heusler compounds Fe2−xV1+xAl ,,,,,,
Fe2VAl,Fe1.95V1.05Al0.97Si0.03,X2YZ,Si,0.03,Al,380.1,-164.429,7.23E-06,,Poly,Bulk,"homogenized at 1273K for 48 h, annealed at 1273K for 1 h and then at 673 K for 4 h",Doping effects on thermoelectric properties of the off- stoichiometric Heusler compounds Fe2−xV1+xAl Doping effects on thermoelectric properties of the off- stoichiometric Heusler compounds Fe2−xV1+xAl ,,,,,,
Fe2VAl,Fe1.95V1.05Al0.97Si0.03,X2YZ,Si,0.03,Al,400,-160.895,6.95E-06,,Poly,Bulk,"homogenized at 1273K for 48 h, annealed at 1273K for 1 h and then at 673 K for 4 h",Doping effects on thermoelectric properties of the off- stoichiometric Heusler compounds Fe2−xV1+xAl Doping effects on thermoelectric properties of the off- stoichiometric Heusler compounds Fe2−xV1+xAl ,,,,,,
Fe2VAl,Fe1.95V1.05Al0.95Si0.05,X2YZ,Si,0.05,Al,102.2,-74.4405,7.04E-06,,Poly,Bulk,"homogenized at 1273K for 48 h, annealed at 1273K for 1 h and then at 673 K for 4 h",Doping effects on thermoelectric properties of the off- stoichiometric Heusler compounds Fe2−xV1+xAl Doping effects on thermoelectric properties of the off- stoichiometric Heusler compounds Fe2−xV1+xAl ,,,,,,
Fe2VAl,Fe1.95V1.05Al0.95Si0.05,X2YZ,Si,0.05,Al,119.9,-90.9305,7.12E-06,,Poly,Bulk,"homogenized at 1273K for 48 h, annealed at 1273K for 1 h and then at 673 K for 4 h",Doping effects on thermoelectric properties of the off- stoichiometric Heusler compounds Fe2−xV1+xAl Doping effects on thermoelectric properties of the off- stoichiometric Heusler compounds Fe2−xV1+xAl ,,,,,,
Fe2VAl,Fe1.95V1.05Al0.95Si0.05,X2YZ,Si,0.05,Al,140.3,-107.42,7.21E-06,,Poly,Bulk,"homogenized at 1273K for 48 h, annealed at 1273K for 1 h and then at 673 K for 4 h",Doping effects on thermoelectric properties of the off- stoichiometric Heusler compounds Fe2−xV1+xAl Doping effects on thermoelectric properties of the off- stoichiometric Heusler compounds Fe2−xV1+xAl ,,,,,,
Fe2VAl,Fe1.95V1.05Al0.95Si0.05,X2YZ,Si,0.05,Al,160.1,-123.439,7.26E-06,,Poly,Bulk,"homogenized at 1273K for 48 h, annealed at 1273K for 1 h and then at 673 K for 4 h",Doping effects on thermoelectric properties of the off- stoichiometric Heusler compounds Fe2−xV1+xAl Doping effects on thermoelectric properties of the off- stoichiometric Heusler compounds Fe2−xV1+xAl ,,,,,,
Fe2VAl,Fe1.95V1.05Al0.95Si0.05,X2YZ,Si,0.05,Al,180.5,-137.809,7.24E-06,,Poly,Bulk,"homogenized at 1273K for 48 h, annealed at 1273K for 1 h and then at 673 K for 4 h",Doping effects on thermoelectric properties of the off- stoichiometric Heusler compounds Fe2−xV1+xAl Doping effects on thermoelectric properties of the off- stoichiometric Heusler compounds Fe2−xV1+xAl ,,,,,,
Fe2VAl,Fe1.95V1.05Al0.95Si0.05,X2YZ,Si,0.05,Al,199.8,-149.352,7.17E-06,,Poly,Bulk,"homogenized at 1273K for 48 h, annealed at 1273K for 1 h and then at 673 K for 4 h",Doping effects on thermoelectric properties of the off- stoichiometric Heusler compounds Fe2−xV1+xAl Doping effects on thermoelectric properties of the off- stoichiometric Heusler compounds Fe2−xV1+xAl ,,,,,,
Fe2VAl,Fe1.95V1.05Al0.95Si0.05,X2YZ,Si,0.05,Al,220.2,-157.833,7.08E-06,,Poly,Bulk,"homogenized at 1273K for 48 h, annealed at 1273K for 1 h and then at 673 K for 4 h",Doping effects on thermoelectric properties of the off- stoichiometric Heusler compounds Fe2−xV1+xAl Doping effects on thermoelectric properties of the off- stoichiometric Heusler compounds Fe2−xV1+xAl ,,,,,,
Fe2VAl,Fe1.95V1.05Al0.95Si0.05,X2YZ,Si,0.05,Al,239.5,-164.429,6.98E-06,,Poly,Bulk,"homogenized at 1273K for 48 h, annealed at 1273K for 1 h and then at 673 K for 4 h",Doping effects on thermoelectric properties of the off- stoichiometric Heusler compounds Fe2−xV1+xAl Doping effects on thermoelectric properties of the off- stoichiometric Heusler compounds Fe2−xV1+xAl ,,,,,,
Fe2VAl,Fe1.95V1.05Al0.95Si0.05,X2YZ,Si,0.05,Al,261,-168.905,6.87E-06,,Poly,Bulk,"homogenized at 1273K for 48 h, annealed at 1273K for 1 h and then at 673 K for 4 h",Doping effects on thermoelectric properties of the off- stoichiometric Heusler compounds Fe2−xV1+xAl Doping effects on thermoelectric properties of the off- stoichiometric Heusler compounds Fe2−xV1+xAl ,,,,,,
Fe2VAl,Fe1.95V1.05Al0.95Si0.05,X2YZ,Si,0.05,Al,280.3,-171.26,6.78E-06,,Poly,Bulk,"homogenized at 1273K for 48 h, annealed at 1273K for 1 h and then at 673 K for 4 h",Doping effects on thermoelectric properties of the off- stoichiometric Heusler compounds Fe2−xV1+xAl Doping effects on thermoelectric properties of the off- stoichiometric Heusler compounds Fe2−xV1+xAl ,,,,,,
Fe2VAl,Fe1.95V1.05Al0.95Si0.05,X2YZ,Si,0.05,Al,300.2,-171.26,6.70E-06,,Poly,Bulk,"homogenized at 1273K for 48 h, annealed at 1273K for 1 h and then at 673 K for 4 h",Doping effects on thermoelectric properties of the off- stoichiometric Heusler compounds Fe2−xV1+xAl Doping effects on thermoelectric properties of the off- stoichiometric Heusler compounds Fe2−xV1+xAl ,,,,,,
Fe2VAl,Fe1.95V1.05Al0.95Si0.05,X2YZ,Si,0.05,Al,321.1,-170.789,6.63E-06,,Poly,Bulk,"homogenized at 1273K for 48 h, annealed at 1273K for 1 h and then at 673 K for 4 h",Doping effects on thermoelectric properties of the off- stoichiometric Heusler compounds Fe2−xV1+xAl Doping effects on thermoelectric properties of the off- stoichiometric Heusler compounds Fe2−xV1+xAl ,,,,,,
Fe2VAl,Fe1.95V1.05Al0.95Si0.05,X2YZ,Si,0.05,Al,339.9,-167.256,6.57E-06,,Poly,Bulk,"homogenized at 1273K for 48 h, annealed at 1273K for 1 h and then at 673 K for 4 h",Doping effects on thermoelectric properties of the off- stoichiometric Heusler compounds Fe2−xV1+xAl Doping effects on thermoelectric properties of the off- stoichiometric Heusler compounds Fe2−xV1+xAl ,,,,,,
Fe2VAl,Fe1.95V1.05Al0.95Si0.05,X2YZ,Si,0.05,Al,360.3,-163.251,6.46E-06,,Poly,Bulk,"homogenized at 1273K for 48 h, annealed at 1273K for 1 h and then at 673 K for 4 h",Doping effects on thermoelectric properties of the off- stoichiometric Heusler compounds Fe2−xV1+xAl Doping effects on thermoelectric properties of the off- stoichiometric Heusler compounds Fe2−xV1+xAl ,,,,,,
Fe2VAl,Fe1.95V1.05Al0.95Si0.05,X2YZ,Si,0.05,Al,379,-156.655,6.30E-06,,Poly,Bulk,"homogenized at 1273K for 48 h, annealed at 1273K for 1 h and then at 673 K for 4 h",Doping effects on thermoelectric properties of the off- stoichiometric Heusler compounds Fe2−xV1+xAl Doping effects on thermoelectric properties of the off- stoichiometric Heusler compounds Fe2−xV1+xAl ,,,,,,
Fe2VAl,Fe1.95V1.05Al0.95Si0.05,X2YZ,Si,0.05,Al,400.6,-154.064,6.10E-06,,Poly,Bulk,"homogenized at 1273K for 48 h, annealed at 1273K for 1 h and then at 673 K for 4 h",Doping effects on thermoelectric properties of the off- stoichiometric Heusler compounds Fe2−xV1+xAl Doping effects on thermoelectric properties of the off- stoichiometric Heusler compounds Fe2−xV1+xAl ,,,,,,
Fe2VAl,Fe1.95V1.05Al0.90Si0.10,X2YZ,Si,0.1,Al,99.45,-75.8539,3.32E-06,,Poly,Bulk,"homogenized at 1273K for 48 h, annealed at 1273K for 1 h and then at 673 K for 4 h",Doping effects on thermoelectric properties of the off- stoichiometric Heusler compounds Fe2−xV1+xAl Doping effects on thermoelectric properties of the off- stoichiometric Heusler compounds Fe2−xV1+xAl ,,,,,,
Fe2VAl,Fe1.95V1.05Al0.90Si0.10,X2YZ,Si,0.1,Al,118.2,-86.4547,3.43E-06,,Poly,Bulk,"homogenized at 1273K for 48 h, annealed at 1273K for 1 h and then at 673 K for 4 h",Doping effects on thermoelectric properties of the off- stoichiometric Heusler compounds Fe2−xV1+xAl Doping effects on thermoelectric properties of the off- stoichiometric Heusler compounds Fe2−xV1+xAl ,,,,,,
Fe2VAl,Fe1.95V1.05Al0.90Si0.10,X2YZ,Si,0.1,Al,139.7,-97.2909,3.56E-06,,Poly,Bulk,"homogenized at 1273K for 48 h, annealed at 1273K for 1 h and then at 673 K for 4 h",Doping effects on thermoelectric properties of the off- stoichiometric Heusler compounds Fe2−xV1+xAl Doping effects on thermoelectric properties of the off- stoichiometric Heusler compounds Fe2−xV1+xAl ,,,,,,
Fe2VAl,Fe1.95V1.05Al0.90Si0.10,X2YZ,Si,0.1,Al,159,-107.656,3.68E-06,,Poly,Bulk,"homogenized at 1273K for 48 h, annealed at 1273K for 1 h and then at 673 K for 4 h",Doping effects on thermoelectric properties of the off- stoichiometric Heusler compounds Fe2−xV1+xAl Doping effects on thermoelectric properties of the off- stoichiometric Heusler compounds Fe2−xV1+xAl ,,,,,,
Fe2VAl,Fe1.95V1.05Al0.90Si0.10,X2YZ,Si,0.1,Al,179.4,-117.079,3.80E-06,,Poly,Bulk,"homogenized at 1273K for 48 h, annealed at 1273K for 1 h and then at 673 K for 4 h",Doping effects on thermoelectric properties of the off- stoichiometric Heusler compounds Fe2−xV1+xAl Doping effects on thermoelectric properties of the off- stoichiometric Heusler compounds Fe2−xV1+xAl ,,,,,,
Fe2VAl,Fe1.95V1.05Al0.90Si0.10,X2YZ,Si,0.1,Al,197.6,-124.382,3.91E-06,,Poly,Bulk,"homogenized at 1273K for 48 h, annealed at 1273K for 1 h and then at 673 K for 4 h",Doping effects on thermoelectric properties of the off- stoichiometric Heusler compounds Fe2−xV1+xAl Doping effects on thermoelectric properties of the off- stoichiometric Heusler compounds Fe2−xV1+xAl ,,,,,,
Fe2VAl,Fe1.95V1.05Al0.90Si0.10,X2YZ,Si,0.1,Al,219.7,-132.155,4.03E-06,,Poly,Bulk,"homogenized at 1273K for 48 h, annealed at 1273K for 1 h and then at 673 K for 4 h",Doping effects on thermoelectric properties of the off- stoichiometric Heusler compounds Fe2−xV1+xAl Doping effects on thermoelectric properties of the off- stoichiometric Heusler compounds Fe2−xV1+xAl ,,,,,,
Fe2VAl,Fe1.95V1.05Al0.90Si0.10,X2YZ,Si,0.1,Al,239,-138.751,4.13E-06,,Poly,Bulk,"homogenized at 1273K for 48 h, annealed at 1273K for 1 h and then at 673 K for 4 h",Doping effects on thermoelectric properties of the off- stoichiometric Heusler compounds Fe2−xV1+xAl Doping effects on thermoelectric properties of the off- stoichiometric Heusler compounds Fe2−xV1+xAl ,,,,,,
Fe2VAl,Fe1.95V1.05Al0.90Si0.10,X2YZ,Si,0.1,Al,258.3,-145.819,4.23E-06,,Poly,Bulk,"homogenized at 1273K for 48 h, annealed at 1273K for 1 h and then at 673 K for 4 h",Doping effects on thermoelectric properties of the off- stoichiometric Heusler compounds Fe2−xV1+xAl Doping effects on thermoelectric properties of the off- stoichiometric Heusler compounds Fe2−xV1+xAl ,,,,,,
Fe2VAl,Fe1.95V1.05Al0.90Si0.10,X2YZ,Si,0.1,Al,279.8,-149.352,4.34E-06,,Poly,Bulk,"homogenized at 1273K for 48 h, annealed at 1273K for 1 h and then at 673 K for 4 h",Doping effects on thermoelectric properties of the off- stoichiometric Heusler compounds Fe2−xV1+xAl Doping effects on thermoelectric properties of the off- stoichiometric Heusler compounds Fe2−xV1+xAl ,,,,,,
Fe2VAl,Fe1.95V1.05Al0.90Si0.10,X2YZ,Si,0.1,Al,300.7,-154.535,4.45E-06,,Poly,Bulk,"homogenized at 1273K for 48 h, annealed at 1273K for 1 h and then at 673 K for 4 h",Doping effects on thermoelectric properties of the off- stoichiometric Heusler compounds Fe2−xV1+xAl Doping effects on thermoelectric properties of the off- stoichiometric Heusler compounds Fe2−xV1+xAl ,,,,,,
Fe2VAl,Fe1.95V1.05Al0.90Si0.10,X2YZ,Si,0.1,Al,318.9,-156.89,4.53E-06,,Poly,Bulk,"homogenized at 1273K for 48 h, annealed at 1273K for 1 h and then at 673 K for 4 h",Doping effects on thermoelectric properties of the off- stoichiometric Heusler compounds Fe2−xV1+xAl Doping effects on thermoelectric properties of the off- stoichiometric Heusler compounds Fe2−xV1+xAl ,,,,,,
Fe2VAl,Fe1.95V1.05Al0.90Si0.10,X2YZ,Si,0.1,Al,339.3,-157.126,4.62E-06,,Poly,Bulk,"homogenized at 1273K for 48 h, annealed at 1273K for 1 h and then at 673 K for 4 h",Doping effects on thermoelectric properties of the off- stoichiometric Heusler compounds Fe2−xV1+xAl Doping effects on thermoelectric properties of the off- stoichiometric Heusler compounds Fe2−xV1+xAl ,,,,,,
