Repository: sajid-m-islam/esnail

File: esnail/x2yz_compounds.csv (part 7 of 26)
26860,15949,10.1103/physrevb.82.104420,2010-9-17,['ThermoelectricMaterials'],2863,x=0,Co2MnSn,,,200,-6.704325895210443e-06,1906,,1.0626692680566503e-06,,,,,,,,,,,,,,,,,,,,,,,,,,,,,,,,,,,,,,,,,,,,,,,,,,,,,,,,,,,,,,,,,,,,,,,,,,,,,,,,,,,,,,,,,,,,,
26861,15949,10.1103/physrevb.82.104420,2010-9-17,['ThermoelectricMaterials'],2863,x=0,Co2MnSn,,,250,-1.0045594560873425e-05,1906,,1.1411070049175664e-06,,,,,,,,,,,,,,,,,,,,,,,,,,,,,,,,,,,,,,,,,,,,,,,,,,,,,,,,,,,,,,,,,,,,,,,,,,,,,,,,,,,,,,,,,,,,,
26862,15949,10.1103/physrevb.82.104420,2010-9-17,['ThermoelectricMaterials'],2863,x=0,Co2MnSn,,,300,-1.5864399451723976e-05,1906,,1.2201952022279977e-06,,,,,,,,,,,,,,,,,,,,,,,,,,,,,,,,,,,,,,,,,,,,,,,,,,,,,,,,,,,,,,,,,,,,,,,,,,,,,,,,,,,,,,,,,,,,,
26863,15949,10.1103/physrevb.82.104420,2010-9-17,['ThermoelectricMaterials'],2863,x=0,Co2MnSn,,,350,-2.474916428048085e-05,1906,,1.3136934622737882e-06,,,,,,,,,,,,,,,,,,,,,,,,,,,,,,,,,,,,,,,,,,,,,,,,,,,,,,,,,,,,,,,,,,,,,,,,,,,,,,,,,,,,,,,,,,,,,
146795,17965,10.1016/j.tsf.2009.08.029,2010-3,['ThermoelectricMaterials'],18241,873K 100W,Fe2VAl,,"{'Form': {'category': 'Film', 'comment': 'About 4um in thickness'}, 'FabricationProcess': {'category': 'FilmGrowth', 'comment': 'Deposited by using RF magnetron sputtering method at elevated temperature of 873K'}, 'DataType': {'category': 'Experiment', 'comment': ''}, 'RelativeDensity': {'category': '', 'comment': ''}, 'GrainSize': {'category': '100um', 'comment': 'Submicron grain size'}, 'ThermalMeasurement': {'category': 'LaserFlash', 'comment': ''}, 'ElectricalMeasurement': {'category': 'SteadyState+4P', 'comment': 'Under He atmosphere between 350 and 750K'}, 'MaterialFamily': {'category': 'Heusler', 'comment': ''}, 'Purity': {'category': 'SinglePhase', 'comment': 'Single L21 phase with 873K deposition temperature'}}",450,6.475976522120889e-05,15421,,4.705166889985968e-06,,,,0.000893879214663,,,,,,,,,,,,,,,,,,,,,,,,,,,,,,,,,,,,,,,,,,,,,,,,,,,,,,,,,,,,,,,,,,,,,,,,,,,,,,,,,,,,,,,,,
146796,17965,10.1016/j.tsf.2009.08.029,2010-3,['ThermoelectricMaterials'],18241,873K 100W,Fe2VAl,,"{'Form': {'category': 'Film', 'comment': 'About 4um in thickness'}, 'FabricationProcess': {'category': 'FilmGrowth', 'comment': 'Deposited by using RF magnetron sputtering method at elevated temperature of 873K'}, 'DataType': {'category': 'Experiment', 'comment': ''}, 'RelativeDensity': {'category': '', 'comment': ''}, 'GrainSize': {'category': '100um', 'comment': 'Submicron grain size'}, 'ThermalMeasurement': {'category': 'LaserFlash', 'comment': ''}, 'ElectricalMeasurement': {'category': 'SteadyState+4P', 'comment': 'Under He atmosphere between 350 and 750K'}, 'MaterialFamily': {'category': 'Heusler', 'comment': ''}, 'Purity': {'category': 'SinglePhase', 'comment': 'Single L21 phase with 873K deposition temperature'}}",500,5.6722074307506264e-05,15421,,4.3704834634920835e-06,,,,0.0007417804380462,,,,,,,,,,,,,,,,,,,,,,,,,,,,,,,,,,,,,,,,,,,,,,,,,,,,,,,,,,,,,,,,,,,,,,,,,,,,,,,,,,,,,,,,,
146797,17965,10.1016/j.tsf.2009.08.029,2010-3,['ThermoelectricMaterials'],18241,873K 100W,Fe2VAl,,"{'Form': {'category': 'Film', 'comment': 'About 4um in thickness'}, 'FabricationProcess': {'category': 'FilmGrowth', 'comment': 'Deposited by using RF magnetron sputtering method at elevated temperature of 873K'}, 'DataType': {'category': 'Experiment', 'comment': ''}, 'RelativeDensity': {'category': '', 'comment': ''}, 'GrainSize': {'category': '100um', 'comment': 'Submicron grain size'}, 'ThermalMeasurement': {'category': 'LaserFlash', 'comment': ''}, 'ElectricalMeasurement': {'category': 'SteadyState+4P', 'comment': 'Under He atmosphere between 350 and 750K'}, 'MaterialFamily': {'category': 'Heusler', 'comment': ''}, 'Purity': {'category': 'SinglePhase', 'comment': 'Single L21 phase with 873K deposition temperature'}}",550,4.8079216009007907e-05,15421,,4.0530410806663785e-06,,,,0.0005736292554378,,,,,,,,,,,,,,,,,,,,,,,,,,,,,,,,,,,,,,,,,,,,,,,,,,,,,,,,,,,,,,,,,,,,,,,,,,,,,,,,,,,,,,,,,
146798,17965,10.1016/j.tsf.2009.08.029,2010-3,['ThermoelectricMaterials'],18241,873K 100W,Fe2VAl,,"{'Form': {'category': 'Film', 'comment': 'About 4um in thickness'}, 'FabricationProcess': {'category': 'FilmGrowth', 'comment': 'Deposited by using RF magnetron sputtering method at elevated temperature of 873K'}, 'DataType': {'category': 'Experiment', 'comment': ''}, 'RelativeDensity': {'category': '', 'comment': ''}, 'GrainSize': {'category': '100um', 'comment': 'Submicron grain size'}, 'ThermalMeasurement': {'category': 'LaserFlash', 'comment': ''}, 'ElectricalMeasurement': {'category': 'SteadyState+4P', 'comment': 'Under He atmosphere between 350 and 750K'}, 'MaterialFamily': {'category': 'Heusler', 'comment': ''}, 'Purity': {'category': 'SinglePhase', 'comment': 'Single L21 phase with 873K deposition temperature'}}",600,4.024895556556255e-05,15421,,3.753006317127955e-06,,,,0.0004246213922139,,,,,,,,,,,,,,,,,,,,,,,,,,,,,,,,,,,,,,,,,,,,,,,,,,,,,,,,,,,,,,,,,,,,,,,,,,,,,,,,,,,,,,,,,
146799,17965,10.1016/j.tsf.2009.08.029,2010-3,['ThermoelectricMaterials'],18241,873K 100W,Fe2VAl,,"{'Form': {'category': 'Film', 'comment': 'About 4um in thickness'}, 'FabricationProcess': {'category': 'FilmGrowth', 'comment': 'Deposited by using RF magnetron sputtering method at elevated temperature of 873K'}, 'DataType': {'category': 'Experiment', 'comment': ''}, 'RelativeDensity': {'category': '', 'comment': ''}, 'GrainSize': {'category': '100um', 'comment': 'Submicron grain size'}, 'ThermalMeasurement': {'category': 'LaserFlash', 'comment': ''}, 'ElectricalMeasurement': {'category': 'SteadyState+4P', 'comment': 'Under He atmosphere between 350 and 750K'}, 'MaterialFamily': {'category': 'Heusler', 'comment': ''}, 'Purity': {'category': 'SinglePhase', 'comment': 'Single L21 phase with 873K deposition temperature'}}",650,3.354997788077881e-05,15421,,3.451480262043877e-06,,,,0.000308762163076,,,,,,,,,,,,,,,,,,,,,,,,,,,,,,,,,,,,,,,,,,,,,,,,,,,,,,,,,,,,,,,,,,,,,,,,,,,,,,,,,,,,,,,,,
147344,15875,10.1103/physrevb.77.014431,2008-1-22,['ThermoelectricMaterials'],18364,PuPd2Sn,PuPd2Sn,,"{'Form': '', 'FabricationProcess': {'category': 'Melting', 'comment': ''}, 'DataType': {'category': 'Experiment', 'comment': ''}, 'RelativeDensity': '', 'GrainSize': '', 'ThermalMeasurement': '', 'ElectricalMeasurement': '', 'MaterialFamily': '', 'Purity': {'category': 'SinglePhase', 'comment': ''}}",50,-2.7639569301299628e-06,15482,,1.1054182853553595e-06,,,,,,,,,,,,,,,,,9.235381972903554e-11,,,,,,,,,,,,,,,,,,,,,,,,,,,,,,,,,,,,,,,,,,,,,,,,,,,,,,,,,,,,,,,,,,,,,,,,,,,,
147345,15875,10.1103/physrevb.77.014431,2008-1-22,['ThermoelectricMaterials'],18364,PuPd2Sn,PuPd2Sn,,"{'Form': '', 'FabricationProcess': {'category': 'Melting', 'comment': ''}, 'DataType': {'category': 'Experiment', 'comment': ''}, 'RelativeDensity': '', 'GrainSize': '', 'ThermalMeasurement': '', 'ElectricalMeasurement': '', 'MaterialFamily': '', 'Purity': {'category': 'SinglePhase', 'comment': ''}}",100,-2.5590128696874803e-06,15482,,1.1272592731605938e-06,,,,,,,,,,,,,,,,,7.038750328758896e-11,,,,,,,,,,,,,,,,,,,,,,,,,,,,,,,,,,,,,,,,,,,,,,,,,,,,,,,,,,,,,,,,,,,,,,,,,,,,
147346,15875,10.1103/physrevb.77.014431,2008-1-22,['ThermoelectricMaterials'],18364,PuPd2Sn,PuPd2Sn,,"{'Form': '', 'FabricationProcess': {'category': 'Melting', 'comment': ''}, 'DataType': {'category': 'Experiment', 'comment': ''}, 'RelativeDensity': '', 'GrainSize': '', 'ThermalMeasurement': '', 'ElectricalMeasurement': '', 'MaterialFamily': '', 'Purity': {'category': 'SinglePhase', 'comment': ''}}",150,-1.705513836053404e-06,15482,,1.1477263129777977e-06,,,,,,,,,,,,,,,,,6.350902778802807e-11,,,,,,,,,,,,,,,,,,,,,,,,,,,,,,,,,,,,,,,,,,,,,,,,,,,,,,,,,,,,,,,,,,,,,,,,,,,,
147347,15875,10.1103/physrevb.77.014431,2008-1-22,['ThermoelectricMaterials'],18364,PuPd2Sn,PuPd2Sn,,"{'Form': '', 'FabricationProcess': {'category': 'Melting', 'comment': ''}, 'DataType': {'category': 'Experiment', 'comment': ''}, 'RelativeDensity': '', 'GrainSize': '', 'ThermalMeasurement': '', 'ElectricalMeasurement': '', 'MaterialFamily': '', 'Purity': {'category': 'SinglePhase', 'comment': ''}}",200,-9.45429544399954e-07,15482,,1.1873302499514975e-06,,,,,,,,,,,,,,,,,5.673090106170622e-11,,,,,,,,,,,,,,,,,,,,,,,,,,,,,,,,,,,,,,,,,,,,,,,,,,,,,,,,,,,,,,,,,,,,,,,,,,,,
147348,15875,10.1103/physrevb.77.014431,2008-1-22,['ThermoelectricMaterials'],18364,PuPd2Sn,PuPd2Sn,,"{'Form': '', 'FabricationProcess': {'category': 'Melting', 'comment': ''}, 'DataType': {'category': 'Experiment', 'comment': ''}, 'RelativeDensity': '', 'GrainSize': '', 'ThermalMeasurement': '', 'ElectricalMeasurement': '', 'MaterialFamily': '', 'Purity': {'category': 'SinglePhase', 'comment': ''}}",250,1.1560530516709364e-10,15482,,1.1952679583120165e-06,,,,,,,,,,,,,,,,,5.4128024663648416e-11,,,,,,,,,,,,,,,,,,,,,,,,,,,,,,,,,,,,,,,,,,,,,,,,,,,,,,,,,,,,,,,,,,,,,,,,,,,,
148453,1593,10.1016/j.jallcom.2007.07.004,2008-8,['ThermoelectricMaterials'],18556,PCS 1273K,Fe2VAl0.9Si0.1,,"{'Form': {'category': 'Bulk', 'comment': ''}, 'FabricationProcess': {'category': 'Sintering', 'comment': 'Mixed balled milled powders were sintered rapidly using pulse-current sintering technique at 1273K for 3min in vacuum under uniaxial pressure of 40MPa.'}, 'DataType': {'category': 'Experiment', 'comment': ''}, 'RelativeDensity': '', 'GrainSize': {'category': '100nm', 'comment': '200-300nm'}, 'ThermalMeasurement': {'category': 'LaserFlash', 'comment': ''}, 'ElectricalMeasurement': {'category': 'SteadyState+4P', 'comment': ''}, 'MaterialFamily': {'category': 'Heusler', 'comment': ''}, 'Purity': {'category': 'SinglePhase', 'comment': 'L21 structure'}}",350,-0.0001421583423766,15595,,4.708360214793811e-06,,,,0.0041154603104639,,,,,,,,,,,,,,,,,,,,,,,,,,,,,,,,,,,,,,,,,,,,,,,,,,,,,,,,,,,,,,,,,,,,,,,,,,,,,,,,,,,,,,,,,
148454,1593,10.1016/j.jallcom.2007.07.004,2008-8,['ThermoelectricMaterials'],18556,PCS 1273K,Fe2VAl0.9Si0.1,,"{'Form': {'category': 'Bulk', 'comment': ''}, 'FabricationProcess': {'category': 'Sintering', 'comment': 'Mixed balled milled powders were sintered rapidly using pulse-current sintering technique at 1273K for 3min in vacuum under uniaxial pressure of 40MPa.'}, 'DataType': {'category': 'Experiment', 'comment': ''}, 'RelativeDensity': '', 'GrainSize': {'category': '100nm', 'comment': '200-300nm'}, 'ThermalMeasurement': {'category': 'LaserFlash', 'comment': ''}, 'ElectricalMeasurement': {'category': 'SteadyState+4P', 'comment': ''}, 'MaterialFamily': {'category': 'Heusler', 'comment': ''}, 'Purity': {'category': 'SinglePhase', 'comment': 'L21 structure'}}",400,-0.0001277019099638,15595,,4.615665675842738e-06,,,,0.0035000057083125,,,,,,,,,,,,,,,,,,,,,,,,,,,,,,,,,,,,,,,,,,,,,,,,,,,,,,,,,,,,,,,,,,,,,,,,,,,,,,,,,,,,,,,,,
148455,1593,10.1016/j.jallcom.2007.07.004,2008-8,['ThermoelectricMaterials'],18556,PCS 1273K,Fe2VAl0.9Si0.1,,"{'Form': {'category': 'Bulk', 'comment': ''}, 'FabricationProcess': {'category': 'Sintering', 'comment': 'Mixed balled milled powders were sintered rapidly using pulse-current sintering technique at 1273K for 3min in vacuum under uniaxial pressure of 40MPa.'}, 'DataType': {'category': 'Experiment', 'comment': ''}, 'RelativeDensity': '', 'GrainSize': {'category': '100nm', 'comment': '200-300nm'}, 'ThermalMeasurement': {'category': 'LaserFlash', 'comment': ''}, 'ElectricalMeasurement': {'category': 'SteadyState+4P', 'comment': ''}, 'MaterialFamily': {'category': 'Heusler', 'comment': ''}, 'Purity': {'category': 'SinglePhase', 'comment': 'L21 structure'}}",450,-0.0001061672669131,15595,,4.489193736920145e-06,,,,0.0024920845082796,,,,,,,,,,,,,,,,,,,,,,,,,,,,,,,,,,,,,,,,,,,,,,,,,,,,,,,,,,,,,,,,,,,,,,,,,,,,,,,,,,,,,,,,,
148456,1593,10.1016/j.jallcom.2007.07.004,2008-8,['ThermoelectricMaterials'],18556,PCS 1273K,Fe2VAl0.9Si0.1,,"{'Form': {'category': 'Bulk', 'comment': ''}, 'FabricationProcess': {'category': 'Sintering', 'comment': 'Mixed balled milled powders were sintered rapidly using pulse-current sintering technique at 1273K for 3min in vacuum under uniaxial pressure of 40MPa.'}, 'DataType': {'category': 'Experiment', 'comment': ''}, 'RelativeDensity': '', 'GrainSize': {'category': '100nm', 'comment': '200-300nm'}, 'ThermalMeasurement': {'category': 'LaserFlash', 'comment': ''}, 'ElectricalMeasurement': {'category': 'SteadyState+4P', 'comment': ''}, 'MaterialFamily': {'category': 'Heusler', 'comment': ''}, 'Purity': {'category': 'SinglePhase', 'comment': 'L21 structure'}}",500,-8.424966691930233e-05,15595,,4.310610344712154e-06,,,,0.0015883337771539,,,,,,,,,,,,,,,,,,,,,,,,,,,,,,,,,,,,,,,,,,,,,,,,,,,,,,,,,,,,,,,,,,,,,,,,,,,,,,,,,,,,,,,,,
148457,1593,10.1016/j.jallcom.2007.07.004,2008-8,['ThermoelectricMaterials'],18556,PCS 1273K,Fe2VAl0.9Si0.1,,"{'Form': {'category': 'Bulk', 'comment': ''}, 'FabricationProcess': {'category': 'Sintering', 'comment': 'Mixed balled milled powders were sintered rapidly using pulse-current sintering technique at 1273K for 3min in vacuum under uniaxial pressure of 40MPa.'}, 'DataType': {'category': 'Experiment', 'comment': ''}, 'RelativeDensity': '', 'GrainSize': {'category': '100nm', 'comment': '200-300nm'}, 'ThermalMeasurement': {'category': 'LaserFlash', 'comment': ''}, 'ElectricalMeasurement': {'category': 'SteadyState+4P', 'comment': ''}, 'MaterialFamily': {'category': 'Heusler', 'comment': ''}, 'Purity': {'category': 'SinglePhase', 'comment': 'L21 structure'}}",550,-6.54211041449717e-05,15595,,4.072543565103578e-06,,,,0.000971119672402,,,,,,,,,,,,,,,,,,,,,,,,,,,,,,,,,,,,,,,,,,,,,,,,,,,,,,,,,,,,,,,,,,,,,,,,,,,,,,,,,,,,,,,,,
148458,1593,10.1016/j.jallcom.2007.07.004,2008-8,['ThermoelectricMaterials'],18556,PCS 1273K,Fe2VAl0.9Si0.1,,"{'Form': {'category': 'Bulk', 'comment': ''}, 'FabricationProcess': {'category': 'Sintering', 'comment': 'Mixed balled milled powders were sintered rapidly using pulse-current sintering technique at 1273K for 3min in vacuum under uniaxial pressure of 40MPa.'}, 'DataType': {'category': 'Experiment', 'comment': ''}, 'RelativeDensity': '', 'GrainSize': {'category': '100nm', 'comment': '200-300nm'}, 'ThermalMeasurement': {'category': 'LaserFlash', 'comment': ''}, 'ElectricalMeasurement': {'category': 'SteadyState+4P', 'comment': ''}, 'MaterialFamily': {'category': 'Heusler', 'comment': ''}, 'Purity': {'category': 'SinglePhase', 'comment': 'L21 structure'}}",600,-5.083035277108944e-05,15595,,3.787152604337602e-06,,,,0.0006184472877049,,,,,,,,,,,,,,,,,,,,,,,,,,,,,,,,,,,,,,,,,,,,,,,,,,,,,,,,,,,,,,,,,,,,,,,,,,,,,,,,,,,,,,,,,
148459,1593,10.1016/j.jallcom.2007.07.004,2008-8,['ThermoelectricMaterials'],18556,PCS 1273K,Fe2VAl0.9Si0.1,,"{'Form': {'category': 'Bulk', 'comment': ''}, 'FabricationProcess': {'category': 'Sintering', 'comment': 'Mixed balled milled powders were sintered rapidly using pulse-current sintering technique at 1273K for 3min in vacuum under uniaxial pressure of 40MPa.'}, 'DataType': {'category': 'Experiment', 'comment': ''}, 'RelativeDensity': '', 'GrainSize': {'category': '100nm', 'comment': '200-300nm'}, 'ThermalMeasurement': {'category': 'LaserFlash', 'comment': ''}, 'ElectricalMeasurement': {'category': 'SteadyState+4P', 'comment': ''}, 'MaterialFamily': {'category': 'Heusler', 'comment': ''}, 'Purity': {'category': 'SinglePhase', 'comment': 'L21 structure'}}",650,-4.020300654753112e-05,15595,,3.4946968301754768e-06,,,,0.0004138704984941,,,,,,,,,,,,,,,,,,,,,,,,,,,,,,,,,,,,,,,,,,,,,,,,,,,,,,,,,,,,,,,,,,,,,,,,,,,,,,,,,,,,,,,,,
148460,1593,10.1016/j.jallcom.2007.07.004,2008-8,['ThermoelectricMaterials'],18556,PCS 1273K,Fe2VAl0.9Si0.1,,"{'Form': {'category': 'Bulk', 'comment': ''}, 'FabricationProcess': {'category': 'Sintering', 'comment': 'Mixed balled milled powders were sintered rapidly using pulse-current sintering technique at 1273K for 3min in vacuum under uniaxial pressure of 40MPa.'}, 'DataType': {'category': 'Experiment', 'comment': ''}, 'RelativeDensity': '', 'GrainSize': {'category': '100nm', 'comment': '200-300nm'}, 'ThermalMeasurement': {'category': 'LaserFlash', 'comment': ''}, 'ElectricalMeasurement': {'category': 'SteadyState+4P', 'comment': ''}, 'MaterialFamily': {'category': 'Heusler', 'comment': ''}, 'Purity': {'category': 'SinglePhase', 'comment': 'L21 structure'}}",700,-3.27415183435703e-05,15595,,3.2721047930562276e-06,,,,0.0002564018074889,,,,,,,,,,,,,,,,,,,,,,,,,,,,,,,,,,,,,,,,,,,,,,,,,,,,,,,,,,,,,,,,,,,,,,,,,,,,,,,,,,,,,,,,,
148461,1593,10.1016/j.jallcom.2007.07.004,2008-8,['ThermoelectricMaterials'],18557,PCS 1223K,Fe2VAl0.9Si0.1,,"{'Form': {'category': 'Bulk', 'comment': ''}, 'FabricationProcess': {'category': 'Sintering', 'comment': 'Mixed balled milled powders were sintered rapidly using pulse-current sintering technique at 1223K for 3min in vacuum under uniaxial pressure of 40MPa.'}, 'DataType': {'category': 'Experiment', 'comment': ''}, 'RelativeDensity': '', 'GrainSize': {'category': '100nm', 'comment': '100-200nm'}, 'ThermalMeasurement': {'category': 'LaserFlash', 'comment': ''}, 'ElectricalMeasurement': {'category': 'SteadyState+4P', 'comment': ''}, 'MaterialFamily': {'category': 'Heusler', 'comment': ''}, 'Purity': {'category': 'SinglePhase', 'comment': 'L21 structure'}}",350,-0.0001246524216676,15595,,5.3932145542088296e-06,,,,,,,,,,,,,,,,,,,,,,,,,,,,,,,,,,,,,,,,,,,,,,,,,,,,,,,,,,,,,,,,,,,,,,,,,,,,,,,,,,,,,,,,,,,,,
148462,1593,10.1016/j.jallcom.2007.07.004,2008-8,['ThermoelectricMaterials'],18557,PCS 1223K,Fe2VAl0.9Si0.1,,"{'Form': {'category': 'Bulk', 'comment': ''}, 'FabricationProcess': {'category': 'Sintering', 'comment': 'Mixed balled milled powders were sintered rapidly using pulse-current sintering technique at 1223K for 3min in vacuum under uniaxial pressure of 40MPa.'}, 'DataType': {'category': 'Experiment', 'comment': ''}, 'RelativeDensity': '', 'GrainSize': {'category': '100nm', 'comment': '100-200nm'}, 'ThermalMeasurement': {'category': 'LaserFlash', 'comment': ''}, 'ElectricalMeasurement': {'category': 'SteadyState+4P', 'comment': ''}, 'MaterialFamily': {'category': 'Heusler', 'comment': ''}, 'Purity': {'category': 'SinglePhase', 'comment': 'L21 structure'}}",400,-0.0001109956588007,15595,,5.415389015679088e-06,,,,0.0022914998552004,,,,,,,,,,,,,,,,,,,,,,,,,,,,,,,,,,,,,,,,,,,,,,,,,,,,,,,,,,,,,,,,,,,,,,,,,,,,,,,,,,,,,,,,,
148463,1593,10.1016/j.jallcom.2007.07.004,2008-8,['ThermoelectricMaterials'],18557,PCS 1223K,Fe2VAl0.9Si0.1,,"{'Form': {'category': 'Bulk', 'comment': ''}, 'FabricationProcess': {'category': 'Sintering', 'comment': 'Mixed balled milled powders were sintered rapidly using pulse-current sintering technique at 1223K for 3min in vacuum under uniaxial pressure of 40MPa.'}, 'DataType': {'category': 'Experiment', 'comment': ''}, 'RelativeDensity': '', 'GrainSize': {'category': '100nm', 'comment': '100-200nm'}, 'ThermalMeasurement': {'category': 'LaserFlash', 'comment': ''}, 'ElectricalMeasurement': {'category': 'SteadyState+4P', 'comment': ''}, 'MaterialFamily': {'category': 'Heusler', 'comment': ''}, 'Purity': {'category': 'SinglePhase', 'comment': 'L21 structure'}}",450,-9.146727569457266e-05,15595,,5.311663015982783e-06,,,,0.001641540270839,,,,,,,,,,,,,,,,,,,,,,,,,,,,,,,,,,,,,,,,,,,,,,,,,,,,,,,,,,,,,,,,,,,,,,,,,,,,,,,,,,,,,,,,,
148464,1593,10.1016/j.jallcom.2007.07.004,2008-8,['ThermoelectricMaterials'],18557,PCS 1223K,Fe2VAl0.9Si0.1,,"{'Form': {'category': 'Bulk', 'comment': ''}, 'FabricationProcess': {'category': 'Sintering', 'comment': 'Mixed balled milled powders were sintered rapidly using pulse-current sintering technique at 1223K for 3min in vacuum under uniaxial pressure of 40MPa.'}, 'DataType': {'category': 'Experiment', 'comment': ''}, 'RelativeDensity': '', 'GrainSize': {'category': '100nm', 'comment': '100-200nm'}, 'ThermalMeasurement': {'category': 'LaserFlash', 'comment': ''}, 'ElectricalMeasurement': {'category': 'SteadyState+4P', 'comment': ''}, 'MaterialFamily': {'category': 'Heusler', 'comment': ''}, 'Purity': {'category': 'SinglePhase', 'comment': 'L21 structure'}}",500,-7.313024663028068e-05,15595,,5.105976123617765e-06,,,,0.0011330185815974,,,,,,,,,,,,,,,,,,,,,,,,,,,,,,,,,,,,,,,,,,,,,,,,,,,,,,,,,,,,,,,,,,,,,,,,,,,,,,,,,,,,,,,,,
148465,1593,10.1016/j.jallcom.2007.07.004,2008-8,['ThermoelectricMaterials'],18557,PCS 1223K,Fe2VAl0.9Si0.1,,"{'Form': {'category': 'Bulk', 'comment': ''}, 'FabricationProcess': {'category': 'Sintering', 'comment': 'Mixed balled milled powders were sintered rapidly using pulse-current sintering technique at 1223K for 3min in vacuum under uniaxial pressure of 40MPa.'}, 'DataType': {'category': 'Experiment', 'comment': ''}, 'RelativeDensity': '', 'GrainSize': {'category': '100nm', 'comment': '100-200nm'}, 'ThermalMeasurement': {'category': 'LaserFlash', 'comment': ''}, 'ElectricalMeasurement': {'category': 'SteadyState+4P', 'comment': ''}, 'MaterialFamily': {'category': 'Heusler', 'comment': ''}, 'Purity': {'category': 'SinglePhase', 'comment': 'L21 structure'}}",550,-5.859907110940731e-05,15595,,4.844787346619383e-06,,,,0.0007696293701406,,,,,,,,,,,,,,,,,,,,,,,,,,,,,,,,,,,,,,,,,,,,,,,,,,,,,,,,,,,,,,,,,,,,,,,,,,,,,,,,,,,,,,,,,
148466,1593,10.1016/j.jallcom.2007.07.004,2008-8,['ThermoelectricMaterials'],18557,PCS 1223K,Fe2VAl0.9Si0.1,,"{'Form': {'category': 'Bulk', 'comment': ''}, 'FabricationProcess': {'category': 'Sintering', 'comment': 'Mixed balled milled powders were sintered rapidly using pulse-current sintering technique at 1223K for 3min in vacuum under uniaxial pressure of 40MPa.'}, 'DataType': {'category': 'Experiment', 'comment': ''}, 'RelativeDensity': '', 'GrainSize': {'category': '100nm', 'comment': '100-200nm'}, 'ThermalMeasurement': {'category': 'LaserFlash', 'comment': ''}, 'ElectricalMeasurement': {'category': 'SteadyState+4P', 'comment': ''}, 'MaterialFamily': {'category': 'Heusler', 'comment': ''}, 'Purity': {'category': 'SinglePhase', 'comment': 'L21 structure'}}",600,-4.768766669236173e-05,15595,,4.5805220710843295e-06,,,,0.0005254857418834,,,,,,,,,,,,,,,,,,,,,,,,,,,,,,,,,,,,,,,,,,,,,,,,,,,,,,,,,,,,,,,,,,,,,,,,,,,,,,,,,,,,,,,,,
148467,1593,10.1016/j.jallcom.2007.07.004,2008-8,['ThermoelectricMaterials'],18557,PCS 1223K,Fe2VAl0.9Si0.1,,"{'Form': {'category': 'Bulk', 'comment': ''}, 'FabricationProcess': {'category': 'Sintering', 'comment': 'Mixed balled milled powders were sintered rapidly using pulse-current sintering technique at 1223K for 3min in vacuum under uniaxial pressure of 40MPa.'}, 'DataType': {'category': 'Experiment', 'comment': ''}, 'RelativeDensity': '', 'GrainSize': {'category': '100nm', 'comment': '100-200nm'}, 'ThermalMeasurement': {'category': 'LaserFlash', 'comment': ''}, 'ElectricalMeasurement': {'category': 'SteadyState+4P', 'comment': ''}, 'MaterialFamily': {'category': 'Heusler', 'comment': ''}, 'Purity': {'category': 'SinglePhase', 'comment': 'L21 structure'}}",650,-3.90572618368056e-05,15595,,4.355018999694557e-06,,,,0.0003628992986107,,,,,,,,,,,,,,,,,,,,,,,,,,,,,,,,,,,,,,,,,,,,,,,,,,,,,,,,,,,,,,,,,,,,,,,,,,,,,,,,,,,,,,,,,
148468,1593,10.1016/j.jallcom.2007.07.004,2008-8,['ThermoelectricMaterials'],18557,PCS 1223K,Fe2VAl0.9Si0.1,,"{'Form': {'category': 'Bulk', 'comment': ''}, 'FabricationProcess': {'category': 'Sintering', 'comment': 'Mixed balled milled powders were sintered rapidly using pulse-current sintering technique at 1223K for 3min in vacuum under uniaxial pressure of 40MPa.'}, 'DataType': {'category': 'Experiment', 'comment': ''}, 'RelativeDensity': '', 'GrainSize': {'category': '100nm', 'comment': '100-200nm'}, 'ThermalMeasurement': {'category': 'LaserFlash', 'comment': ''}, 'ElectricalMeasurement': {'category': 'SteadyState+4P', 'comment': ''}, 'MaterialFamily': {'category': 'Heusler', 'comment': ''}, 'Purity': {'category': 'SinglePhase', 'comment': 'L21 structure'}}",700,-3.1864288736006396e-05,15595,,4.182977090241192e-06,,,,0.0002501601120981,,,,,,,,,,,,,,,,,,,,,,,,,,,,,,,,,,,,,,,,,,,,,,,,,,,,,,,,,,,,,,,,,,,,,,,,,,,,,,,,,,,,,,,,,
148469,1593,10.1016/j.jallcom.2007.07.004,2008-8,['ThermoelectricMaterials'],18558,PCS 1173K,Fe2VAl0.9Si0.1,,"{'Form': {'category': 'Bulk', 'comment': ''}, 'FabricationProcess': {'category': 'Sintering', 'comment': 'Mixed balled milled powders were sintered rapidly using pulse-current sintering technique at 1173K for 3min in vacuum under uniaxial pressure of 40MPa.'}, 'DataType': {'category': 'Experiment', 'comment': ''}, 'RelativeDensity': '', 'GrainSize': {'category': '100nm', 'comment': ''}, 'ThermalMeasurement': {'category': 'LaserFlash', 'comment': ''}, 'ElectricalMeasurement': {'category': 'SteadyState+4P', 'comment': ''}, 'MaterialFamily': {'category': 'Heusler', 'comment': ''}, 'Purity': {'category': 'SinglePhase', 'comment': 'L21 structure'}}",350,-0.0001230930192551,15595,,1.0815531500008865e-05,,,,0.0014577544158169,,,,,,,,,,,,,,,,,,,,,,,,,,,,,,,,,,,,,,,,,,,,,,,,,,,,,,,,,,,,,,,,,,,,,,,,,,,,,,,,,,,,,,,,,
148470,1593,10.1016/j.jallcom.2007.07.004,2008-8,['ThermoelectricMaterials'],18558,PCS 1173K,Fe2VAl0.9Si0.1,,"{'Form': {'category': 'Bulk', 'comment': ''}, 'FabricationProcess': {'category': 'Sintering', 'comment': 'Mixed balled milled powders were sintered rapidly using pulse-current sintering technique at 1173K for 3min in vacuum under uniaxial pressure of 40MPa.'}, 'DataType': {'category': 'Experiment', 'comment': ''}, 'RelativeDensity': '', 'GrainSize': {'category': '100nm', 'comment': ''}, 'ThermalMeasurement': {'category': 'LaserFlash', 'comment': ''}, 'ElectricalMeasurement': {'category': 'SteadyState+4P', 'comment': ''}, 'MaterialFamily': {'category': 'Heusler', 'comment': ''}, 'Purity': {'category': 'SinglePhase', 'comment': 'L21 structure'}}",400,-0.0001102050943554,15595,,1.0994675874102004e-05,,,,0.0011813707786125,,,,,,,,,,,,,,,,,,,,,,,,,,,,,,,,,,,,,,,,,,,,,,,,,,,,,,,,,,,,,,,,,,,,,,,,,,,,,,,,,,,,,,,,,
148471,1593,10.1016/j.jallcom.2007.07.004,2008-8,['ThermoelectricMaterials'],18558,PCS 1173K,Fe2VAl0.9Si0.1,,"{'Form': {'category': 'Bulk', 'comment': ''}, 'FabricationProcess': {'category': 'Sintering', 'comment': 'Mixed balled milled powders were sintered rapidly using pulse-current sintering technique at 1173K for 3min in vacuum under uniaxial pressure of 40MPa.'}, 'DataType': {'category': 'Experiment', 'comment': ''}, 'RelativeDensity': '', 'GrainSize': {'category': '100nm', 'comment': ''}, 'ThermalMeasurement': {'category': 'LaserFlash', 'comment': ''}, 'ElectricalMeasurement': {'category': 'SteadyState+4P', 'comment': ''}, 'MaterialFamily': {'category': 'Heusler', 'comment': ''}, 'Purity': {'category': 'SinglePhase', 'comment': 'L21 structure'}}",450,-9.79039731792378e-05,15595,,1.0616391882293292e-05,,,,0.0009506639488766,,,,,,,,,,,,,,,,,,,,,,,,,,,,,,,,,,,,,,,,,,,,,,,,,,,,,,,,,,,,,,,,,,,,,,,,,,,,,,,,,,,,,,,,,
148472,1593,10.1016/j.jallcom.2007.07.004,2008-8,['ThermoelectricMaterials'],18558,PCS 1173K,Fe2VAl0.9Si0.1,,"{'Form': {'category': 'Bulk', 'comment': ''}, 'FabricationProcess': {'category': 'Sintering', 'comment': 'Mixed balled milled powders were sintered rapidly using pulse-current sintering technique at 1173K for 3min in vacuum under uniaxial pressure of 40MPa.'}, 'DataType': {'category': 'Experiment', 'comment': ''}, 'RelativeDensity': '', 'GrainSize': {'category': '100nm', 'comment': ''}, 'ThermalMeasurement': {'category': 'LaserFlash', 'comment': ''}, 'ElectricalMeasurement': {'category': 'SteadyState+4P', 'comment': ''}, 'MaterialFamily': {'category': 'Heusler', 'comment': ''}, 'Purity': {'category': 'SinglePhase', 'comment': 'L21 structure'}}",500,-8.355608351619747e-05,15595,,1.0127283501298627e-05,,,,0.0007301549481656,,,,,,,,,,,,,,,,,,,,,,,,,,,,,,,,,,,,,,,,,,,,,,,,,,,,,,,,,,,,,,,,,,,,,,,,,,,,,,,,,,,,,,,,,
148473,1593,10.1016/j.jallcom.2007.07.004,2008-8,['ThermoelectricMaterials'],18558,PCS 1173K,Fe2VAl0.9Si0.1,,"{'Form': {'category': 'Bulk', 'comment': ''}, 'FabricationProcess': {'category': 'Sintering', 'comment': 'Mixed balled milled powders were sintered rapidly using pulse-current sintering technique at 1173K for 3min in vacuum under uniaxial pressure of 40MPa.'}, 'DataType': {'category': 'Experiment', 'comment': ''}, 'RelativeDensity': '', 'GrainSize': {'category': '100nm', 'comment': ''}, 'ThermalMeasurement': {'category': 'LaserFlash', 'comment': ''}, 'ElectricalMeasurement': {'category': 'SteadyState+4P', 'comment': ''}, 'MaterialFamily': {'category': 'Heusler', 'comment': ''}, 'Purity': {'category': 'SinglePhase', 'comment': 'L21 structure'}}",550,-6.791055008742463e-05,15595,,9.699846621110108e-06,,,,0.0005190833767489,,,,,,,,,,,,,,,,,,,,,,,,,,,,,,,,,,,,,,,,,,,,,,,,,,,,,,,,,,,,,,,,,,,,,,,,,,,,,,,,,,,,,,,,,
148474,1593,10.1016/j.jallcom.2007.07.004,2008-8,['ThermoelectricMaterials'],18558,PCS 1173K,Fe2VAl0.9Si0.1,,"{'Form': {'category': 'Bulk', 'comment': ''}, 'FabricationProcess': {'category': 'Sintering', 'comment': 'Mixed balled milled powders were sintered rapidly using pulse-current sintering technique at 1173K for 3min in vacuum under uniaxial pressure of 40MPa.'}, 'DataType': {'category': 'Experiment', 'comment': ''}, 'RelativeDensity': '', 'GrainSize': {'category': '100nm', 'comment': ''}, 'ThermalMeasurement': {'category': 'LaserFlash', 'comment': ''}, 'ElectricalMeasurement': {'category': 'SteadyState+4P', 'comment': ''}, 'MaterialFamily': {'category': 'Heusler', 'comment': ''}, 'Purity': {'category': 'SinglePhase', 'comment': 'L21 structure'}}",600,-5.339069975825346e-05,15595,,9.336030027191054e-06,,,,0.0003358923586747,,,,,,,,,,,,,,,,,,,,,,,,,,,,,,,,,,,,,,,,,,,,,,,,,,,,,,,,,,,,,,,,,,,,,,,,,,,,,,,,,,,,,,,,,
148475,1593,10.1016/j.jallcom.2007.07.004,2008-8,['ThermoelectricMaterials'],18558,PCS 1173K,Fe2VAl0.9Si0.1,,"{'Form': {'category': 'Bulk', 'comment': ''}, 'FabricationProcess': {'category': 'Sintering', 'comment': 'Mixed balled milled powders were sintered rapidly using pulse-current sintering technique at 1173K for 3min in vacuum under uniaxial pressure of 40MPa.'}, 'DataType': {'category': 'Experiment', 'comment': ''}, 'RelativeDensity': '', 'GrainSize': {'category': '100nm', 'comment': ''}, 'ThermalMeasurement': {'category': 'LaserFlash', 'comment': ''}, 'ElectricalMeasurement': {'category': 'SteadyState+4P', 'comment': ''}, 'MaterialFamily': {'category': 'Heusler', 'comment': ''}, 'Purity': {'category': 'SinglePhase', 'comment': 'L21 structure'}}",650,-4.238556675120048e-05,15595,,8.970796382668026e-06,,,,0.0002027134868365,,,,,,,,,,,,,,,,,,,,,,,,,,,,,,,,,,,,,,,,,,,,,,,,,,,,,,,,,,,,,,,,,,,,,,,,,,,,,,,,,,,,,,,,,
148476,1593,10.1016/j.jallcom.2007.07.004,2008-8,['ThermoelectricMaterials'],18558,PCS 1173K,Fe2VAl0.9Si0.1,,"{'Form': {'category': 'Bulk', 'comment': ''}, 'FabricationProcess': {'category': 'Sintering', 'comment': 'Mixed balled milled powders were sintered rapidly using pulse-current sintering technique at 1173K for 3min in vacuum under uniaxial pressure of 40MPa.'}, 'DataType': {'category': 'Experiment', 'comment': ''}, 'RelativeDensity': '', 'GrainSize': {'category': '100nm', 'comment': ''}, 'ThermalMeasurement': {'category': 'LaserFlash', 'comment': ''}, 'ElectricalMeasurement': {'category': 'SteadyState+4P', 'comment': ''}, 'MaterialFamily': {'category': 'Heusler', 'comment': ''}, 'Purity': {'category': 'SinglePhase', 'comment': 'L21 structure'}}",700,-3.554139785888759e-05,15595,,8.575683210525919e-06,,,,0.0001298517680395,,,,,,,,,,,,,,,,,,,,,,,,,,,,,,,,,,,,,,,,,,,,,,,,,,,,,,,,,,,,,,,,,,,,,,,,,,,,,,,,,,,,,,,,,
148477,1593,10.1016/j.jallcom.2007.07.004,2008-8,['ThermoelectricMaterials'],18559,Arc melting,Fe2VAl0.9Si0.1,,"{'Form': {'category': 'Bulk', 'comment': ''}, 'FabricationProcess': {'category': 'Melting', 'comment': 'Pulse laser sample were melted in an arc furnace under argon atmosphere. Annealed at 1273K for 48h and at 673K for 6h under vacuum.'}, 'DataType': {'category': 'Experiment', 'comment': ''}, 'RelativeDensity': '', 'GrainSize': {'category': '100um', 'comment': 'Several  hundred  micrometers for arc melted sample'}, 'ThermalMeasurement': {'category': 'LaserFlash', 'comment': ''}, 'ElectricalMeasurement': {'category': 'SteadyState+4P', 'comment': ''}, 'MaterialFamily': {'category': 'Heusler', 'comment': ''}, 'Purity': {'category': 'SinglePhase', 'comment': 'L21 structure'}}",350,-0.0001168648700018,15595,,3.0994202160249866e-06,,,,,,,,,,,,,,,,,,,,,,,,,,,,,,,,,,,,,,,,,,,,,,,,,,,,,,,,,,,,,,,,,,,,,,,,,,,,,,,,,,,,,,,,,,,,,
148478,1593,10.1016/j.jallcom.2007.07.004,2008-8,['ThermoelectricMaterials'],18559,Arc melting,Fe2VAl0.9Si0.1,,"{'Form': {'category': 'Bulk', 'comment': ''}, 'FabricationProcess': {'category': 'Melting', 'comment': 'Pulse laser sample were melted in an arc furnace under argon atmosphere. Annealed at 1273K for 48h and at 673K for 6h under vacuum.'}, 'DataType': {'category': 'Experiment', 'comment': ''}, 'RelativeDensity': '', 'GrainSize': {'category': '100um', 'comment': 'Several  hundred  micrometers for arc melted sample'}, 'ThermalMeasurement': {'category': 'LaserFlash', 'comment': ''}, 'ElectricalMeasurement': {'category': 'SteadyState+4P', 'comment': ''}, 'MaterialFamily': {'category': 'Heusler', 'comment': ''}, 'Purity': {'category': 'SinglePhase', 'comment': 'L21 structure'}}",400,-0.0001120915828873,15595,,3.4110954510466825e-06,,,,0.0037716436915931,,,,,,,,,,,,,,,,,,,,,,,,,,,,,,,,,,,,,,,,,,,,,,,,,,,,,,,,,,,,,,,,,,,,,,,,,,,,,,,,,,,,,,,,,
148479,1593,10.1016/j.jallcom.2007.07.004,2008-8,['ThermoelectricMaterials'],18559,Arc melting,Fe2VAl0.9Si0.1,,"{'Form': {'category': 'Bulk', 'comment': ''}, 'FabricationProcess': {'category': 'Melting', 'comment': 'Pulse laser sample were melted in an arc furnace under argon atmosphere. Annealed at 1273K for 48h and at 673K for 6h under vacuum.'}, 'DataType': {'category': 'Experiment', 'comment': ''}, 'RelativeDensity': '', 'GrainSize': {'category': '100um', 'comment': 'Several  hundred  micrometers for arc melted sample'}, 'ThermalMeasurement': {'category': 'LaserFlash', 'comment': ''}, 'ElectricalMeasurement': {'category': 'SteadyState+4P', 'comment': ''}, 'MaterialFamily': {'category': 'Heusler', 'comment': ''}, 'Purity': {'category': 'SinglePhase', 'comment': 'L21 structure'}}",450,-0.0001015416039125,15595,,3.718447372637288e-06,,,,0.0028475742652695,,,,,,,,,,,,,,,,,,,,,,,,,,,,,,,,,,,,,,,,,,,,,,,,,,,,,,,,,,,,,,,,,,,,,,,,,,,,,,,,,,,,,,,,,
148480,1593,10.1016/j.jallcom.2007.07.004,2008-8,['ThermoelectricMaterials'],18559,Arc melting,Fe2VAl0.9Si0.1,,"{'Form': {'category': 'Bulk', 'comment': ''}, 'FabricationProcess': {'category': 'Melting', 'comment': 'Pulse laser sample were melted in an arc furnace under argon atmosphere. Annealed at 1273K for 48h and at 673K for 6h under vacuum.'}, 'DataType': {'category': 'Experiment', 'comment': ''}, 'RelativeDensity': '', 'GrainSize': {'category': '100um', 'comment': 'Several  hundred  micrometers for arc melted sample'}, 'ThermalMeasurement': {'category': 'LaserFlash', 'comment': ''}, 'ElectricalMeasurement': {'category': 'SteadyState+4P', 'comment': ''}, 'MaterialFamily': {'category': 'Heusler', 'comment': ''}, 'Purity': {'category': 'SinglePhase', 'comment': 'L21 structure'}}",500,-8.702092083517823e-05,15595,,3.882653599983002e-06,,,,0.0019884814905575,,,,,,,,,,,,,,,,,,,,,,,,,,,,,,,,,,,,,,,,,,,,,,,,,,,,,,,,,,,,,,,,,,,,,,,,,,,,,,,,,,,,,,,,,
148481,1593,10.1016/j.jallcom.2007.07.004,2008-8,['ThermoelectricMaterials'],18559,Arc melting,Fe2VAl0.9Si0.1,,"{'Form': {'category': 'Bulk', 'comment': ''}, 'FabricationProcess': {'category': 'Melting', 'comment': 'Pulse laser sample were melted in an arc furnace under argon atmosphere. Annealed at 1273K for 48h and at 673K for 6h under vacuum.'}, 'DataType': {'category': 'Experiment', 'comment': ''}, 'RelativeDensity': '', 'GrainSize': {'category': '100um', 'comment': 'Several  hundred  micrometers for arc melted sample'}, 'ThermalMeasurement': {'category': 'LaserFlash', 'comment': ''}, 'ElectricalMeasurement': {'category': 'SteadyState+4P', 'comment': ''}, 'MaterialFamily': {'category': 'Heusler', 'comment': ''}, 'Purity': {'category': 'SinglePhase', 'comment': 'L21 structure'}}",550,-7.136363679114874e-05,15595,,3.896889896395076e-06,,,,0.0013320691078603,,,,,,,,,,,,,,,,,,,,,,,,,,,,,,,,,,,,,,,,,,,,,,,,,,,,,,,,,,,,,,,,,,,,,,,,,,,,,,,,,,,,,,,,,
148482,1593,10.1016/j.jallcom.2007.07.004,2008-8,['ThermoelectricMaterials'],18559,Arc melting,Fe2VAl0.9Si0.1,,"{'Form': {'category': 'Bulk', 'comment': ''}, 'FabricationProcess': {'category': 'Melting', 'comment': 'Pulse laser sample were melted in an arc furnace under argon atmosphere. Annealed at 1273K for 48h and at 673K for 6h under vacuum.'}, 'DataType': {'category': 'Experiment', 'comment': ''}, 'RelativeDensity': '', 'GrainSize': {'category': '100um', 'comment': 'Several  hundred  micrometers for arc melted sample'}, 'ThermalMeasurement': {'category': 'LaserFlash', 'comment': ''}, 'ElectricalMeasurement': {'category': 'SteadyState+4P', 'comment': ''}, 'MaterialFamily': {'category': 'Heusler', 'comment': ''}, 'Purity': {'category': 'SinglePhase', 'comment': 'L21 structure'}}",600,-5.743691588347774e-05,15595,,3.826453011871627e-06,,,,0.0008941310597833,,,,,,,,,,,,,,,,,,,,,,,,,,,,,,,,,,,,,,,,,,,,,,,,,,,,,,,,,,,,,,,,,,,,,,,,,,,,,,,,,,,,,,,,,
148483,1593,10.1016/j.jallcom.2007.07.004,2008-8,['ThermoelectricMaterials'],18559,Arc melting,Fe2VAl0.9Si0.1,,"{'Form': {'category': 'Bulk', 'comment': ''}, 'FabricationProcess': {'category': 'Melting', 'comment': 'Pulse laser sample were melted in an arc furnace under argon atmosphere. Annealed at 1273K for 48h and at 673K for 6h under vacuum.'}, 'DataType': {'category': 'Experiment', 'comment': ''}, 'RelativeDensity': '', 'GrainSize': {'category': '100um', 'comment': 'Several  hundred  micrometers for arc melted sample'}, 'ThermalMeasurement': {'category': 'LaserFlash', 'comment': ''}, 'ElectricalMeasurement': {'category': 'SteadyState+4P', 'comment': ''}, 'MaterialFamily': {'category': 'Heusler', 'comment': ''}, 'Purity': {'category': 'SinglePhase', 'comment': 'L21 structure'}}",650,-4.714592877070998e-05,15595,,3.7488835256589985e-06,,,,0.0006215353787035,,,,,,,,,,,,,,,,,,,,,,,,,,,,,,,,,,,,,,,,,,,,,,,,,,,,,,,,,,,,,,,,,,,,,,,,,,,,,,,,,,,,,,,,,
148484,1593,10.1016/j.jallcom.2007.07.004,2008-8,['ThermoelectricMaterials'],18559,Arc melting,Fe2VAl0.9Si0.1,,"{'Form': {'category': 'Bulk', 'comment': ''}, 'FabricationProcess': {'category': 'Melting', 'comment': 'Pulse laser sample were melted in an arc furnace under argon atmosphere. Annealed at 1273K for 48h and at 673K for 6h under vacuum.'}, 'DataType': {'category': 'Experiment', 'comment': ''}, 'RelativeDensity': '', 'GrainSize': {'category': '100um', 'comment': 'Several  hundred  micrometers for arc melted sample'}, 'ThermalMeasurement': {'category': 'LaserFlash', 'comment': ''}, 'ElectricalMeasurement': {'category': 'SteadyState+4P', 'comment': ''}, 'MaterialFamily': {'category': 'Heusler', 'comment': ''}, 'Purity': {'category': 'SinglePhase', 'comment': 'L21 structure'}}",700,-4.043879825552907e-05,15595,,3.69408868881364e-06,,,,0.0004452080743395,,,,,,,,,,,,,,,,,,,,,,,,,,,,,,,,,,,,,,,,,,,,,,,,,,,,,,,,,,,,,,,,,,,,,,,,,,,,,,,,,,,,,,,,,
149852,1491,10.1016/j.jallcom.2004.01.035,2004-9,['ThermoelectricMaterials'],18744,Fe2(Ti0.7Cr0.3)Al,Fe2(Ti0.7Cr0.3)Al,,"{'Form': {'category': 'Bulk', 'comment': ''}, 'FabricationProcess': {'category': 'Melting', 'comment': 'Pure metals of high purity were mixed and arc melted in Ar gas atmosphere.'}, 'DataType': {'category': 'Experiment', 'comment': ''}, 'RelativeDensity': '', 'GrainSize': '', 'ThermalMeasurement': '', 'ElectricalMeasurement': '', 'MaterialFamily': {'category': 'Heusler', 'comment': ''}, 'Purity': {'category': 'SinglePhase', 'comment': 'Single L21 phase'}}",300,4.0840479129562735e-05,15720,,2.0321566618036573e-06,,,,,,,,,,,,,,,,,,,,,,,,,,,,,,,,,,,,,,,,,,,,,,,,,,,,,,,,,,,,,,,,,,,,,,,,,,,,,,,,,,,,,,,,,,,,,
149853,1491,10.1016/j.jallcom.2004.01.035,2004-9,['ThermoelectricMaterials'],18744,Fe2(Ti0.7Cr0.3)Al,Fe2(Ti0.7Cr0.3)Al,,"{'Form': {'category': 'Bulk', 'comment': ''}, 'FabricationProcess': {'category': 'Melting', 'comment': 'Pure metals of high purity were mixed and arc melted in Ar gas atmosphere.'}, 'DataType': {'category': 'Experiment', 'comment': ''}, 'RelativeDensity': '', 'GrainSize': '', 'ThermalMeasurement': '', 'ElectricalMeasurement': '', 'MaterialFamily': {'category': 'Heusler', 'comment': ''}, 'Purity': {'category': 'SinglePhase', 'comment': 'Single L21 phase'}}",350,4.516927496710189e-05,15720,,2.2703658689162895e-06,,,,0.0008889601448329,,,,,,,,,,,,,,,,,,,,,,,,,,,,,,,,,,,,,,,,,,,,,,,,,,,,,,,,,,,,,,,,,,,,,,,,,,,,,,,,,,,,,,,,,
