Repository: sajid-m-islam/esnail

File: esnail/Full Heusler Data NEW.csv (part 8 of 12)
Host,Composition,Crystal Category,Dopant Material,Concentration,Dopant Site,Temperature,Seebeck Coefficient,Electrical Resistivity,Electrical Conductivity (S/m),Crystal Structure,Microstructure,Experimental Preparation Notes,Paper (hyperlink),,,,,,
Fe2VAl,Fe1.95V1.05Al0.90Si0.10,X2YZ,Si,0.1,Al,359.7,-156.419,4.69E-06,,Poly,Bulk,"homogenized at 1273K for 48 h, annealed at 1273K for 1 h and then at 673 K for 4 h",Doping effects on thermoelectric properties of the off- stoichiometric Heusler compounds Fe2−xV1+xAl Doping effects on thermoelectric properties of the off- stoichiometric Heusler compounds Fe2−xV1+xAl ,,,,,,
Fe2VAl,Fe1.95V1.05Al0.90Si0.10,X2YZ,Si,0.1,Al,380.1,-155.948,4.73E-06,,Poly,Bulk,"homogenized at 1273K for 48 h, annealed at 1273K for 1 h and then at 673 K for 4 h",Doping effects on thermoelectric properties of the off- stoichiometric Heusler compounds Fe2−xV1+xAl Doping effects on thermoelectric properties of the off- stoichiometric Heusler compounds Fe2−xV1+xAl ,,,,,,
Fe2VAl,Fe1.95V1.05Al0.90Si0.10,X2YZ,Si,0.1,Al,401.1,-155.241,4.75E-06,,Poly,Bulk,"homogenized at 1273K for 48 h, annealed at 1273K for 1 h and then at 673 K for 4 h",Doping effects on thermoelectric properties of the off- stoichiometric Heusler compounds Fe2−xV1+xAl Doping effects on thermoelectric properties of the off- stoichiometric Heusler compounds Fe2−xV1+xAl ,,,,,,
Fe2VAl,Fe2.07V0.93Al,X2YZ,X,X,X,100.6,50.26,1.24E-05,,Poly,Bulk,"homogenized at 1273K for 48 h, annealed at 1273K for 1 h and then at 673 K for 4 h",Doping effects on thermoelectric properties of the off- stoichiometric Heusler compounds Fe2−xV1+xAl Doping effects on thermoelectric properties of the off- stoichiometric Heusler compounds Fe2−xV1+xAl ,,,,,,
Fe2VAl,Fe2.07V0.93Al,X2YZ,X,X,X,120.5,57.38,1.15E-05,,Poly,Bulk,"homogenized at 1273K for 48 h, annealed at 1273K for 1 h and then at 673 K for 4 h",Doping effects on thermoelectric properties of the off- stoichiometric Heusler compounds Fe2−xV1+xAl Doping effects on thermoelectric properties of the off- stoichiometric Heusler compounds Fe2−xV1+xAl ,,,,,,
Fe2VAl,Fe2.07V0.93Al,X2YZ,X,X,X,139.8,62.95,1.07E-05,,Poly,Bulk,"homogenized at 1273K for 48 h, annealed at 1273K for 1 h and then at 673 K for 4 h",Doping effects on thermoelectric properties of the off- stoichiometric Heusler compounds Fe2−xV1+xAl Doping effects on thermoelectric properties of the off- stoichiometric Heusler compounds Fe2−xV1+xAl ,,,,,,
Fe2VAl,Fe2.07V0.93Al,X2YZ,X,X,X,160.8,67.62,1.01E-05,,Poly,Bulk,"homogenized at 1273K for 48 h, annealed at 1273K for 1 h and then at 673 K for 4 h",Doping effects on thermoelectric properties of the off- stoichiometric Heusler compounds Fe2−xV1+xAl Doping effects on thermoelectric properties of the off- stoichiometric Heusler compounds Fe2−xV1+xAl ,,,,,,
Fe2VAl,Fe2.07V0.93Al,X2YZ,X,X,X,180.7,72.28,9.55E-06,,Poly,Bulk,"homogenized at 1273K for 48 h, annealed at 1273K for 1 h and then at 673 K for 4 h",Doping effects on thermoelectric properties of the off- stoichiometric Heusler compounds Fe2−xV1+xAl Doping effects on thermoelectric properties of the off- stoichiometric Heusler compounds Fe2−xV1+xAl ,,,,,,
Fe2VAl,Fe2.07V0.93Al,X2YZ,X,X,X,201.2,76.3,9.05E-06,,Poly,Bulk,"homogenized at 1273K for 48 h, annealed at 1273K for 1 h and then at 673 K for 4 h",Doping effects on thermoelectric properties of the off- stoichiometric Heusler compounds Fe2−xV1+xAl Doping effects on thermoelectric properties of the off- stoichiometric Heusler compounds Fe2−xV1+xAl ,,,,,,
Fe2VAl,Fe2.07V0.93Al,X2YZ,X,X,X,221.7,78.37,8.59E-06,,Poly,Bulk,"homogenized at 1273K for 48 h, annealed at 1273K for 1 h and then at 673 K for 4 h",Doping effects on thermoelectric properties of the off- stoichiometric Heusler compounds Fe2−xV1+xAl Doping effects on thermoelectric properties of the off- stoichiometric Heusler compounds Fe2−xV1+xAl ,,,,,,
Fe2VAl,Fe2.07V0.93Al,X2YZ,X,X,X,242.8,80.18,8.13E-06,,Poly,Bulk,"homogenized at 1273K for 48 h, annealed at 1273K for 1 h and then at 673 K for 4 h",Doping effects on thermoelectric properties of the off- stoichiometric Heusler compounds Fe2−xV1+xAl Doping effects on thermoelectric properties of the off- stoichiometric Heusler compounds Fe2−xV1+xAl ,,,,,,
Fe2VAl,Fe2.07V0.93Al,X2YZ,X,X,X,262.7,82.25,7.71E-06,,Poly,Bulk,"homogenized at 1273K for 48 h, annealed at 1273K for 1 h and then at 673 K for 4 h",Doping effects on thermoelectric properties of the off- stoichiometric Heusler compounds Fe2−xV1+xAl Doping effects on thermoelectric properties of the off- stoichiometric Heusler compounds Fe2−xV1+xAl ,,,,,,
Fe2VAl,Fe2.07V0.93Al,X2YZ,X,X,X,278.9,81.35,7.38E-06,,Poly,Bulk,"homogenized at 1273K for 48 h, annealed at 1273K for 1 h and then at 673 K for 4 h",Doping effects on thermoelectric properties of the off- stoichiometric Heusler compounds Fe2−xV1+xAl Doping effects on thermoelectric properties of the off- stoichiometric Heusler compounds Fe2−xV1+xAl ,,,,,,
Fe2VAl,Fe2.07V0.93Al,X2YZ,X,X,X,301.2,79.4,6.93E-06,,Poly,Bulk,"homogenized at 1273K for 48 h, annealed at 1273K for 1 h and then at 673 K for 4 h",Doping effects on thermoelectric properties of the off- stoichiometric Heusler compounds Fe2−xV1+xAl Doping effects on thermoelectric properties of the off- stoichiometric Heusler compounds Fe2−xV1+xAl ,,,,,,
Fe2VAl,Fe2.07V0.93Al,X2YZ,X,X,X,319.3,76.3,6.59E-06,,Poly,Bulk,"homogenized at 1273K for 48 h, annealed at 1273K for 1 h and then at 673 K for 4 h",Doping effects on thermoelectric properties of the off- stoichiometric Heusler compounds Fe2−xV1+xAl Doping effects on thermoelectric properties of the off- stoichiometric Heusler compounds Fe2−xV1+xAl ,,,,,,
Fe2VAl,Fe2.07V0.93Al,X2YZ,X,X,X,341.6,73.96,6.24E-06,,Poly,Bulk,"homogenized at 1273K for 48 h, annealed at 1273K for 1 h and then at 673 K for 4 h",Doping effects on thermoelectric properties of the off- stoichiometric Heusler compounds Fe2−xV1+xAl Doping effects on thermoelectric properties of the off- stoichiometric Heusler compounds Fe2−xV1+xAl ,,,,,,
Fe2VAl,Fe2.07V0.93Al,X2YZ,X,X,X,357.8,70.47,6.00E-06,,Poly,Bulk,"homogenized at 1273K for 48 h, annealed at 1273K for 1 h and then at 673 K for 4 h",Doping effects on thermoelectric properties of the off- stoichiometric Heusler compounds Fe2−xV1+xAl Doping effects on thermoelectric properties of the off- stoichiometric Heusler compounds Fe2−xV1+xAl ,,,,,,
Fe2VAl,Fe2.07V0.93Al,X2YZ,X,X,X,380.1,66.45,5.69E-06,,Poly,Bulk,"homogenized at 1273K for 48 h, annealed at 1273K for 1 h and then at 673 K for 4 h",Doping effects on thermoelectric properties of the off- stoichiometric Heusler compounds Fe2−xV1+xAl Doping effects on thermoelectric properties of the off- stoichiometric Heusler compounds Fe2−xV1+xAl ,,,,,,
Fe2VAl,Fe2.07V0.9Ti0.03Al,X2YZ,Ti,0.03,V,100.6,54.79,5.93E-06,,Poly,Bulk,"homogenized at 1273K for 48 h, annealed at 1273K for 1 h and then at 673 K for 4 h",Doping effects on thermoelectric properties of the off- stoichiometric Heusler compounds Fe2−xV1+xAl Doping effects on thermoelectric properties of the off- stoichiometric Heusler compounds Fe2−xV1+xAl ,,,,,,
Fe2VAl,Fe2.07V0.9Ti0.03Al,X2YZ,Ti,0.03,V,119.9,61.66,5.75E-06,,Poly,Bulk,"homogenized at 1273K for 48 h, annealed at 1273K for 1 h and then at 673 K for 4 h",Doping effects on thermoelectric properties of the off- stoichiometric Heusler compounds Fe2−xV1+xAl Doping effects on thermoelectric properties of the off- stoichiometric Heusler compounds Fe2−xV1+xAl ,,,,,,
Fe2VAl,Fe2.07V0.9Ti0.03Al,X2YZ,Ti,0.03,V,139.8,67.62,5.57E-06,,Poly,Bulk,"homogenized at 1273K for 48 h, annealed at 1273K for 1 h and then at 673 K for 4 h",Doping effects on thermoelectric properties of the off- stoichiometric Heusler compounds Fe2−xV1+xAl Doping effects on thermoelectric properties of the off- stoichiometric Heusler compounds Fe2−xV1+xAl ,,,,,,
Fe2VAl,Fe2.07V0.9Ti0.03Al,X2YZ,Ti,0.03,V,160.8,73.32,5.40E-06,,Poly,Bulk,"homogenized at 1273K for 48 h, annealed at 1273K for 1 h and then at 673 K for 4 h",Doping effects on thermoelectric properties of the off- stoichiometric Heusler compounds Fe2−xV1+xAl Doping effects on thermoelectric properties of the off- stoichiometric Heusler compounds Fe2−xV1+xAl ,,,,,,
Fe2VAl,Fe2.07V0.9Ti0.03Al,X2YZ,Ti,0.03,V,180.7,78.5,5.25E-06,,Poly,Bulk,"homogenized at 1273K for 48 h, annealed at 1273K for 1 h and then at 673 K for 4 h",Doping effects on thermoelectric properties of the off- stoichiometric Heusler compounds Fe2−xV1+xAl Doping effects on thermoelectric properties of the off- stoichiometric Heusler compounds Fe2−xV1+xAl ,,,,,,
Fe2VAl,Fe2.07V0.9Ti0.03Al,X2YZ,Ti,0.03,V,199.4,83.16,5.12E-06,,Poly,Bulk,"homogenized at 1273K for 48 h, annealed at 1273K for 1 h and then at 673 K for 4 h",Doping effects on thermoelectric properties of the off- stoichiometric Heusler compounds Fe2−xV1+xAl Doping effects on thermoelectric properties of the off- stoichiometric Heusler compounds Fe2−xV1+xAl ,,,,,,
Fe2VAl,Fe2.07V0.9Ti0.03Al,X2YZ,Ti,0.03,V,221.1,87.18,4.99E-06,,Poly,Bulk,"homogenized at 1273K for 48 h, annealed at 1273K for 1 h and then at 673 K for 4 h",Doping effects on thermoelectric properties of the off- stoichiometric Heusler compounds Fe2−xV1+xAl Doping effects on thermoelectric properties of the off- stoichiometric Heusler compounds Fe2−xV1+xAl ,,,,,,
Fe2VAl,Fe2.07V0.9Ti0.03Al,X2YZ,Ti,0.03,V,239.8,90.8,4.88E-06,,Poly,Bulk,"homogenized at 1273K for 48 h, annealed at 1273K for 1 h and then at 673 K for 4 h",Doping effects on thermoelectric properties of the off- stoichiometric Heusler compounds Fe2−xV1+xAl Doping effects on thermoelectric properties of the off- stoichiometric Heusler compounds Fe2−xV1+xAl ,,,,,,
Fe2VAl,Fe2.07V0.9Ti0.03Al,X2YZ,Ti,0.03,V,261.4,94.04,4.77E-06,,Poly,Bulk,"homogenized at 1273K for 48 h, annealed at 1273K for 1 h and then at 673 K for 4 h",Doping effects on thermoelectric properties of the off- stoichiometric Heusler compounds Fe2−xV1+xAl Doping effects on thermoelectric properties of the off- stoichiometric Heusler compounds Fe2−xV1+xAl ,,,,,,
Fe2VAl,Fe2.07V0.9Ti0.03Al,X2YZ,Ti,0.03,V,279.5,95.98,4.67E-06,,Poly,Bulk,"homogenized at 1273K for 48 h, annealed at 1273K for 1 h and then at 673 K for 4 h",Doping effects on thermoelectric properties of the off- stoichiometric Heusler compounds Fe2−xV1+xAl Doping effects on thermoelectric properties of the off- stoichiometric Heusler compounds Fe2−xV1+xAl ,,,,,,
Fe2VAl,Fe2.07V0.9Ti0.03Al,X2YZ,Ti,0.03,V,300.6,97.02,4.56E-06,,Poly,Bulk,"homogenized at 1273K for 48 h, annealed at 1273K for 1 h and then at 673 K for 4 h",Doping effects on thermoelectric properties of the off- stoichiometric Heusler compounds Fe2−xV1+xAl Doping effects on thermoelectric properties of the off- stoichiometric Heusler compounds Fe2−xV1+xAl ,,,,,,
Fe2VAl,Fe2.07V0.9Ti0.03Al,X2YZ,Ti,0.03,V,319.9,96.63,4.47E-06,,Poly,Bulk,"homogenized at 1273K for 48 h, annealed at 1273K for 1 h and then at 673 K for 4 h",Doping effects on thermoelectric properties of the off- stoichiometric Heusler compounds Fe2−xV1+xAl Doping effects on thermoelectric properties of the off- stoichiometric Heusler compounds Fe2−xV1+xAl ,,,,,,
Fe2VAl,Fe2.07V0.9Ti0.03Al,X2YZ,Ti,0.03,V,339.2,95.73,4.38E-06,,Poly,Bulk,"homogenized at 1273K for 48 h, annealed at 1273K for 1 h and then at 673 K for 4 h",Doping effects on thermoelectric properties of the off- stoichiometric Heusler compounds Fe2−xV1+xAl Doping effects on thermoelectric properties of the off- stoichiometric Heusler compounds Fe2−xV1+xAl ,,,,,,
Fe2VAl,Fe2.07V0.9Ti0.03Al,X2YZ,Ti,0.03,V,359.6,94.17,4.29E-06,,Poly,Bulk,"homogenized at 1273K for 48 h, annealed at 1273K for 1 h and then at 673 K for 4 h",Doping effects on thermoelectric properties of the off- stoichiometric Heusler compounds Fe2−xV1+xAl Doping effects on thermoelectric properties of the off- stoichiometric Heusler compounds Fe2−xV1+xAl ,,,,,,
Fe2VAl,Fe2.07V0.9Ti0.03Al,X2YZ,Ti,0.03,V,380.1,92.23,4.21E-06,,Poly,Bulk,"homogenized at 1273K for 48 h, annealed at 1273K for 1 h and then at 673 K for 4 h",Doping effects on thermoelectric properties of the off- stoichiometric Heusler compounds Fe2−xV1+xAl Doping effects on thermoelectric properties of the off- stoichiometric Heusler compounds Fe2−xV1+xAl ,,,,,,
Fe2VAl,Fe2.07V0.9Ti0.03Al,X2YZ,Ti,0.03,V,399.4,90.8,4.15E-06,,Poly,Bulk,"homogenized at 1273K for 48 h, annealed at 1273K for 1 h and then at 673 K for 4 h",Doping effects on thermoelectric properties of the off- stoichiometric Heusler compounds Fe2−xV1+xAl Doping effects on thermoelectric properties of the off- stoichiometric Heusler compounds Fe2−xV1+xAl ,,,,,,
Fe2VAl,Fe2.07V0.88Ti0.05Al,X2YZ,Ti,0.05,V,100.6,27.2,3.23E-06,,Poly,Bulk,"homogenized at 1273K for 48 h, annealed at 1273K for 1 h and then at 673 K for 4 h",Doping effects on thermoelectric properties of the off- stoichiometric Heusler compounds Fe2−xV1+xAl Doping effects on thermoelectric properties of the off- stoichiometric Heusler compounds Fe2−xV1+xAl ,,,,,,
Fe2VAl,Fe2.07V0.88Ti0.05Al,X2YZ,Ti,0.05,V,121.1,32.38,3.27E-06,,Poly,Bulk,"homogenized at 1273K for 48 h, annealed at 1273K for 1 h and then at 673 K for 4 h",Doping effects on thermoelectric properties of the off- stoichiometric Heusler compounds Fe2−xV1+xAl Doping effects on thermoelectric properties of the off- stoichiometric Heusler compounds Fe2−xV1+xAl ,,,,,,
Fe2VAl,Fe2.07V0.88Ti0.05Al,X2YZ,Ti,0.05,V,140.4,37.44,3.31E-06,,Poly,Bulk,"homogenized at 1273K for 48 h, annealed at 1273K for 1 h and then at 673 K for 4 h",Doping effects on thermoelectric properties of the off- stoichiometric Heusler compounds Fe2−xV1+xAl Doping effects on thermoelectric properties of the off- stoichiometric Heusler compounds Fe2−xV1+xAl ,,,,,,
Fe2VAl,Fe2.07V0.88Ti0.05Al,X2YZ,Ti,0.05,V,161.4,43.13,3.35E-06,,Poly,Bulk,"homogenized at 1273K for 48 h, annealed at 1273K for 1 h and then at 673 K for 4 h",Doping effects on thermoelectric properties of the off- stoichiometric Heusler compounds Fe2−xV1+xAl Doping effects on thermoelectric properties of the off- stoichiometric Heusler compounds Fe2−xV1+xAl ,,,,,,
Fe2VAl,Fe2.07V0.88Ti0.05Al,X2YZ,Ti,0.05,V,180.7,48.45,3.39E-06,,Poly,Bulk,"homogenized at 1273K for 48 h, annealed at 1273K for 1 h and then at 673 K for 4 h",Doping effects on thermoelectric properties of the off- stoichiometric Heusler compounds Fe2−xV1+xAl Doping effects on thermoelectric properties of the off- stoichiometric Heusler compounds Fe2−xV1+xAl ,,,,,,
Fe2VAl,Fe2.07V0.88Ti0.05Al,X2YZ,Ti,0.05,V,201.2,54.15,3.44E-06,,Poly,Bulk,"homogenized at 1273K for 48 h, annealed at 1273K for 1 h and then at 673 K for 4 h",Doping effects on thermoelectric properties of the off- stoichiometric Heusler compounds Fe2−xV1+xAl Doping effects on thermoelectric properties of the off- stoichiometric Heusler compounds Fe2−xV1+xAl ,,,,,,
Fe2VAl,Fe2.07V0.88Ti0.05Al,X2YZ,Ti,0.05,V,221.1,59.07,3.50E-06,,Poly,Bulk,"homogenized at 1273K for 48 h, annealed at 1273K for 1 h and then at 673 K for 4 h",Doping effects on thermoelectric properties of the off- stoichiometric Heusler compounds Fe2−xV1+xAl Doping effects on thermoelectric properties of the off- stoichiometric Heusler compounds Fe2−xV1+xAl ,,,,,,
Fe2VAl,Fe2.07V0.88Ti0.05Al,X2YZ,Ti,0.05,V,240.4,64.51,3.56E-06,,Poly,Bulk,"homogenized at 1273K for 48 h, annealed at 1273K for 1 h and then at 673 K for 4 h",Doping effects on thermoelectric properties of the off- stoichiometric Heusler compounds Fe2−xV1+xAl Doping effects on thermoelectric properties of the off- stoichiometric Heusler compounds Fe2−xV1+xAl ,,,,,,
Fe2VAl,Fe2.07V0.88Ti0.05Al,X2YZ,Ti,0.05,V,259,69.04,3.62E-06,,Poly,Bulk,"homogenized at 1273K for 48 h, annealed at 1273K for 1 h and then at 673 K for 4 h",Doping effects on thermoelectric properties of the off- stoichiometric Heusler compounds Fe2−xV1+xAl Doping effects on thermoelectric properties of the off- stoichiometric Heusler compounds Fe2−xV1+xAl ,,,,,,
Fe2VAl,Fe2.07V0.88Ti0.05Al,X2YZ,Ti,0.05,V,280.1,72.28,3.69E-06,,Poly,Bulk,"homogenized at 1273K for 48 h, annealed at 1273K for 1 h and then at 673 K for 4 h",Doping effects on thermoelectric properties of the off- stoichiometric Heusler compounds Fe2−xV1+xAl Doping effects on thermoelectric properties of the off- stoichiometric Heusler compounds Fe2−xV1+xAl ,,,,,,
Fe2VAl,Fe2.07V0.88Ti0.05Al,X2YZ,Ti,0.05,V,300,75.13,3.75E-06,,Poly,Bulk,"homogenized at 1273K for 48 h, annealed at 1273K for 1 h and then at 673 K for 4 h",Doping effects on thermoelectric properties of the off- stoichiometric Heusler compounds Fe2−xV1+xAl Doping effects on thermoelectric properties of the off- stoichiometric Heusler compounds Fe2−xV1+xAl ,,,,,,
Fe2VAl,Fe2.07V0.88Ti0.05Al,X2YZ,Ti,0.05,V,319.9,76.42,3.80E-06,,Poly,Bulk,"homogenized at 1273K for 48 h, annealed at 1273K for 1 h and then at 673 K for 4 h",Doping effects on thermoelectric properties of the off- stoichiometric Heusler compounds Fe2−xV1+xAl Doping effects on thermoelectric properties of the off- stoichiometric Heusler compounds Fe2−xV1+xAl ,,,,,,
Fe2VAl,Fe2.07V0.88Ti0.05Al,X2YZ,Ti,0.05,V,340.4,76.68,3.84E-06,,Poly,Bulk,"homogenized at 1273K for 48 h, annealed at 1273K for 1 h and then at 673 K for 4 h",Doping effects on thermoelectric properties of the off- stoichiometric Heusler compounds Fe2−xV1+xAl Doping effects on thermoelectric properties of the off- stoichiometric Heusler compounds Fe2−xV1+xAl ,,,,,,
Fe2VAl,Fe2.07V0.88Ti0.05Al,X2YZ,Ti,0.05,V,360.2,75.26,3.85E-06,,Poly,Bulk,"homogenized at 1273K for 48 h, annealed at 1273K for 1 h and then at 673 K for 4 h",Doping effects on thermoelectric properties of the off- stoichiometric Heusler compounds Fe2−xV1+xAl Doping effects on thermoelectric properties of the off- stoichiometric Heusler compounds Fe2−xV1+xAl ,,,,,,
Fe2VAl,Fe2.07V0.88Ti0.05Al,X2YZ,Ti,0.05,V,380.1,72.54,3.82E-06,,Poly,Bulk,"homogenized at 1273K for 48 h, annealed at 1273K for 1 h and then at 673 K for 4 h",Doping effects on thermoelectric properties of the off- stoichiometric Heusler compounds Fe2−xV1+xAl Doping effects on thermoelectric properties of the off- stoichiometric Heusler compounds Fe2−xV1+xAl ,,,,,,
Fe2VAl,Fe2.07V0.88Ti0.05Al,X2YZ,Ti,0.05,V,400.6,71.5,3.77E-06,,Poly,Bulk,"homogenized at 1273K for 48 h, annealed at 1273K for 1 h and then at 673 K for 4 h",Doping effects on thermoelectric properties of the off- stoichiometric Heusler compounds Fe2−xV1+xAl Doping effects on thermoelectric properties of the off- stoichiometric Heusler compounds Fe2−xV1+xAl ,,,,,,
Fe2VAl,Fe2.07V0.83Ti0.1Al,X2YZ,Ti,0.1,V,100,38.86,1.94E-06,,Poly,Bulk,"homogenized at 1273K for 48 h, annealed at 1273K for 1 h and then at 673 K for 4 h",Doping effects on thermoelectric properties of the off- stoichiometric Heusler compounds Fe2−xV1+xAl Doping effects on thermoelectric properties of the off- stoichiometric Heusler compounds Fe2−xV1+xAl ,,,,,,
Fe2VAl,Fe2.07V0.83Ti0.1Al,X2YZ,Ti,0.1,V,119.9,43.78,1.95E-06,,Poly,Bulk,"homogenized at 1273K for 48 h, annealed at 1273K for 1 h and then at 673 K for 4 h",Doping effects on thermoelectric properties of the off- stoichiometric Heusler compounds Fe2−xV1+xAl Doping effects on thermoelectric properties of the off- stoichiometric Heusler compounds Fe2−xV1+xAl ,,,,,,
Fe2VAl,Fe2.07V0.83Ti0.1Al,X2YZ,Ti,0.1,V,141.6,50.13,2.01E-06,,Poly,Bulk,"homogenized at 1273K for 48 h, annealed at 1273K for 1 h and then at 673 K for 4 h",Doping effects on thermoelectric properties of the off- stoichiometric Heusler compounds Fe2−xV1+xAl Doping effects on thermoelectric properties of the off- stoichiometric Heusler compounds Fe2−xV1+xAl ,,,,,,
Fe2VAl,Fe2.07V0.83Ti0.1Al,X2YZ,Ti,0.1,V,160.2,53.5,2.08E-06,,Poly,Bulk,"homogenized at 1273K for 48 h, annealed at 1273K for 1 h and then at 673 K for 4 h",Doping effects on thermoelectric properties of the off- stoichiometric Heusler compounds Fe2−xV1+xAl Doping effects on thermoelectric properties of the off- stoichiometric Heusler compounds Fe2−xV1+xAl ,,,,,,
Fe2VAl,Fe2.07V0.83Ti0.1Al,X2YZ,Ti,0.1,V,180.1,57.9,2.15E-06,,Poly,Bulk,"homogenized at 1273K for 48 h, annealed at 1273K for 1 h and then at 673 K for 4 h",Doping effects on thermoelectric properties of the off- stoichiometric Heusler compounds Fe2−xV1+xAl Doping effects on thermoelectric properties of the off- stoichiometric Heusler compounds Fe2−xV1+xAl ,,,,,,
Fe2VAl,Fe2.07V0.83Ti0.1Al,X2YZ,Ti,0.1,V,200.6,62.18,2.20E-06,,Poly,Bulk,"homogenized at 1273K for 48 h, annealed at 1273K for 1 h and then at 673 K for 4 h",Doping effects on thermoelectric properties of the off- stoichiometric Heusler compounds Fe2−xV1+xAl Doping effects on thermoelectric properties of the off- stoichiometric Heusler compounds Fe2−xV1+xAl ,,,,,,
Fe2VAl,Fe2.07V0.83Ti0.1Al,X2YZ,Ti,0.1,V,220.5,67.23,2.26E-06,,Poly,Bulk,"homogenized at 1273K for 48 h, annealed at 1273K for 1 h and then at 673 K for 4 h",Doping effects on thermoelectric properties of the off- stoichiometric Heusler compounds Fe2−xV1+xAl Doping effects on thermoelectric properties of the off- stoichiometric Heusler compounds Fe2−xV1+xAl ,,,,,,
Fe2VAl,Fe2.07V0.83Ti0.1Al,X2YZ,Ti,0.1,V,239.8,71.37,2.33E-06,,Poly,Bulk,"homogenized at 1273K for 48 h, annealed at 1273K for 1 h and then at 673 K for 4 h",Doping effects on thermoelectric properties of the off- stoichiometric Heusler compounds Fe2−xV1+xAl Doping effects on thermoelectric properties of the off- stoichiometric Heusler compounds Fe2−xV1+xAl ,,,,,,
Fe2VAl,Fe2.07V0.83Ti0.1Al,X2YZ,Ti,0.1,V,260.2,75.78,2.39E-06,,Poly,Bulk,"homogenized at 1273K for 48 h, annealed at 1273K for 1 h and then at 673 K for 4 h",Doping effects on thermoelectric properties of the off- stoichiometric Heusler compounds Fe2−xV1+xAl Doping effects on thermoelectric properties of the off- stoichiometric Heusler compounds Fe2−xV1+xAl ,,,,,,
Fe2VAl,Fe2.07V0.83Ti0.1Al,X2YZ,Ti,0.1,V,279.5,79.27,2.45E-06,,Poly,Bulk,"homogenized at 1273K for 48 h, annealed at 1273K for 1 h and then at 673 K for 4 h",Doping effects on thermoelectric properties of the off- stoichiometric Heusler compounds Fe2−xV1+xAl Doping effects on thermoelectric properties of the off- stoichiometric Heusler compounds Fe2−xV1+xAl ,,,,,,
Fe2VAl,Fe2.07V0.83Ti0.1Al,X2YZ,Ti,0.1,V,300,83.16,2.54E-06,,Poly,Bulk,"homogenized at 1273K for 48 h, annealed at 1273K for 1 h and then at 673 K for 4 h",Doping effects on thermoelectric properties of the off- stoichiometric Heusler compounds Fe2−xV1+xAl Doping effects on thermoelectric properties of the off- stoichiometric Heusler compounds Fe2−xV1+xAl ,,,,,,
Fe2VAl,Fe2.07V0.83Ti0.1Al,X2YZ,Ti,0.1,V,319.3,85.62,2.61E-06,,Poly,Bulk,"homogenized at 1273K for 48 h, annealed at 1273K for 1 h and then at 673 K for 4 h",Doping effects on thermoelectric properties of the off- stoichiometric Heusler compounds Fe2−xV1+xAl Doping effects on thermoelectric properties of the off- stoichiometric Heusler compounds Fe2−xV1+xAl ,,,,,,
Fe2VAl,Fe2.07V0.83Ti0.1Al,X2YZ,Ti,0.1,V,340.4,87.82,2.61E-06,,Poly,Bulk,"homogenized at 1273K for 48 h, annealed at 1273K for 1 h and then at 673 K for 4 h",Doping effects on thermoelectric properties of the off- stoichiometric Heusler compounds Fe2−xV1+xAl Doping effects on thermoelectric properties of the off- stoichiometric Heusler compounds Fe2−xV1+xAl ,,,,,,
Fe2VAl,Fe2.07V0.83Ti0.1Al,X2YZ,Ti,0.1,V,359.6,89.25,2.74E-06,,Poly,Bulk,"homogenized at 1273K for 48 h, annealed at 1273K for 1 h and then at 673 K for 4 h",Doping effects on thermoelectric properties of the off- stoichiometric Heusler compounds Fe2−xV1+xAl Doping effects on thermoelectric properties of the off- stoichiometric Heusler compounds Fe2−xV1+xAl ,,,,,,
Fe2VAl,Fe2.07V0.83Ti0.1Al,X2YZ,Ti,0.1,V,379.5,90.8,3.10E-06,,Poly,Bulk,"homogenized at 1273K for 48 h, annealed at 1273K for 1 h and then at 673 K for 4 h",Doping effects on thermoelectric properties of the off- stoichiometric Heusler compounds Fe2−xV1+xAl Doping effects on thermoelectric properties of the off- stoichiometric Heusler compounds Fe2−xV1+xAl ,,,,,,
Fe2VAl,Fe2.07V0.83Ti0.1Al,X2YZ,Ti,0.1,V,399.4,91.97,3.02E-06,,Poly,Bulk,"homogenized at 1273K for 48 h, annealed at 1273K for 1 h and then at 673 K for 4 h",Doping effects on thermoelectric properties of the off- stoichiometric Heusler compounds Fe2−xV1+xAl Doping effects on thermoelectric properties of the off- stoichiometric Heusler compounds Fe2−xV1+xAl ,,,,,,
Fe2VAl,Fe2V0.84Ti0.16Al0.97Sb0.03,X2YZ,"Ti, Sb","0.16, 0.03","V, Al",346.318,89.3392,4.04E-06,,Poly,Bulk,"sintered, pulse-current sintering technique",Power Generation Performance of Thermoelectric Module Consistingof Sb-Doped Heusler Fe2VAl Sintered Alloy,,,,,,
Fe2VAl,Fe2V0.84Ti0.16Al0.97Sb0.03,X2YZ,"Ti, Sb","0.16, 0.03","V, Al",395.012,91.0794,4.08E-06,,Poly,Bulk,"sintered, pulse-current sintering technique",Power Generation Performance of Thermoelectric Module Consistingof Sb-Doped Heusler Fe2VAl Sintered Alloy,,,,,,
Fe2VAl,Fe2V0.84Ti0.16Al0.97Sb0.03,X2YZ,"Ti, Sb","0.16, 0.03","V, Al",442.518,84.1377,4.12E-06,,Poly,Bulk,"sintered, pulse-current sintering technique",Power Generation Performance of Thermoelectric Module Consistingof Sb-Doped Heusler Fe2VAl Sintered Alloy,,,,,,
Fe2VAl,Fe2V0.84Ti0.16Al0.97Sb0.03,X2YZ,"Ti, Sb","0.16, 0.03","V, Al",491.211,73.4709,4.10E-06,,Poly,Bulk,"sintered, pulse-current sintering technique",Power Generation Performance of Thermoelectric Module Consistingof Sb-Doped Heusler Fe2VAl Sintered Alloy,,,,,,
Fe2VAl,Fe2V0.84Ti0.16Al0.97Sb0.03,X2YZ,"Ti, Sb","0.16, 0.03","V, Al",541.093,63.4216,4.01E-06,,Poly,Bulk,"sintered, pulse-current sintering technique",Power Generation Performance of Thermoelectric Module Consistingof Sb-Doped Heusler Fe2VAl Sintered Alloy,,,,,,
Fe2VAl,Fe2V0.84Ti0.16Al0.97Sb0.03,X2YZ,"Ti, Sb","0.16, 0.03","V, Al",594.537,52.1227,3.89E-06,,Poly,Bulk,"sintered, pulse-current sintering technique",Power Generation Performance of Thermoelectric Module Consistingof Sb-Doped Heusler Fe2VAl Sintered Alloy,,,,,,
Fe2VAl,Fe2V0.84Ti0.16Al0.97Sb0.03,X2YZ,"Ti, Sb","0.16, 0.03","V, Al",642.043,38.3572,3.79E-06,,Poly,Bulk,"sintered, pulse-current sintering technique",Power Generation Performance of Thermoelectric Module Consistingof Sb-Doped Heusler Fe2VAl Sintered Alloy,,,,,,
Fe2VAl,Fe2V0.84Ti0.16Al0.97Sb0.03,X2YZ,"Ti, Sb","0.16, 0.03","V, Al",694.299,29.5427,3.63E-06,,Poly,Bulk,"sintered, pulse-current sintering technique",Power Generation Performance of Thermoelectric Module Consistingof Sb-Doped Heusler Fe2VAl Sintered Alloy,,,,,,
Fe2VAl,Fe2V0.84Ti0.16Al0.97Sb0.03,X2YZ,"Ti, Sb","0.16, 0.03","V, Al",746.556,19.4875,3.40E-06,,Poly,Bulk,"sintered, pulse-current sintering technique",Power Generation Performance of Thermoelectric Module Consistingof Sb-Doped Heusler Fe2VAl Sintered Alloy,,,,,,
Fe2VAl,Fe2V0.90Ti0.10Al,X2YZ,Ti,0.1,"V, Al",348.694,84.9908,4.24E-06,,Poly,Bulk,"sintered, pulse-current sintering technique",Power Generation Performance of Thermoelectric Module Consistingof Sb-Doped Heusler Fe2VAl Sintered Alloy,,,,,,
Fe2VAl,Fe2V0.90Ti0.10Al,X2YZ,Ti,0.1,"V, Al",391.449,87.9865,4.28E-06,,Poly,Bulk,"sintered, pulse-current sintering technique",Power Generation Performance of Thermoelectric Module Consistingof Sb-Doped Heusler Fe2VAl Sintered Alloy,,,,,,
Fe2VAl,Fe2V0.90Ti0.10Al,X2YZ,Ti,0.1,"V, Al",443.705,79.7923,4.27E-06,,Poly,Bulk,"sintered, pulse-current sintering technique",Power Generation Performance of Thermoelectric Module Consistingof Sb-Doped Heusler Fe2VAl Sintered Alloy,,,,,,
Fe2VAl,Fe2V0.90Ti0.10Al,X2YZ,Ti,0.1,"V, Al",497.15,69.7341,4.15E-06,,Poly,Bulk,"sintered, pulse-current sintering technique",Power Generation Performance of Thermoelectric Module Consistingof Sb-Doped Heusler Fe2VAl Sintered Alloy,,,,,,
Fe2VAl,Fe2V0.90Ti0.10Al,X2YZ,Ti,0.1,"V, Al",544.656,56.5889,4.05E-06,,Poly,Bulk,"sintered, pulse-current sintering technique",Power Generation Performance of Thermoelectric Module Consistingof Sb-Doped Heusler Fe2VAl Sintered Alloy,,,,,,
Fe2VAl,Fe2V0.90Ti0.10Al,X2YZ,Ti,0.1,"V, Al",593.349,44.0612,3.92E-06,,Poly,Bulk,"sintered, pulse-current sintering technique",Power Generation Performance of Thermoelectric Module Consistingof Sb-Doped Heusler Fe2VAl Sintered Alloy,,,,,,
Fe2VAl,Fe2V0.90Ti0.10Al,X2YZ,Ti,0.1,"V, Al",640.855,34.0177,3.69E-06,,Poly,Bulk,"sintered, pulse-current sintering technique",Power Generation Performance of Thermoelectric Module Consistingof Sb-Doped Heusler Fe2VAl Sintered Alloy,,,,,,
Fe2VAl,Fe2V0.90Ti0.10Al,X2YZ,Ti,0.1,"V, Al",694.299,22.0985,3.56E-06,,Poly,Bulk,"sintered, pulse-current sintering technique",Power Generation Performance of Thermoelectric Module Consistingof Sb-Doped Heusler Fe2VAl Sintered Alloy,,,,,,
Fe2VAl,Fe2V0.90Ti0.10Al,X2YZ,Ti,0.1,"V, Al",745.368,14.5276,3.44E-06,,Poly,Bulk,"sintered, pulse-current sintering technique",Power Generation Performance of Thermoelectric Module Consistingof Sb-Doped Heusler Fe2VAl Sintered Alloy,,,,,,
Fe2VAl,Fe2VAl0.90Si0.07Sb0.03,X2YZ,"Si, Sb","0.07, 0.03","V, Al",351.069,-113.526,4.08E-06,,Poly,Bulk,"sintered, pulse-current sintering technique",Power Generation Performance of Thermoelectric Module Consistingof Sb-Doped Heusler Fe2VAl Sintered Alloy,,,,,,
Fe2VAl,Fe2VAl0.90Si0.07Sb0.03,X2YZ,"Si, Sb","0.07, 0.03","V, Al",390.261,-112.383,4.22E-06,,Poly,Bulk,"sintered, pulse-current sintering technique",Power Generation Performance of Thermoelectric Module Consistingof Sb-Doped Heusler Fe2VAl Sintered Alloy,,,,,,
Fe2VAl,Fe2VAl0.90Si0.07Sb0.03,X2YZ,"Si, Sb","0.07, 0.03","V, Al",442.518,-105.689,4.30E-06,,Poly,Bulk,"sintered, pulse-current sintering technique",Power Generation Performance of Thermoelectric Module Consistingof Sb-Doped Heusler Fe2VAl Sintered Alloy,,,,,,
Fe2VAl,Fe2VAl0.90Si0.07Sb0.03,X2YZ,"Si, Sb","0.07, 0.03","V, Al",492.399,-92.7851,4.34E-06,,Poly,Bulk,"sintered, pulse-current sintering technique",Power Generation Performance of Thermoelectric Module Consistingof Sb-Doped Heusler Fe2VAl Sintered Alloy,,,,,,
Fe2VAl,Fe2VAl0.90Si0.07Sb0.03,X2YZ,"Si, Sb","0.07, 0.03","V, Al",544.656,-79.8875,4.31E-06,,Poly,Bulk,"sintered, pulse-current sintering technique",Power Generation Performance of Thermoelectric Module Consistingof Sb-Doped Heusler Fe2VAl Sintered Alloy,,,,,,
Fe2VAl,Fe2VAl0.90Si0.07Sb0.03,X2YZ,"Si, Sb","0.07, 0.03","V, Al",594.537,-67.6043,4.22E-06,,Poly,Bulk,"sintered, pulse-current sintering technique",Power Generation Performance of Thermoelectric Module Consistingof Sb-Doped Heusler Fe2VAl Sintered Alloy,,,,,,
Fe2VAl,Fe2VAl0.90Si0.07Sb0.03,X2YZ,"Si, Sb","0.07, 0.03","V, Al",644.418,-55.3211,4.09E-06,,Poly,Bulk,"sintered, pulse-current sintering technique",Power Generation Performance of Thermoelectric Module Consistingof Sb-Doped Heusler Fe2VAl Sintered Alloy,,,,,,
Fe2VAl,Fe2VAl0.90Si0.07Sb0.03,X2YZ,"Si, Sb","0.07, 0.03","V, Al",695.487,-46.1426,3.91E-06,,Poly,Bulk,"sintered, pulse-current sintering technique",Power Generation Performance of Thermoelectric Module Consistingof Sb-Doped Heusler Fe2VAl Sintered Alloy,,,,,,
Fe2VAl,Fe2VAl0.90Si0.07Sb0.03,X2YZ,"Si, Sb","0.07, 0.03","V, Al",744.181,-38.8193,3.81E-06,,Poly,Bulk,"sintered, pulse-current sintering technique",Power Generation Performance of Thermoelectric Module Consistingof Sb-Doped Heusler Fe2VAl Sintered Alloy,,,,,,
Fe2VAl,Fe2VAl0.90Si0.10,X2YZ,Si,0.1,"V, Al",349.881,-122.208,4.11E-06,,Poly,Bulk,"sintered, pulse-current sintering technique",Power Generation Performance of Thermoelectric Module Consistingof Sb-Doped Heusler Fe2VAl Sintered Alloy,,,,,,
Fe2VAl,Fe2VAl0.90Si0.10,X2YZ,Si,0.1,"V, Al",390.261,-113.623,4.23E-06,,Poly,Bulk,"sintered, pulse-current sintering technique",Power Generation Performance of Thermoelectric Module Consistingof Sb-Doped Heusler Fe2VAl Sintered Alloy,,,,,,
Fe2VAl,Fe2VAl0.90Si0.10,X2YZ,Si,0.1,"V, Al",442.518,-109.411,4.32E-06,,Poly,Bulk,"sintered, pulse-current sintering technique",Power Generation Performance of Thermoelectric Module Consistingof Sb-Doped Heusler Fe2VAl Sintered Alloy,,,,,,
Fe2VAl,Fe2VAl0.90Si0.10,X2YZ,Si,0.1,"V, Al",491.211,-97.1246,4.36E-06,,Poly,Bulk,"sintered, pulse-current sintering technique",Power Generation Performance of Thermoelectric Module Consistingof Sb-Doped Heusler Fe2VAl Sintered Alloy,,,,,,
Fe2VAl,Fe2VAl0.90Si0.10,X2YZ,Si,0.1,"V, Al",543.468,-82.3659,4.29E-06,,Poly,Bulk,"sintered, pulse-current sintering technique",Power Generation Performance of Thermoelectric Module Consistingof Sb-Doped Heusler Fe2VAl Sintered Alloy,,,,,,
Fe2VAl,Fe2VAl0.90Si0.10,X2YZ,Si,0.1,"V, Al",593.349,-69.4624,4.13E-06,,Poly,Bulk,"sintered, pulse-current sintering technique",Power Generation Performance of Thermoelectric Module Consistingof Sb-Doped Heusler Fe2VAl Sintered Alloy,,,,,,
Fe2VAl,Fe2VAl0.90Si0.10,X2YZ,Si,0.1,"V, Al",642.043,-57.1763,3.88E-06,,Poly,Bulk,"sintered, pulse-current sintering technique",Power Generation Performance of Thermoelectric Module Consistingof Sb-Doped Heusler Fe2VAl Sintered Alloy,,,,,,
Fe2VAl,Fe2VAl0.90Si0.10,X2YZ,Si,0.1,"V, Al",696.675,-46.7659,3.70E-06,,Poly,Bulk,"sintered, pulse-current sintering technique",Power Generation Performance of Thermoelectric Module Consistingof Sb-Doped Heusler Fe2VAl Sintered Alloy,,,,,,
Fe2VAl,Fe2VAl0.90Si0.10,X2YZ,Si,0.1,"V, Al",742.993,-39.4367,3.60E-06,,Poly,Bulk,"sintered, pulse-current sintering technique",Power Generation Performance of Thermoelectric Module Consistingof Sb-Doped Heusler Fe2VAl Sintered Alloy,,,,,,
Fe2VAl,Fe2VAl0.97Sb0.03,X2YZ,Sb,0.03,"V, Al",348.694,-111.039,6.99E-06,,Poly,Bulk,"sintered, pulse-current sintering technique",Power Generation Performance of Thermoelectric Module Consistingof Sb-Doped Heusler Fe2VAl Sintered Alloy,,,,,,
Fe2VAl,Fe2VAl0.97Sb0.03,X2YZ,Sb,0.03,"V, Al",393.824,-96.2626,6.45E-06,,Poly,Bulk,"sintered, pulse-current sintering technique",Power Generation Performance of Thermoelectric Module Consistingof Sb-Doped Heusler Fe2VAl Sintered Alloy,,,,,,
Fe2VAl,Fe2VAl0.97Sb0.03,X2YZ,Sb,0.03,"V, Al",444.893,-79.0196,5.91E-06,,Poly,Bulk,"sintered, pulse-current sintering technique",Power Generation Performance of Thermoelectric Module Consistingof Sb-Doped Heusler Fe2VAl Sintered Alloy,,,,,,
Fe2VAl,Fe2VAl0.97Sb0.03,X2YZ,Sb,0.03,"V, Al",492.399,-60.527,5.41E-06,,Poly,Bulk,"sintered, pulse-current sintering technique",Power Generation Performance of Thermoelectric Module Consistingof Sb-Doped Heusler Fe2VAl Sintered Alloy,,,,,,
Fe2VAl,Fe2VAl0.97Sb0.03,X2YZ,Sb,0.03,"V, Al",543.468,-47.0061,4.93E-06,,Poly,Bulk,"sintered, pulse-current sintering technique",Power Generation Performance of Thermoelectric Module Consistingof Sb-Doped Heusler Fe2VAl Sintered Alloy,,,,,,
Fe2VAl,Fe2VAl0.97Sb0.03,X2YZ,Sb,0.03,"V, Al",592.162,-37.2014,4.61E-06,,Poly,Bulk,"sintered, pulse-current sintering technique",Power Generation Performance of Thermoelectric Module Consistingof Sb-Doped Heusler Fe2VAl Sintered Alloy,,,,,,
Fe2VAl,Fe2VAl0.97Sb0.03,X2YZ,Sb,0.03,"V, Al",643.23,-29.8839,4.27E-06,,Poly,Bulk,"sintered, pulse-current sintering technique",Power Generation Performance of Thermoelectric Module Consistingof Sb-Doped Heusler Fe2VAl Sintered Alloy,,,,,,
Fe2VAl,Fe2VAl0.97Sb0.03,X2YZ,Sb,0.03,"V, Al",693.112,-25.0449,3.95E-06,,Poly,Bulk,"sintered, pulse-current sintering technique",Power Generation Performance of Thermoelectric Module Consistingof Sb-Doped Heusler Fe2VAl Sintered Alloy,,,,,,
Fe2VAl,Fe2VAl0.97Sb0.03,X2YZ,Sb,0.03,"V, Al",742.993,-22.6873,3.76E-06,,Poly,Bulk,"sintered, pulse-current sintering technique",Power Generation Performance of Thermoelectric Module Consistingof Sb-Doped Heusler Fe2VAl Sintered Alloy,,,,,,
Fe2VAl,Fe2VAl,X2YZ,X,X,X,5.6256,2.3823,2.48E-05,,Poly,Bulk,annealed at 800C for 2 days ,Chemical_pressure_effect_on_the_transpor.pdf | Powered by Box,,,,,,
Fe2VAl,Fe2VAl,X2YZ,X,X,X,65.4735,12.8532,2.18E-05,,Poly,Bulk,annealed at 800C for 2 days ,Chemical_pressure_effect_on_the_transpor.pdf | Powered by Box,,,,,,
Fe2VAl,Fe2VAl,X2YZ,X,X,X,144.6603,22.1607,1.78E-05,,Poly,Bulk,annealed at 800C for 2 days ,Chemical_pressure_effect_on_the_transpor.pdf | Powered by Box,,,,,,
Fe2VAl,Fe2VAl,X2YZ,X,X,X,237.0337,33.795,1.32E-05,,Poly,Bulk,annealed at 800C for 2 days ,Chemical_pressure_effect_on_the_transpor.pdf | Powered by Box,,,,,,
Fe2VAl,Fe2VAl,X2YZ,X,X,X,298.9661,40.7756,1.04E-05,,Poly,Bulk,annealed at 800C for 2 days ,Chemical_pressure_effect_on_the_transpor.pdf | Powered by Box,,,,,,
Fe2VAl,Fe2V0.97Nb0.03Al,X2YZ,Nb,0.03,V,7.8004,-7.313,2.69E-05,,Poly,Bulk,annealed at 800C for 2 days ,Chemical_pressure_effect_on_the_transpor.pdf | Powered by Box,,,,,,
Fe2VAl,Fe2V0.97Nb0.03Al,X2YZ,Nb,0.03,V,59.9915,-29.8061,2.45E-05,,Poly,Bulk,annealed at 800C for 2 days ,Chemical_pressure_effect_on_the_transpor.pdf | Powered by Box,,,,,,
Fe2VAl,Fe2V0.97Nb0.03Al,X2YZ,Nb,0.03,V,115.1772,-48.4211,2.15E-05,,Poly,Bulk,annealed at 800C for 2 days ,Chemical_pressure_effect_on_the_transpor.pdf | Powered by Box,,,,,,
Fe2VAl,Fe2V0.97Nb0.03Al,X2YZ,Nb,0.03,V,191.6851,-64.7091,1.67E-05,,Poly,Bulk,annealed at 800C for 2 days ,Chemical_pressure_effect_on_the_transpor.pdf | Powered by Box,,,,,,
Fe2VAl,Fe2V0.97Nb0.03Al,X2YZ,Nb,0.03,V,256.6459,-56.1773,1.31E-05,,Poly,Bulk,annealed at 800C for 2 days ,Chemical_pressure_effect_on_the_transpor.pdf | Powered by Box,,,,,,
Fe2VAl,Fe2V0.97Nb0.03Al,X2YZ,Nb,0.03,V,301.1832,-41.8283,1.08E-05,,Poly,Bulk,annealed at 800C for 2 days ,Chemical_pressure_effect_on_the_transpor.pdf | Powered by Box,,,,,,
Fe2VAl,Fe2V0.94Nb0.06Al,X2YZ,Nb,0.06,V,7.8623,-11.5789,3.53E-05,,Poly,Bulk,annealed at 800C for 2 days ,Chemical_pressure_effect_on_the_transpor.pdf | Powered by Box,,,,,,
Fe2VAl,Fe2V0.94Nb0.06Al,X2YZ,Nb,0.06,V,56.1717,-46.8698,3.18E-05,,Poly,Bulk,annealed at 800C for 2 days ,Chemical_pressure_effect_on_the_transpor.pdf | Powered by Box,,,,,,
Fe2VAl,Fe2V0.94Nb0.06Al,X2YZ,Nb,0.06,V,118.5943,-73.6288,2.55E-05,,Poly,Bulk,annealed at 800C for 2 days ,Chemical_pressure_effect_on_the_transpor.pdf | Powered by Box,,,,,,
Fe2VAl,Fe2V0.94Nb0.06Al,X2YZ,Nb,0.06,V,166.5318,-83.3241,2.01E-05,,Poly,Bulk,annealed at 800C for 2 days ,Chemical_pressure_effect_on_the_transpor.pdf | Powered by Box,,,,,,
Fe2VAl,Fe2V0.94Nb0.06Al,X2YZ,Nb,0.06,V,243.4931,-60.831,1.30E-05,,Poly,Bulk,annealed at 800C for 2 days ,Chemical_pressure_effect_on_the_transpor.pdf | Powered by Box,,,,,,
Fe2VAl,Fe2V0.94Nb0.06Al,X2YZ,Nb,0.06,V,299.0197,-32.9086,1.01E-05,,Poly,Bulk,annealed at 800C for 2 days ,Chemical_pressure_effect_on_the_transpor.pdf | Powered by Box,,,,,,
Fe2VAl,Fe2V0.9Nb0.1Al,X2YZ,Nb,0.1,V,6.7834,-7.313,4.57E-05,,Poly,Bulk,annealed at 800C for 2 days ,Chemical_pressure_effect_on_the_transpor.pdf | Powered by Box,,,,,,
Fe2VAl,Fe2V0.9Nb0.1Al,X2YZ,Nb,0.1,V,87.714,-48.0332,3.44E-05,,Poly,Bulk,annealed at 800C for 2 days ,Chemical_pressure_effect_on_the_transpor.pdf | Powered by Box,,,,,,
Fe2VAl,Fe2V0.9Nb0.1Al,X2YZ,Nb,0.1,V,162.1992,-65.097,2.37E-05,,Poly,Bulk,annealed at 800C for 2 days ,Chemical_pressure_effect_on_the_transpor.pdf | Powered by Box,,,,,,
Fe2VAl,Fe2V0.9Nb0.1Al,X2YZ,Nb,0.1,V,229.1432,-53.0748,1.59E-05,,Poly,Bulk,annealed at 800C for 2 days ,Chemical_pressure_effect_on_the_transpor.pdf | Powered by Box,,,,,,
Fe2VAl,Fe2V0.9Nb0.1Al,X2YZ,Nb,0.1,V,298.9577,-28.6427,1.13E-05,,Poly,Bulk,annealed at 800C for 2 days ,Chemical_pressure_effect_on_the_transpor.pdf | Powered by Box,,,,,,
Fe2VAl,Fe2VAl0.95Si0.05,X2YZ,Si,0.05,Al,199.0327,-102.7366,3.71E-06,,Poly,Bulk,annealing at 1273K for 48h in vacuum,s11664-011-1862-z.pdf | Powered by Box,,,,,,
Fe2VAl,Fe2VAl0.95Si0.05,X2YZ,Si,0.05,Al,272.0595,-124.5743,4.96E-06,,Poly,Bulk,annealing at 1273K for 48h in vacuum,s11664-011-1862-z.pdf | Powered by Box,,,,,,
Fe2VAl,Fe2VAl0.95Si0.05,X2YZ,Si,0.05,Al,342.0464,-121.2346,5.76E-06,,Poly,Bulk,annealing at 1273K for 48h in vacuum,s11664-011-1862-z.pdf | Powered by Box,,,,,,
Fe2VAl,Fe2VAl0.95Si0.05,X2YZ,Si,0.05,Al,400.1884,-97.4564,6.01E-06,,Poly,Bulk,annealing at 1273K for 48h in vacuum,s11664-011-1862-z.pdf | Powered by Box,,,,,,
Fe2VAl,Fe2V0.975Ta0.025Al0.95Si0.05,X2YZ,"Si, Ta","0.05, 0.025","Al, V",200.8479,-115.6166,3.30E-06,,Poly,Bulk,annealing at 1273K for 48h in vacuum,s11664-011-1862-z.pdf | Powered by Box,,,,,,
Fe2VAl,Fe2V0.975Ta0.025Al0.95Si0.05,X2YZ,"Si, Ta","0.05, 0.025","Al, V",274.4491,-133.9353,3.97E-06,,Poly,Bulk,annealing at 1273K for 48h in vacuum,s11664-011-1862-z.pdf | Powered by Box,,,,,,
