Repository: sajid-m-islam/esnail

File: esnail/Full Heusler(X2YZ).csv (part 8 of 12)
Host,Formula,Crystal Category,Dopant Material,Concentration,Dopant Site,Temperature (K) ,Seebeck Coefficient (µV/K),Resistivity(Ω*m),Electrical Conductivity (S/m),Crystal Structure,Microstructure,Experimental Preparation Notes,Paper (hyperlink),,,,,,
Fe2VAl,(Fe2/3V1/3)76.7Al24.3,X2YZ,Al,24.3,Al,400.0000,-99.4615,5.85E-05,,Poly,Bulk,"arc melting, homogenized at 1273 K for 48 h, annealed at 1273 K for 1 h and then at 673 K for 4 h",Effect of off-stoichiometry on the transport properties of the Heusler-type Fe2 VAl compound,,,,,,
Fe2VAl,Fe2V0.9Cr0.1Al0.9Si0.1,X2YZ,"Cr, Si","0.1, 0.1","V, Al",13.6380,-2.3222,6.16E-05,,Poly,Bulk,"annealed at 1273 K for 6 h, further annealed for 12 h",Observation of enhanced thermopower due to spinfluctuation in weak itinerant ferromagnet,,,,,,
Fe2VAl,Fe2V0.9Cr0.1Al0.9Si0.1,X2YZ,"Cr, Si","0.1, 0.1","V, Al",52.7398,-8.6575,6.10E-05,,Poly,Bulk,"annealed at 1273 K for 6 h, further annealed for 12 h",Observation of enhanced thermopower due to spinfluctuation in weak itinerant ferromagnet,,,,,,
Fe2VAl,Fe2V0.9Cr0.1Al0.9Si0.1,X2YZ,"Cr, Si","0.1, 0.1","V, Al",98.9616,-17.1937,6.20E-05,,Poly,Bulk,"annealed at 1273 K for 6 h, further annealed for 12 h",Observation of enhanced thermopower due to spinfluctuation in weak itinerant ferromagnet,,,,,,
Fe2VAl,Fe2V0.9Cr0.1Al0.9Si0.1,X2YZ,"Cr, Si","0.1, 0.1","V, Al",135.3691,-25.8642,6.30E-05,,Poly,Bulk,"annealed at 1273 K for 6 h, further annealed for 12 h",Observation of enhanced thermopower due to spinfluctuation in weak itinerant ferromagnet,,,,,,
Fe2VAl,Fe2V0.9Cr0.1Al0.9Si0.1,X2YZ,"Cr, Si","0.1, 0.1","V, Al",163.1271,-33.2179,6.35E-05,,Poly,Bulk,"annealed at 1273 K for 6 h, further annealed for 12 h",Observation of enhanced thermopower due to spinfluctuation in weak itinerant ferromagnet,,,,,,
Fe2VAl,Fe2V0.9Cr0.1Al0.9Si0.1,X2YZ,"Cr, Si","0.1, 0.1","V, Al",198.0894,-39.0524,6.24E-05,,Poly,Bulk,"annealed at 1273 K for 6 h, further annealed for 12 h",Observation of enhanced thermopower due to spinfluctuation in weak itinerant ferromagnet,,,,,,
Fe2VAl,Fe2V0.9Cr0.1Al0.9Si0.1,X2YZ,"Cr, Si","0.1, 0.1","V, Al",239.0738,-45.5753,6.03E-05,,Poly,Bulk,"annealed at 1273 K for 6 h, further annealed for 12 h",Observation of enhanced thermopower due to spinfluctuation in weak itinerant ferromagnet,,,,,,
Fe2VAl,Fe2V0.9Cr0.1Al0.9Si0.1,X2YZ,"Cr, Si","0.1, 0.1","V, Al",270.3166,-49.0169,5.83E-05,,Poly,Bulk,"annealed at 1273 K for 6 h, further annealed for 12 h",Observation of enhanced thermopower due to spinfluctuation in weak itinerant ferromagnet,,,,,,
Fe2VAl,Fe2V0.9Cr0.1Al0.9Si0.1,X2YZ,"Cr, Si","0.1, 0.1","V, Al",307.5959,-52.5164,5.66E-05,,Poly,Bulk,"annealed at 1273 K for 6 h, further annealed for 12 h",Observation of enhanced thermopower due to spinfluctuation in weak itinerant ferromagnet,,,,,,
Fe2VAl,Fe2VAl,X2YZ,X,X,X,5.6256,2.3823,2.48E-05,,Poly,Bulk,annealed at 800C for 2 days ,Chemical_pressure_effect_on_the_transpor.pdf | Powered by Box,,,,,,
Fe2VAl,Fe2VAl,X2YZ,X,X,X,65.4735,12.8532,2.18E-05,,Poly,Bulk,annealed at 800C for 2 days ,Chemical_pressure_effect_on_the_transpor.pdf | Powered by Box,,,,,,
Fe2VAl,Fe2VAl,X2YZ,X,X,X,144.6603,22.1607,1.78E-05,,Poly,Bulk,annealed at 800C for 2 days ,Chemical_pressure_effect_on_the_transpor.pdf | Powered by Box,,,,,,
Fe2VAl,Fe2VAl,X2YZ,X,X,X,237.0337,33.795,1.32E-05,,Poly,Bulk,annealed at 800C for 2 days ,Chemical_pressure_effect_on_the_transpor.pdf | Powered by Box,,,,,,
Fe2VAl,Fe2VAl,X2YZ,X,X,X,298.9661,40.7756,1.04E-05,,Poly,Bulk,annealed at 800C for 2 days ,Chemical_pressure_effect_on_the_transpor.pdf | Powered by Box,,,,,,
Fe2VAl,Fe2V0.97Nb0.03Al,X2YZ,Nb,0.03,V,7.8004,-7.313,2.69E-05,,Poly,Bulk,annealed at 800C for 2 days ,Chemical_pressure_effect_on_the_transpor.pdf | Powered by Box,,,,,,
Fe2VAl,Fe2V0.97Nb0.03Al,X2YZ,Nb,0.03,V,59.9915,-29.8061,2.45E-05,,Poly,Bulk,annealed at 800C for 2 days ,Chemical_pressure_effect_on_the_transpor.pdf | Powered by Box,,,,,,
Fe2VAl,Fe2V0.97Nb0.03Al,X2YZ,Nb,0.03,V,115.1772,-48.4211,2.15E-05,,Poly,Bulk,annealed at 800C for 2 days ,Chemical_pressure_effect_on_the_transpor.pdf | Powered by Box,,,,,,
Fe2VAl,Fe2V0.97Nb0.03Al,X2YZ,Nb,0.03,V,191.6851,-64.7091,1.67E-05,,Poly,Bulk,annealed at 800C for 2 days ,Chemical_pressure_effect_on_the_transpor.pdf | Powered by Box,,,,,,
Fe2VAl,Fe2V0.97Nb0.03Al,X2YZ,Nb,0.03,V,256.6459,-56.1773,1.31E-05,,Poly,Bulk,annealed at 800C for 2 days ,Chemical_pressure_effect_on_the_transpor.pdf | Powered by Box,,,,,,
Fe2VAl,Fe2V0.97Nb0.03Al,X2YZ,Nb,0.03,V,301.1832,-41.8283,1.08E-05,,Poly,Bulk,annealed at 800C for 2 days ,Chemical_pressure_effect_on_the_transpor.pdf | Powered by Box,,,,,,
Fe2VAl,Fe2V0.94Nb0.06Al,X2YZ,Nb,0.06,V,7.8623,-11.5789,3.53E-05,,Poly,Bulk,annealed at 800C for 2 days ,Chemical_pressure_effect_on_the_transpor.pdf | Powered by Box,,,,,,
Fe2VAl,Fe2V0.94Nb0.06Al,X2YZ,Nb,0.06,V,56.1717,-46.8698,3.18E-05,,Poly,Bulk,annealed at 800C for 2 days ,Chemical_pressure_effect_on_the_transpor.pdf | Powered by Box,,,,,,
Fe2VAl,Fe2V0.94Nb0.06Al,X2YZ,Nb,0.06,V,118.5943,-73.6288,2.55E-05,,Poly,Bulk,annealed at 800C for 2 days ,Chemical_pressure_effect_on_the_transpor.pdf | Powered by Box,,,,,,
Fe2VAl,Fe2V0.94Nb0.06Al,X2YZ,Nb,0.06,V,166.5318,-83.3241,2.01E-05,,Poly,Bulk,annealed at 800C for 2 days ,Chemical_pressure_effect_on_the_transpor.pdf | Powered by Box,,,,,,
Fe2VAl,Fe2V0.94Nb0.06Al,X2YZ,Nb,0.06,V,243.4931,-60.831,1.30E-05,,Poly,Bulk,annealed at 800C for 2 days ,Chemical_pressure_effect_on_the_transpor.pdf | Powered by Box,,,,,,
Fe2VAl,Fe2V0.94Nb0.06Al,X2YZ,Nb,0.06,V,299.0197,-32.9086,1.01E-05,,Poly,Bulk,annealed at 800C for 2 days ,Chemical_pressure_effect_on_the_transpor.pdf | Powered by Box,,,,,,
Fe2VAl,Fe2V0.9Nb0.1Al,X2YZ,Nb,0.1,V,6.7834,-7.313,4.57E-05,,Poly,Bulk,annealed at 800C for 2 days ,Chemical_pressure_effect_on_the_transpor.pdf | Powered by Box,,,,,,
Fe2VAl,Fe2V0.9Nb0.1Al,X2YZ,Nb,0.1,V,87.714,-48.0332,3.44E-05,,Poly,Bulk,annealed at 800C for 2 days ,Chemical_pressure_effect_on_the_transpor.pdf | Powered by Box,,,,,,
Fe2VAl,Fe2V0.9Nb0.1Al,X2YZ,Nb,0.1,V,162.1992,-65.097,2.37E-05,,Poly,Bulk,annealed at 800C for 2 days ,Chemical_pressure_effect_on_the_transpor.pdf | Powered by Box,,,,,,
Fe2VAl,Fe2V0.9Nb0.1Al,X2YZ,Nb,0.1,V,229.1432,-53.0748,1.59E-05,,Poly,Bulk,annealed at 800C for 2 days ,Chemical_pressure_effect_on_the_transpor.pdf | Powered by Box,,,,,,
Fe2VAl,Fe2V0.9Nb0.1Al,X2YZ,Nb,0.1,V,298.9577,-28.6427,1.13E-05,,Poly,Bulk,annealed at 800C for 2 days ,Chemical_pressure_effect_on_the_transpor.pdf | Powered by Box,,,,,,
Fe2VAl,Fe2VAl0.95Si0.05,X2YZ,Si,0.05,Al,199.0327,-102.7366,3.71E-06,,Poly,Bulk,annealing at 1273K for 48h in vacuum,s11664-011-1862-z.pdf | Powered by Box,,,,,,
Fe2VAl,Fe2VAl0.95Si0.05,X2YZ,Si,0.05,Al,272.0595,-124.5743,4.96E-06,,Poly,Bulk,annealing at 1273K for 48h in vacuum,s11664-011-1862-z.pdf | Powered by Box,,,,,,
Fe2VAl,Fe2VAl0.95Si0.05,X2YZ,Si,0.05,Al,342.0464,-121.2346,5.76E-06,,Poly,Bulk,annealing at 1273K for 48h in vacuum,s11664-011-1862-z.pdf | Powered by Box,,,,,,
Fe2VAl,Fe2VAl0.95Si0.05,X2YZ,Si,0.05,Al,400.1884,-97.4564,6.01E-06,,Poly,Bulk,annealing at 1273K for 48h in vacuum,s11664-011-1862-z.pdf | Powered by Box,,,,,,
Fe2VAl,Fe2V0.975Ta0.025Al0.95Si0.05,X2YZ,"Si, Ta","0.05, 0.025","Al, V",200.8479,-115.6166,3.30E-06,,Poly,Bulk,annealing at 1273K for 48h in vacuum,s11664-011-1862-z.pdf | Powered by Box,,,,,,
Fe2VAl,Fe2V0.975Ta0.025Al0.95Si0.05,X2YZ,"Si, Ta","0.05, 0.025","Al, V",274.4491,-133.9353,3.97E-06,,Poly,Bulk,annealing at 1273K for 48h in vacuum,s11664-011-1862-z.pdf | Powered by Box,,,,,,
Fe2VAl,Fe2V0.975Ta0.025Al0.95Si0.05,X2YZ,"Si, Ta","0.05, 0.025","Al, V",341.488,-128.855,4.33E-06,,Poly,Bulk,annealing at 1273K for 48h in vacuum,s11664-011-1862-z.pdf | Powered by Box,,,,,,
Fe2VAl,Fe2V0.975Ta0.025Al0.95Si0.05,X2YZ,"Si, Ta","0.05, 0.025","Al, V",400.8295,-110.9292,4.45E-06,,Poly,Bulk,annealing at 1273K for 48h in vacuum,s11664-011-1862-z.pdf | Powered by Box,,,,,,
Fe2VAl,Fe2V0.95Ta0.05Al0.95Si0.05,X2YZ,"Si, Ta","0.05, 0.05","Al, V",199.1797,-140.2357,3.98E-06,,Poly,Bulk,annealing at 1273K for 48h in vacuum,s11664-011-1862-z.pdf | Powered by Box,,,,,,
Fe2VAl,Fe2V0.95Ta0.05Al0.95Si0.05,X2YZ,"Si, Ta","0.05, 0.05","Al, V",268.6427,-153.3053,4.76E-06,,Poly,Bulk,annealing at 1273K for 48h in vacuum,s11664-011-1862-z.pdf | Powered by Box,,,,,,
Fe2VAl,Fe2V0.95Ta0.05Al0.95Si0.05,X2YZ,"Si, Ta","0.05, 0.05","Al, V",341.5271,-138.8157,5.26E-06,,Poly,Bulk,annealing at 1273K for 48h in vacuum,s11664-011-1862-z.pdf | Powered by Box,,,,,,
Fe2VAl,Fe2V0.95Ta0.05Al0.95Si0.05,X2YZ,"Si, Ta","0.05, 0.05","Al, V",400.8548,-117.3744,5.27E-06,,Poly,Bulk,annealing at 1273K for 48h in vacuum,s11664-011-1862-z.pdf | Powered by Box,,,,,,
Fe2VAl,Fe2V0.9Ti0.1Al,X2YZ,Ti,0.1,V,200,62.3605,2.28E-06,,Poly,Bulk,annealing at 1273K for 48h in vacuum,s11664-011-1862-z.pdf | Powered by Box,,,,,,
Fe2VAl,Fe2V0.9Ti0.1Al,X2YZ,Ti,0.1,V,253.3708,77.619,2.56E-06,,Poly,Bulk,annealing at 1273K for 48h in vacuum,s11664-011-1862-z.pdf | Powered by Box,,,,,,
Fe2VAl,Fe2V0.9Ti0.1Al,X2YZ,Ti,0.1,V,313.4831,83.4506,2.91E-06,,Poly,Bulk,annealing at 1273K for 48h in vacuum,s11664-011-1862-z.pdf | Powered by Box,,,,,,
Fe2VAl,Fe2V0.9Ti0.1Al,X2YZ,Ti,0.1,V,352.2472,89.9205,3.14E-06,,Poly,Bulk,annealing at 1273K for 48h in vacuum,s11664-011-1862-z.pdf | Powered by Box,,,,,,
Fe2VAl,Fe2V0.9Ti0.1Al,X2YZ,Ti,0.1,V,398.8764,91.3474,3.44E-06,,Poly,Bulk,annealing at 1273K for 48h in vacuum,s11664-011-1862-z.pdf | Powered by Box,,,,,,
Fe2VAl,Fe2V0.8Ta0.1Ti0.1Al,X2YZ,"Ti, Ta","0.1, 0.1",V,200.5618,59.6648,2.02E-06,,Poly,Bulk,annealing at 1273K for 48h in vacuum,s11664-011-1862-z.pdf | Powered by Box,,,,,,
Fe2VAl,Fe2V0.8Ta0.1Ti0.1Al,X2YZ,"Ti, Ta","0.1, 0.1",V,266.8539,74.2709,2.29E-06,,Poly,Bulk,annealing at 1273K for 48h in vacuum,s11664-011-1862-z.pdf | Powered by Box,,,,,,
Fe2VAl,Fe2V0.8Ta0.1Ti0.1Al,X2YZ,"Ti, Ta","0.1, 0.1",V,332.0225,86.1785,2.57E-06,,Poly,Bulk,annealing at 1273K for 48h in vacuum,s11664-011-1862-z.pdf | Powered by Box,,,,,,
Fe2VAl,Fe2V0.8Ta0.1Ti0.1Al,X2YZ,"Ti, Ta","0.1, 0.1",V,398.3146,95.0543,2.89E-06,,Poly,Bulk,annealing at 1273K for 48h in vacuum,s11664-011-1862-z.pdf | Powered by Box,,,,,,
Fe2VAl,Fe2V0.7Ta0.2Ti0.1Al,X2YZ,"Ti, Ta","0.1, 0.2",V,201.1236,51.913,1.82E-06,,Poly,Bulk,annealing at 1273K for 48h in vacuum,s11664-011-1862-z.pdf | Powered by Box,,,,,,
Fe2VAl,Fe2V0.7Ta0.2Ti0.1Al,X2YZ,"Ti, Ta","0.1, 0.2",V,255.0562,63.1274,2.09E-06,,Poly,Bulk,annealing at 1273K for 48h in vacuum,s11664-011-1862-z.pdf | Powered by Box,,,,,,
Fe2VAl,Fe2V0.7Ta0.2Ti0.1Al,X2YZ,"Ti, Ta","0.1, 0.2",V,316.2921,73.343,2.40E-06,,Poly,Bulk,annealing at 1273K for 48h in vacuum,s11664-011-1862-z.pdf | Powered by Box,,,,,,
Fe2VAl,Fe2V0.7Ta0.2Ti0.1Al,X2YZ,"Ti, Ta","0.1, 0.2",V,367.9775,82.1942,2.69E-06,,Poly,Bulk,annealing at 1273K for 48h in vacuum,s11664-011-1862-z.pdf | Powered by Box,,,,,,
Fe2VAl,Fe2V0.7Ta0.2Ti0.1Al,X2YZ,"Ti, Ta","0.1, 0.2",V,399.4382,85.2809,2.88E-06,,Poly,Bulk,annealing at 1273K for 48h in vacuum,s11664-011-1862-z.pdf | Powered by Box,,,,,,
Fe2VAl,Fe2V0.8W0.05Ti0.15Al,X2YZ,"W, Ti","0.05, 0.15",V,299.3658,73.6366,1.94E-06,,Poly,Bulk,annealing at 1273K for 48h in vacuum,s11664-011-1862-z.pdf | Powered by Box,,,,,,
Fe2VAl,Fe2V0.8W0.05Ti0.15Al,X2YZ,"W, Ti","0.05, 0.15",V,333.916,75.9052,2.09E-06,,Poly,Bulk,annealing at 1273K for 48h in vacuum,s11664-011-1862-z.pdf | Powered by Box,,,,,,
Fe2VAl,Fe2V0.8W0.05Ti0.15Al,X2YZ,"W, Ti","0.05, 0.15",V,362.5219,77.1713,2.25E-06,,Poly,Bulk,annealing at 1273K for 48h in vacuum,s11664-011-1862-z.pdf | Powered by Box,,,,,,
Fe2VAl,Fe2V0.8W0.05Ti0.15Al,X2YZ,"W, Ti","0.05, 0.15",V,400.1867,79.7701,2.48E-06,,Poly,Bulk,annealing at 1273K for 48h in vacuum,s11664-011-1862-z.pdf | Powered by Box,,,,,,
Fe2VAl,Fe2V0.7W0.1Ti0.2Al,X2YZ,"W, Ti","0.1, 0.2",V,299.6668,69.8856,1.94E-06,,Poly,Bulk,annealing at 1273K for 48h in vacuum,s11664-011-1862-z.pdf | Powered by Box,,,,,,
Fe2VAl,Fe2V0.7W0.1Ti0.2Al,X2YZ,"W, Ti","0.1, 0.2",V,340.4397,74.1784,2.15E-06,,Poly,Bulk,annealing at 1273K for 48h in vacuum,s11664-011-1862-z.pdf | Powered by Box,,,,,,
Fe2VAl,Fe2V0.7W0.1Ti0.2Al,X2YZ,"W, Ti","0.1, 0.2",V,399.8986,80.7939,2.46E-06,,Poly,Bulk,annealing at 1273K for 48h in vacuum,s11664-011-1862-z.pdf | Powered by Box,,,,,,
Fe2VAl,Fe1.98V1.02Al,X2YZ,V,0.02,Fe,98.75343258,-19.65601966,log scale ,,Poly,Bulk,annealing at 1273K for 48h in vacuum,s11664-013-2532-0.pdf | Powered by Box,,,,,,
Fe2VAl,Fe1.98V1.02Al,X2YZ,V,0.02,Fe,1.81E+02,-46.06879607,,,Poly,Bulk,annealing at 1273K for 48h in vacuum,s11664-013-2532-0.pdf | Powered by Box,,,,,,
Fe2VAl,Fe1.98V1.02Al,X2YZ,V,0.02,Fe,2.40E+02,-58.35380835,,,Poly,Bulk,annealing at 1273K for 48h in vacuum,s11664-013-2532-0.pdf | Powered by Box,,,,,,
Fe2VAl,Fe1.98V1.02Al,X2YZ,V,0.02,Fe,3.49E+02,-46.06879607,,,Poly,Bulk,annealing at 1273K for 48h in vacuum,s11664-013-2532-0.pdf | Powered by Box,,,,,,
Fe2VAl,Fe1.98V1.02Al,X2YZ,V,0.02,Fe,4.00E+02,-39.31203931,,,Poly,Bulk,annealing at 1273K for 48h in vacuum,s11664-013-2532-0.pdf | Powered by Box,,,,,,
Fe2VAl,Fe1.98V1.02Al0.97Si0.03,X2YZ,"V, Si","0.02, 0.03","Fe, Al",99.02803873,-42.997543,,,Poly,Bulk,annealing at 1273K for 48h in vacuum,s11664-013-2532-0.pdf | Powered by Box,,,,,,
Fe2VAl,Fe1.98V1.02Al0.97Si0.03,X2YZ,"V, Si","0.02, 0.03","Fe, Al",1.79E+02,-95.20884521,,,Poly,Bulk,annealing at 1273K for 48h in vacuum,s11664-013-2532-0.pdf | Powered by Box,,,,,,
Fe2VAl,Fe1.98V1.02Al0.97Si0.03,X2YZ,"V, Si","0.02, 0.03","Fe, Al",2.35E+02,-1.35E+02,,,Poly,Bulk,annealing at 1273K for 48h in vacuum,s11664-013-2532-0.pdf | Powered by Box,,,,,,
Fe2VAl,Fe1.98V1.02Al0.97Si0.03,X2YZ,"V, Si","0.02, 0.03","Fe, Al",2.81E+02,-1.44E+02,,,Poly,Bulk,annealing at 1273K for 48h in vacuum,s11664-013-2532-0.pdf | Powered by Box,,,,,,
Fe2VAl,Fe1.98V1.02Al0.97Si0.03,X2YZ,"V, Si","0.02, 0.03","Fe, Al",4.01E+02,-1.16E+02,,,Poly,Bulk,annealing at 1273K for 48h in vacuum,s11664-013-2532-0.pdf | Powered by Box,,,,,,
Fe2VAl,Fe1.98V1.02Al0.95Si0.05,X2YZ,"V, Si","0.02, 0.05","Fe, Al",99.06417112,-46.06879607,,,Poly,Bulk,annealing at 1273K for 48h in vacuum,s11664-013-2532-0.pdf | Powered by Box,,,,,,
Fe2VAl,Fe1.98V1.02Al0.95Si0.05,X2YZ,"V, Si","0.02, 0.05","Fe, Al",1.72E+02,-90.29484029,,,Poly,Bulk,annealing at 1273K for 48h in vacuum,s11664-013-2532-0.pdf | Powered by Box,,,,,,
Fe2VAl,Fe1.98V1.02Al0.95Si0.05,X2YZ,"V, Si","0.02, 0.05","Fe, Al",2.29E+02,-1.25E+02,,,Poly,Bulk,annealing at 1273K for 48h in vacuum,s11664-013-2532-0.pdf | Powered by Box,,,,,,
Fe2VAl,Fe1.98V1.02Al0.95Si0.05,X2YZ,"V, Si","0.02, 0.05","Fe, Al",3.00E+02,-1.57E+02,,,Poly,Bulk,annealing at 1273K for 48h in vacuum,s11664-013-2532-0.pdf | Powered by Box,,,,,,
Fe2VAl,Fe1.98V1.02Al0.95Si0.05,X2YZ,"V, Si","0.02, 0.05","Fe, Al",4.02E+02,-1.41E+02,,,Poly,Bulk,annealing at 1273K for 48h in vacuum,s11664-013-2532-0.pdf | Powered by Box,,,,,,
Fe2VAl,Fe2VAl0.95Si0.05,X2YZ,Si,0.05,Al,97.39242716,-54.53665069,,,Poly,Bulk,annealing at 1273K for 48h in vacuum,s11664-013-2532-0.pdf | Powered by Box,,,,,,
Fe2VAl,Fe2VAl0.95Si0.05,X2YZ,Si,0.05,Al,1.81E+02,-94.80697266,,,Poly,Bulk,annealing at 1273K for 48h in vacuum,s11664-013-2532-0.pdf | Powered by Box,,,,,,
Fe2VAl,Fe2VAl0.95Si0.05,X2YZ,Si,0.05,Al,2.63E+02,-1.23E+02,,,Poly,Bulk,annealing at 1273K for 48h in vacuum,s11664-013-2532-0.pdf | Powered by Box,,,,,,
Fe2VAl,Fe2VAl0.95Si0.05,X2YZ,Si,0.05,Al,3.23E+02,-1.23E+02,,,Poly,Bulk,annealing at 1273K for 48h in vacuum,s11664-013-2532-0.pdf | Powered by Box,,,,,,
Fe2VAl,Fe2VAl0.95Si0.05,X2YZ,Si,0.05,Al,3.93E+02,-99.88821272,,,Poly,Bulk,annealing at 1273K for 48h in vacuum,s11664-013-2532-0.pdf | Powered by Box,,,,,,
Fe2VAl,Fe1.95V1.05Al,X2YZ,V,0.05,Fe,98.62985856,-15.93118208,,,Poly,Bulk,annealing at 1273K for 48h in vacuum,s11664-013-2532-0.pdf | Powered by Box,,,,,,
Fe2VAl,Fe1.95V1.05Al,X2YZ,V,0.05,Fe,2.01E+02,-49.42253201,,,Poly,Bulk,annealing at 1273K for 48h in vacuum,s11664-013-2532-0.pdf | Powered by Box,,,,,,
Fe2VAl,Fe1.95V1.05Al,X2YZ,V,0.05,Fe,2.83E+02,-7.74E+01,,,Poly,Bulk,annealing at 1273K for 48h in vacuum,s11664-013-2532-0.pdf | Powered by Box,,,,,,
Fe2VAl,Fe1.95V1.05Al,X2YZ,V,0.05,Fe,4.00E+02,-7.35E+01,,,Poly,Bulk,annealing at 1273K for 48h in vacuum,s11664-013-2532-0.pdf | Powered by Box,,,,,,
Fe2VAl,Fe1.95V1.05Al0.97Si0.03,X2YZ,"V, Si","0.05, 0.03","Fe, Al",97.53589747,-79.04616157,,,Poly,Bulk,annealing at 1273K for 48h in vacuum,s11664-013-2532-0.pdf | Powered by Box,,,,,,
Fe2VAl,Fe1.95V1.05Al0.97Si0.03,X2YZ,"V, Si","0.05, 0.03","Fe, Al",1.61E+02,-1.29E+02,,,Poly,Bulk,annealing at 1273K for 48h in vacuum,s11664-013-2532-0.pdf | Powered by Box,,,,,,
Fe2VAl,Fe1.95V1.05Al0.97Si0.03,X2YZ,"V, Si","0.05, 0.03","Fe, Al",2.40E+02,-1.69E+02,,,Poly,Bulk,annealing at 1273K for 48h in vacuum,s11664-013-2532-0.pdf | Powered by Box,,,,,,
Fe2VAl,Fe1.95V1.05Al0.97Si0.03,X2YZ,"V, Si","0.05, 0.03","Fe, Al",3.25E+02,-1.72E+02,,,Poly,Bulk,annealing at 1273K for 48h in vacuum,s11664-013-2532-0.pdf | Powered by Box,,,,,,
Fe2VAl,Fe1.95V1.05Al0.97Si0.03,X2YZ,"V, Si","0.05, 0.03","Fe, Al",3.98E+02,-1.53E+02,,,Poly,Bulk,annealing at 1273K for 48h in vacuum,s11664-013-2532-0.pdf | Powered by Box,,,,,,
Fe2VAl,Fe1.95V1.05Al0.95Si0.05,X2YZ,"V, Si","0.05, 0.05","Fe, Al",97.53589747,-79.04616157,,,Poly,Bulk,annealing at 1273K for 48h in vacuum,s11664-013-2532-0.pdf | Powered by Box,,,,,,
Fe2VAl,Fe1.95V1.05Al0.95Si0.05,X2YZ,"V, Si","0.05, 0.05","Fe, Al",1.67E+02,-1.25E+02,,,Poly,Bulk,annealing at 1273K for 48h in vacuum,s11664-013-2532-0.pdf | Powered by Box,,,,,,
Fe2VAl,Fe1.95V1.05Al0.95Si0.05,X2YZ,"V, Si","0.05, 0.05","Fe, Al",2.58E+02,-1.64E+02,,,Poly,Bulk,annealing at 1273K for 48h in vacuum,s11664-013-2532-0.pdf | Powered by Box,,,,,,
Fe2VAl,Fe1.95V1.05Al0.95Si0.05,X2YZ,"V, Si","0.05, 0.05","Fe, Al",3.32E+02,-1.64E+02,,,Poly,Bulk,annealing at 1273K for 48h in vacuum,s11664-013-2532-0.pdf | Powered by Box,,,,,,
Fe2VAl,Fe1.95V1.05Al0.95Si0.05,X2YZ,"V, Si","0.05, 0.05","Fe, Al",3.99E+02,-1.54E+02,,,Poly,Bulk,annealing at 1273K for 48h in vacuum,s11664-013-2532-0.pdf | Powered by Box,,,,,,
Fe2VAl,Fe1.98V0.97Ta0.05Al1,X2YZ,Ta,0.05,"Fe, V",1.01E+02,-74.63322048,,,Poly,Bulk,annealing at 1273K for 48h in vacuum,s11664-013-2532-0.pdf | Powered by Box,,,,,,
Fe2VAl,Fe1.98V0.97Ta0.05Al1,X2YZ,Ta,0.05,"Fe, V",1.61E+02,-1.17E+02,,,Poly,Bulk,annealing at 1273K for 48h in vacuum,s11664-013-2532-0.pdf | Powered by Box,,,,,,
Fe2VAl,Fe1.98V0.97Ta0.05Al1,X2YZ,Ta,0.05,"Fe, V",2.06E+02,-1.48E+02,,,Poly,Bulk,annealing at 1273K for 48h in vacuum,s11664-013-2532-0.pdf | Powered by Box,,,,,,
Fe2VAl,Fe1.98V0.97Ta0.05Al1,X2YZ,Ta,0.05,"Fe, V",2.63E+02,-1.51E+02,,,Poly,Bulk,annealing at 1273K for 48h in vacuum,s11664-013-2532-0.pdf | Powered by Box,,,,,,
Fe2VAl,Fe1.98V0.97Ta0.05Al1,X2YZ,Ta,0.05,"Fe, V",3.39E+02,-1.21E+02,,,Poly,Bulk,annealing at 1273K for 48h in vacuum,s11664-013-2532-0.pdf | Powered by Box,,,,,,
Fe2VAl,Fe1.98V0.97Ta0.05Al1,X2YZ,Ta,0.05,"Fe, V",3.99E+02,-96.79559523,,,Poly,Bulk,annealing at 1273K for 48h in vacuum,s11664-013-2532-0.pdf | Powered by Box,,,,,,
Fe2VAl,Fe1.98V0.97Ta0.05Al0.97Si0.03,X2YZ,"Ta, Si","0.05, 0.03","Fe, V, Al",99.5331897,-93.29537294,,,Poly,Bulk,annealing at 1273K for 48h in vacuum,s11664-013-2532-0.pdf | Powered by Box,,,,,,
Fe2VAl,Fe1.98V0.97Ta0.05Al0.97Si0.03,X2YZ,"Ta, Si","0.05, 0.03","Fe, V, Al",1.76E+02,-1.43E+02,,,Poly,Bulk,annealing at 1273K for 48h in vacuum,s11664-013-2532-0.pdf | Powered by Box,,,,,,
Fe2VAl,Fe1.98V0.97Ta0.05Al0.97Si0.03,X2YZ,"Ta, Si","0.05, 0.03","Fe, V, Al",2.51E+02,-1.71E+02,,,Poly,Bulk,annealing at 1273K for 48h in vacuum,s11664-013-2532-0.pdf | Powered by Box,,,,,,
Fe2VAl,Fe1.98V0.97Ta0.05Al0.97Si0.03,X2YZ,"Ta, Si","0.05, 0.03","Fe, V, Al",3.24E+02,-1.67E+02,,,Poly,Bulk,annealing at 1273K for 48h in vacuum,s11664-013-2532-0.pdf | Powered by Box,,,,,,
Fe2VAl,Fe1.98V0.97Ta0.05Al0.97Si0.03,X2YZ,"Ta, Si","0.05, 0.03","Fe, V, Al",3.99E+02,-1.38E+02,,,Poly,Bulk,annealing at 1273K for 48h in vacuum,s11664-013-2532-0.pdf | Powered by Box,,,,,,
Fe2VAl,Fe1.98V0.97Ta0.05Al0.95Si0.05,X2YZ,"Ta, Si","0.05, 0.05","Fe, V, Al",99.48189186,-81.63366506,,,Poly,Bulk,annealing at 1273K for 48h in vacuum,s11664-013-2532-0.pdf | Powered by Box,,,,,,
Fe2VAl,Fe1.98V0.97Ta0.05Al0.95Si0.05,X2YZ,"Ta, Si","0.05, 0.05","Fe, V, Al",1.79E+02,-1.33E+02,,,Poly,Bulk,annealing at 1273K for 48h in vacuum,s11664-013-2532-0.pdf | Powered by Box,,,,,,
Fe2VAl,Fe1.98V0.97Ta0.05Al0.95Si0.05,X2YZ,"Ta, Si","0.05, 0.05","Fe, V, Al",2.49E+02,-1.68E+02,,,Poly,Bulk,annealing at 1273K for 48h in vacuum,s11664-013-2532-0.pdf | Powered by Box,,,,,,
Fe2VAl,Fe1.98V0.97Ta0.05Al0.95Si0.05,X2YZ,"Ta, Si","0.05, 0.05","Fe, V, Al",3.29E+02,-1.71E+02,,,Poly,Bulk,annealing at 1273K for 48h in vacuum,s11664-013-2532-0.pdf | Powered by Box,,,,,,
Fe2VAl,Fe1.98V0.97Ta0.05Al0.95Si0.05,X2YZ,"Ta, Si","0.05, 0.05","Fe, V, Al",3.99E+02,-1.52E+02,,,Poly,Bulk,annealing at 1273K for 48h in vacuum,s11664-013-2532-0.pdf | Powered by Box,,,,,,
Fe2VAl,Fe1.98V0.97Ta0.05Al0.9Si0.1,X2YZ,"Ta, Si","0.05, 0.1","Fe, V, Al",1.01E+02,-64.72076878,,,Poly,Bulk,annealing at 1273K for 48h in vacuum,s11664-013-2532-0.pdf | Powered by Box,,,,,,
Fe2VAl,Fe1.98V0.97Ta0.05Al0.9Si0.1,X2YZ,"Ta, Si","0.05, 0.1","Fe, V, Al",1.58E+02,-89.68400533,,,Poly,Bulk,annealing at 1273K for 48h in vacuum,s11664-013-2532-0.pdf | Powered by Box,,,,,,
Fe2VAl,Fe1.98V0.97Ta0.05Al0.9Si0.1,X2YZ,"Ta, Si","0.05, 0.1","Fe, V, Al",2.26E+02,-1.18E+02,,,Poly,Bulk,annealing at 1273K for 48h in vacuum,s11664-013-2532-0.pdf | Powered by Box,,,,,,
Fe2VAl,Fe1.98V0.97Ta0.05Al0.9Si0.1,X2YZ,"Ta, Si","0.05, 0.1","Fe, V, Al",3.18E+02,-1.43E+02,,,Poly,Bulk,annealing at 1273K for 48h in vacuum,s11664-013-2532-0.pdf | Powered by Box,,,,,,
Fe2VAl,Fe1.98V0.97Ta0.05Al0.9Si0.1,X2YZ,"Ta, Si","0.05, 0.1","Fe, V, Al",3.94E+02,-1.52E+02,,,Poly,Bulk,annealing at 1273K for 48h in vacuum,s11664-013-2532-0.pdf | Powered by Box,,,,,,
Fe2VAl,Fe1.95V1Ta0.05Al,X2YZ,Ta,0.05,Fe,1.02E+02,-83.13649266,,,Poly,Bulk,annealing at 1273K for 48h in vacuum,s11664-013-2532-0.pdf | Powered by Box,,,,,,
Fe2VAl,Fe1.95V1Ta0.05Al,X2YZ,Ta,0.05,Fe,1.67E+02,-1.26E+02,,,Poly,Bulk,annealing at 1273K for 48h in vacuum,s11664-013-2532-0.pdf | Powered by Box,,,,,,
Fe2VAl,Fe1.95V1Ta0.05Al,X2YZ,Ta,0.05,Fe,2.17E+02,-1.48E+02,,,Poly,Bulk,annealing at 1273K for 48h in vacuum,s11664-013-2532-0.pdf | Powered by Box,,,,,,
Fe2VAl,Fe1.95V1Ta0.05Al,X2YZ,Ta,0.05,Fe,2.72E+02,-1.47E+02,,,Poly,Bulk,annealing at 1273K for 48h in vacuum,s11664-013-2532-0.pdf | Powered by Box,,,,,,
Fe2VAl,Fe1.95V1Ta0.05Al,X2YZ,Ta,0.05,Fe,3.99E+02,-1.10E+02,,,Poly,Bulk,annealing at 1273K for 48h in vacuum,s11664-013-2532-0.pdf | Powered by Box,,,,,,
Fe2VAl,Fe1.95V1Ta0.05Al0.97Si0.03,X2YZ,"Ta, Si","0.05, 0.03 ","Fe, Al",99.6477388,-1.09E+02,,,Poly,Bulk,annealing at 1273K for 48h in vacuum,s11664-013-2532-0.pdf | Powered by Box,,,,,,
Fe2VAl,Fe1.95V1Ta0.05Al0.97Si0.03,X2YZ,"Ta, Si","0.05, 0.03 ","Fe, Al",1.54E+02,-1.57E+02,,,Poly,Bulk,annealing at 1273K for 48h in vacuum,s11664-013-2532-0.pdf | Powered by Box,,,,,,
Fe2VAl,Fe1.95V1Ta0.05Al0.97Si0.03,X2YZ,"Ta, Si","0.05, 0.03 ","Fe, Al",2.03E+02,-1.86E+02,,,Poly,Bulk,annealing at 1273K for 48h in vacuum,s11664-013-2532-0.pdf | Powered by Box,,,,,,
Fe2VAl,Fe1.95V1Ta0.05Al0.97Si0.03,X2YZ,"Ta, Si","0.05, 0.03 ","Fe, Al",2.69E+02,-1.95E+02,,,Poly,Bulk,annealing at 1273K for 48h in vacuum,s11664-013-2532-0.pdf | Powered by Box,,,,,,
Fe2VAl,Fe1.95V1Ta0.05Al0.97Si0.03,X2YZ,"Ta, Si","0.05, 0.03 ","Fe, Al",4.00E+02,-1.59E+02,,,Poly,Bulk,annealing at 1273K for 48h in vacuum,s11664-013-2532-0.pdf | Powered by Box,,,,,,
Fe2VAl,Fe1.95V1Ta0.05Al0.95Si0.05,X2YZ,"Ta, Si","0.05, 0.05","Fe, Al",1.01E+02,-1.12E+02,,,Poly,Bulk,annealing at 1273K for 48h in vacuum,s11664-013-2532-0.pdf | Powered by Box,,,,,,
Fe2VAl,Fe1.95V1Ta0.05Al0.95Si0.05,X2YZ,"Ta, Si","0.05, 0.05","Fe, Al",1.64E+02,-1.56E+02,,,Poly,Bulk,annealing at 1273K for 48h in vacuum,s11664-013-2532-0.pdf | Powered by Box,,,,,,
Fe2VAl,Fe1.95V1Ta0.05Al0.95Si0.05,X2YZ,"Ta, Si","0.05, 0.05","Fe, Al",2.37E+02,-1.83E+02,,,Poly,Bulk,annealing at 1273K for 48h in vacuum,s11664-013-2532-0.pdf | Powered by Box,,,,,,
Fe2VAl,Fe1.95V1Ta0.05Al0.95Si0.05,X2YZ,"Ta, Si","0.05, 0.05","Fe, Al",3.18E+02,-1.90E+02,,,Poly,Bulk,annealing at 1273K for 48h in vacuum,s11664-013-2532-0.pdf | Powered by Box,,,,,,
Fe2VAl,Fe1.95V1Ta0.05Al0.95Si0.05,X2YZ,"Ta, Si","0.05, 0.05","Fe, Al",4.00E+02,-1.83E+02,,,Poly,Bulk,annealing at 1273K for 48h in vacuum,s11664-013-2532-0.pdf | Powered by Box,,,,,,
Fe2VAl,Fe1.95V1Ta0.05Al0.9Si0.1,X2YZ,"Ta, Si","0.05, 0.1","Fe, Al",99.76743921,-88.95393244,,,Poly,Bulk,annealing at 1273K for 48h in vacuum,s11664-013-2532-0.pdf | Powered by Box,,,,,,
Fe2VAl,Fe1.95V1Ta0.05Al0.9Si0.1,X2YZ,"Ta, Si","0.05, 0.1","Fe, Al",2.21E+02,-1.39E+02,,,Poly,Bulk,annealing at 1273K for 48h in vacuum,s11664-013-2532-0.pdf | Powered by Box,,,,,,
Fe2VAl,Fe1.95V1Ta0.05Al0.9Si0.1,X2YZ,"Ta, Si","0.05, 0.1","Fe, Al",3.17E+02,-1.56E+02,,,Poly,Bulk,annealing at 1273K for 48h in vacuum,s11664-013-2532-0.pdf | Powered by Box,,,,,,
Fe2VAl,Fe1.95V1Ta0.05Al0.9Si0.1,X2YZ,"Ta, Si","0.05, 0.1","Fe, Al",4.02E+02,-1.52E+02,,,Poly,Bulk,annealing at 1273K for 48h in vacuum,s11664-013-2532-0.pdf | Powered by Box,,,,,,
Fe2VAl,Fe2VAl,X2YZ,X,X,X,87.5,16.4277,1.98E-05,,Poly,Bulk,,Microsoft Word - ICC3c.doc.pdf | Powered by Box,,,,,,
Fe2VAl,Fe2VAl,X2YZ,X,X,X,204.1667,27.3993,1.25E-05,,Poly,Bulk,,Microsoft Word - ICC3c.doc.pdf | Powered by Box,,,,,,
Fe2VAl,Fe2VAl,X2YZ,X,X,X,320.8333,28.7026,6.87E-06,,Poly,Bulk,,Microsoft Word - ICC3c.doc.pdf | Powered by Box,,,,,,
Fe2VAl,Fe2VAl,X2YZ,X,X,X,404.1667,27.1149,4.76E-06,,Poly,Bulk,,Microsoft Word - ICC3c.doc.pdf | Powered by Box,,,,,,
Fe2VAl,Fe2VAl0.97Si0.03,X2YZ,Si,0.03,Al,88.8889,-54.0916,6.54E-06,,Poly,Bulk,,Microsoft Word - ICC3c.doc.pdf | Powered by Box,,,,,,
Fe2VAl,Fe2VAl0.97Si0.03,X2YZ,Si,0.03,Al,144.4444,-83.5861,7.31E-06,,Poly,Bulk,,Microsoft Word - ICC3c.doc.pdf | Powered by Box,,,,,,
Fe2VAl,Fe2VAl0.97Si0.03,X2YZ,Si,0.03,Al,212.5,-106.8069,7.58E-06,,Poly,Bulk,,Microsoft Word - ICC3c.doc.pdf | Powered by Box,,,,,,
Fe2VAl,Fe2VAl0.97Si0.03,X2YZ,Si,0.03,Al,250,-108.4597,7.41E-06,,Poly,Bulk,,Microsoft Word - ICC3c.doc.pdf | Powered by Box,,,,,,
Fe2VAl,Fe2VAl0.97Si0.03,X2YZ,Si,0.03,Al,318.0556,-74.2397,6.42E-06,,Poly,Bulk,,Microsoft Word - ICC3c.doc.pdf | Powered by Box,,,,,,
Fe2VAl,Fe2VAl0.97Si0.03,X2YZ,Si,0.03,Al,398.6111,-34.3148,5.19E-06,,Poly,Bulk,,Microsoft Word - ICC3c.doc.pdf | Powered by Box,,,,,,
Fe2VAl,Fe2VAl0.95Si0.05,X2YZ,Si,0.05,Al,87.5,-63.1931,2.08E-06,,Poly,Bulk,,Microsoft Word - ICC3c.doc.pdf | Powered by Box,,,,,,
Fe2VAl,Fe2VAl0.95Si0.05,X2YZ,Si,0.05,Al,158.3333,-93.2346,2.68E-06,,Poly,Bulk,,Microsoft Word - ICC3c.doc.pdf | Powered by Box,,,,,,
Fe2VAl,Fe2VAl0.95Si0.05,X2YZ,Si,0.05,Al,256.9444,-128.3551,3.86E-06,,Poly,Bulk,,Microsoft Word - ICC3c.doc.pdf | Powered by Box,,,,,,
Fe2VAl,Fe2VAl0.95Si0.05,X2YZ,Si,0.05,Al,320.8333,-129.9704,4.29E-06,,Poly,Bulk,,Microsoft Word - ICC3c.doc.pdf | Powered by Box,,,,,,
Fe2VAl,Fe2VAl0.95Si0.05,X2YZ,Si,0.05,Al,400,-104.2654,4.19E-06,,Poly,Bulk,,Microsoft Word - ICC3c.doc.pdf | Powered by Box,,,,,,
Fe2VAl,Fe2VAl0.9Si0.1,X2YZ,Si,0.1,Al,86.1111,-52.9581,1.04E-06,,Poly,Bulk,,Microsoft Word - ICC3c.doc.pdf | Powered by Box,,,,,,
Fe2VAl,Fe2VAl0.9Si0.1,X2YZ,Si,0.1,Al,190.2778,-89.7769,1.62E-06,,Poly,Bulk,,Microsoft Word - ICC3c.doc.pdf | Powered by Box,,,,,,
Fe2VAl,Fe2VAl0.9Si0.1,X2YZ,Si,0.1,Al,283.3333,-115.237,2.44E-06,,Poly,Bulk,,Microsoft Word - ICC3c.doc.pdf | Powered by Box,,,,,,
Fe2VAl,Fe2VAl0.9Si0.1,X2YZ,Si,0.1,Al,361.1111,-127.6382,3.10E-06,,Poly,Bulk,,Microsoft Word - ICC3c.doc.pdf | Powered by Box,,,,,,
Fe2VAl,Fe2VAl0.9Si0.1,X2YZ,Si,0.1,Al,402.7778,-124.7354,3.24E-06,,Poly,Bulk,,Microsoft Word - ICC3c.doc.pdf | Powered by Box,,,,,,
Fe2VAl,Fe2VAl0.8Si0.2,X2YZ,Si,0.2,Al,88.8889,-37.5987,5.48E-07,,Poly,Bulk,,Microsoft Word - ICC3c.doc.pdf | Powered by Box,,,,,,
Fe2VAl,Fe2VAl0.8Si0.2,X2YZ,Si,0.2,Al,191.6667,-64.7512,9.52E-07,,Poly,Bulk,,Microsoft Word - ICC3c.doc.pdf | Powered by Box,,,,,,
Fe2VAl,Fe2VAl0.8Si0.2,X2YZ,Si,0.2,Al,284.7222,-82.8179,1.56E-06,,Poly,Bulk,,Microsoft Word - ICC3c.doc.pdf | Powered by Box,,,,,,
Fe2VAl,Fe2VAl0.8Si0.2,X2YZ,Si,0.2,Al,402.7778,-99.7117,2.35E-06,,Poly,Bulk,,Microsoft Word - ICC3c.doc.pdf | Powered by Box,,,,,,
Fe2VAl,Fe2VAl,X2YZ,X,X,X,100.5385,-9.0531,2.82E-05,,Poly,Bulk,powder metallurgical process,https://virginia.app.box.com/file/2099607675930,,,,,,
Fe2VAl,Fe2VAl,X2YZ,X,X,X,228.7426,-26.1894,1.79E-05,,Poly,Bulk,powder metallurgical process,https://virginia.app.box.com/file/2099607675930,,,,,,
Fe2VAl,Fe2VAl,X2YZ,X,X,X,322.4279,-28.1293,9.45E-06,,Poly,Bulk,powder metallurgical process,https://virginia.app.box.com/file/2099607675930,,,,,,
Fe2VAl,Fe2VAl,X2YZ,X,X,X,534.3219,-13.5797,1.89E-05,,Poly,Bulk,powder metallurgical process,https://virginia.app.box.com/file/2099607675930,,,,,,
Fe2VAl,Fe2VAl,X2YZ,X,X,X,753.0131,-10.6697,1.46E-04,,Poly,Bulk,powder metallurgical process,https://virginia.app.box.com/file/2099607675930,,,,,,
Fe2VAl,Fe2VAl0.99Sb0.01,X2YZ,Sb,0.01,Al,98.3784,-43.3256,2.09E-05,,Poly,Bulk,powder metallurgical process,https://virginia.app.box.com/file/2099607675930,,,,,,
Fe2VAl,Fe2VAl0.99Sb0.01,X2YZ,Sb,0.01,Al,210.8079,-73.0716,1.45E-05,,Poly,Bulk,powder metallurgical process,https://virginia.app.box.com/file/2099607675930,,,,,,
Fe2VAl,Fe2VAl0.99Sb0.01,X2YZ,Sb,0.01,Al,259.3458,-77.2748,1.20E-05,,Poly,Bulk,powder metallurgical process,https://virginia.app.box.com/file/2099607675930,,,,,,
Fe2VAl,Fe2VAl0.99Sb0.01,X2YZ,Sb,0.01,Al,393.3692,-44.9423,6.97E-06,,Poly,Bulk,powder metallurgical process,https://virginia.app.box.com/file/2099607675930,,,,,,
Fe2VAl,Fe2VAl0.99Sb0.01,X2YZ,Sb,0.01,Al,582.8678,-17.1363,4.09E-06,,Poly,Bulk,powder metallurgical process,https://virginia.app.box.com/file/2099607675930,,,,,,
Fe2VAl,Fe2VAl0.99Sb0.01,X2YZ,Sb,0.01,Al,752.993,-12.2864,3.32E-06,,Poly,Bulk,powder metallurgical process,https://virginia.app.box.com/file/2099607675930,,,,,,
Fe2VAl,Fe2VAl0.98Sb0.02,X2YZ,Sb,0.02,Al,92.7435,-77.9215,1.10E-05,,Poly,Bulk,powder metallurgical process,https://virginia.app.box.com/file/2099607675930,,,,,,
Fe2VAl,Fe2VAl0.98Sb0.02,X2YZ,Sb,0.02,Al,173.8364,-115.7506,1.03E-05,,Poly,Bulk,powder metallurgical process,https://virginia.app.box.com/file/2099607675930,,,,,,
Fe2VAl,Fe2VAl0.98Sb0.02,X2YZ,Sb,0.02,Al,225.7128,-130.6236,9.65E-06,,Poly,Bulk,powder metallurgical process,https://virginia.app.box.com/file/2099607675930,,,,,,
Fe2VAl,Fe2VAl0.98Sb0.02,X2YZ,Sb,0.02,Al,361.5476,-92.1478,7.39E-06,,Poly,Bulk,powder metallurgical process,https://virginia.app.box.com/file/2099607675930,,,,,,
Fe2VAl,Fe2VAl0.98Sb0.02,X2YZ,Sb,0.02,Al,485.3191,-46.8822,5.56E-06,,Poly,Bulk,powder metallurgical process,https://virginia.app.box.com/file/2099607675930,,,,,,
Fe2VAl,Fe2VAl0.98Sb0.02,X2YZ,Sb,0.02,Al,655.7008,-21.3395,4.00E-06,,Poly,Bulk,powder metallurgical process,https://virginia.app.box.com/file/2099607675930,,,,,,
Fe2VAl,Fe2VAl0.97Sb0.02,X2YZ,Sb,0.02,Al,747.7429,-15.843,3.52E-06,,Poly,Bulk,powder metallurgical process,https://virginia.app.box.com/file/2099607675930,,,,,,
Fe2VAl,Fe2VAl0.97Sb0.03,X2YZ,Sb,0.03,Al,96.2983,-71.1316,6.47E-06,,Poly,Bulk,powder metallurgical process,https://virginia.app.box.com/file/2099607675930,,,,,,
Fe2VAl,Fe2VAl0.97Sb0.03,X2YZ,Sb,0.03,Al,194.7007,-112.5173,7.43E-06,,Poly,Bulk,powder metallurgical process,https://virginia.app.box.com/file/2099607675930,,,,,,
Fe2VAl,Fe2VAl0.97Sb0.03,X2YZ,Sb,0.03,Al,281.3324,-123.5104,7.32E-06,,Poly,Bulk,powder metallurgical process,https://virginia.app.box.com/file/2099607675930,,,,,,
Fe2VAl,Fe2VAl0.97Sb0.03,X2YZ,Sb,0.03,Al,422.3252,-88.9145,5.91E-06,,Poly,Bulk,powder metallurgical process,https://virginia.app.box.com/file/2099607675930,,,,,,
Fe2VAl,Fe2VAl0.97Sb0.03,X2YZ,Sb,0.03,Al,539.0871,-49.1455,4.66E-06,,Poly,Bulk,powder metallurgical process,https://virginia.app.box.com/file/2099607675930,,,,,,
Fe2VAl,Fe2VAl0.95Sb0.03,X2YZ,Sb,0.03,Al,685.1498,-25.5427,3.69E-06,,Poly,Bulk,powder metallurgical process,https://virginia.app.box.com/file/2099607675930,,,,,,
Fe2VAl,Fe2VAl0.95Sb0.03,X2YZ,Sb,0.03,Al,759.8303,-20.6928,3.45E-06,,Poly,Bulk,powder metallurgical process,https://virginia.app.box.com/file/2099607675930,,,,,,
Fe2VAl,Fe2VAl0.95Sb0.05,X2YZ,Sb,0.05,Al,87.6857,-65.9584,6.25E-06,,Poly,Bulk,powder metallurgical process,https://virginia.app.box.com/file/2099607675930,,,,,,
Fe2VAl,Fe2VAl0.95Sb0.05,X2YZ,Sb,0.05,Al,161.8933,-99.261,6.91E-06,,Poly,Bulk,powder metallurgical process,https://virginia.app.box.com/file/2099607675930,,,,,,
Fe2VAl,Fe2VAl0.95Sb0.05,X2YZ,Sb,0.05,Al,262.3316,-116.3972,7.10E-06,,Poly,Bulk,powder metallurgical process,https://virginia.app.box.com/file/2099607675930,,,,,,
Fe2VAl,Fe2VAl0.95Sb0.05,X2YZ,Sb,0.05,Al,425.824,-86.6513,5.79E-06,,Poly,Bulk,powder metallurgical process,https://virginia.app.box.com/file/2099607675930,,,,,,
Fe2VAl,Fe2VAl0.95Sb0.05,X2YZ,Sb,0.05,Al,552.958,-50.1155,4.65E-06,,Poly,Bulk,powder metallurgical process,https://virginia.app.box.com/file/2099607675930,,,,,,
Fe2VAl,Fe2VAl0.95Sb0.05,X2YZ,Sb,0.05,Al,751.1134,-23.9261,3.73E-06,,Poly,Bulk,powder metallurgical process,https://virginia.app.box.com/file/2099607675930,,,,,,
Fe2VAl,Fe2VAl0.9Sb0.1,X2YZ,Sb,0.1,Al,94.6071,-67.5751,7.43E-06,,Poly,Bulk,powder metallurgical process,https://virginia.app.box.com/file/2099607675930,,,,,,
Fe2VAl,Fe2VAl0.9Sb0.1,X2YZ,Sb,0.1,Al,200.0912,-97.6443,7.10E-06,,Poly,Bulk,powder metallurgical process,https://virginia.app.box.com/file/2099607675930,,,,,,
Fe2VAl,Fe2VAl0.9Sb0.1,X2YZ,Sb,0.1,Al,304.1405,-103.4642,6.60E-06,,Poly,Bulk,powder metallurgical process,https://virginia.app.box.com/file/2099607675930,,,,,,
Fe2VAl,Fe2VAl0.9Sb0.1,X2YZ,Sb,0.1,Al,444.941,-84.388,5.58E-06,,Poly,Bulk,powder metallurgical process,https://virginia.app.box.com/file/2099607675930,,,,,,
Fe2VAl,Fe2VAl0.9Sb0.1,X2YZ,Sb,0.1,Al,596.3539,-49.1455,4.32E-06,,Poly,Bulk,powder metallurgical process,https://virginia.app.box.com/file/2099607675930,,,,,,
Fe2VAl,Fe2VAl0.9Sb0.1,X2YZ,Sb,0.1,Al,749.3099,-29.4226,3.76E-06,,Poly,Bulk,powder metallurgical process,https://virginia.app.box.com/file/2099607675930,,,,,,
Fe2VAl,Fe2VAl0.96Si0.01Sb0.03,X2YZ,"Sb, Si","0.03, 0.01",Al,102.8944,-80.2384,4.82E-06,,Poly,Bulk,powder metallurgical process,https://virginia.app.box.com/file/2099607675930,,,,,,
Fe2VAl,Fe2VAl0.96Si0.01Sb0.03,X2YZ,"Sb, Si","0.03, 0.01",Al,183.9932,-123.3594,5.55E-06,,Poly,Bulk,powder metallurgical process,https://virginia.app.box.com/file/2099607675930,,,,,,
Fe2VAl,Fe2VAl0.96Si0.01Sb0.03,X2YZ,"Sb, Si","0.03, 0.01",Al,256.1919,-137.7725,6.00E-06,,Poly,Bulk,powder metallurgical process,https://virginia.app.box.com/file/2099607675930,,,,,,
Fe2VAl,Fe2VAl0.96Si0.01Sb0.03,X2YZ,"Sb, Si","0.03, 0.01",Al,384.6034,-112.3349,5.82E-06,,Poly,Bulk,powder metallurgical process,https://virginia.app.box.com/file/2099607675930,,,,,,
Fe2VAl,Fe2VAl0.96Si0.01Sb0.03,X2YZ,"Sb, Si","0.03, 0.01",Al,517.0659,-61.3508,4.92E-06,,Poly,Bulk,powder metallurgical process,https://virginia.app.box.com/file/2099607675930,,,,,,
Fe2VAl,Fe2VAl0.96Si0.01Sb0.03,X2YZ,"Sb, Si","0.03, 0.01",Al,749.583,-23.7542,3.52E-06,,Poly,Bulk,powder metallurgical process,https://virginia.app.box.com/file/2099607675930,,,,,,
Fe2VAl,Fe2VAl0.93Si0.04Sb0.03,X2YZ,"Sb, Si","0.03, 0.04",Al,99.3538,-67.2853,2.46E-06,,Poly,Bulk,powder metallurgical process,https://virginia.app.box.com/file/2099607675930,,,,,,
Fe2VAl,Fe2VAl0.93Si0.04Sb0.03,X2YZ,"Sb, Si","0.03, 0.04",Al,199.0928,-104.4726,3.45E-06,,Poly,Bulk,powder metallurgical process,https://virginia.app.box.com/file/2099607675930,,,,,,
Fe2VAl,Fe2VAl0.93Si0.04Sb0.03,X2YZ,"Sb, Si","0.03, 0.04",Al,326.8779,-126.2844,4.40E-06,,Poly,Bulk,powder metallurgical process,https://virginia.app.box.com/file/2099607675930,,,,,,
Fe2VAl,Fe2VAl0.93Si0.04Sb0.03,X2YZ,"Sb, Si","0.03, 0.04",Al,503.7436,-86.1891,4.54E-06,,Poly,Bulk,powder metallurgical process,https://virginia.app.box.com/file/2099607675930,,,,,,
Fe2VAl,Fe2VAl0.93Si0.04Sb0.03,X2YZ,"Sb, Si","0.03, 0.04",Al,673.2126,-43.9874,3.83E-06,,Poly,Bulk,powder metallurgical process,https://virginia.app.box.com/file/2099607675930,,,,,,
Fe2VAl,Fe2VAl0.93Si0.04Sb0.03,X2YZ,"Sb, Si","0.03, 0.04",Al,755.0307,-32.859,3.59E-06,,Poly,Bulk,powder metallurgical process,https://virginia.app.box.com/file/2099607675930,,,,,,
Fe2VAl,Fe2VAl0.9Si0.07Sb0.03,X2YZ,"Sb, Si","0.03, 0.07",Al,97.7112,-51.1839,1.60E-06,,Poly,Bulk,powder metallurgical process,https://virginia.app.box.com/file/2099607675930,,,,,,
Fe2VAl,Fe2VAl0.9Si0.07Sb0.03,X2YZ,"Sb, Si","0.03, 0.07",Al,210.2667,-101.6823,2.34E-06,,Poly,Bulk,powder metallurgical process,https://virginia.app.box.com/file/2099607675930,,,,,,
Fe2VAl,Fe2VAl0.9Si0.07Sb0.03,X2YZ,"Sb, Si","0.03, 0.07",Al,304.6368,-123.8149,3.08E-06,,Poly,Bulk,powder metallurgical process,https://virginia.app.box.com/file/2099607675930,,,,,,
Fe2VAl,Fe2VAl0.9Si0.07Sb0.03,X2YZ,"Sb, Si","0.03, 0.07",Al,447.7999,-105.7402,3.56E-06,,Poly,Bulk,powder metallurgical process,https://virginia.app.box.com/file/2099607675930,,,,,,
Fe2VAl,Fe2VAl0.9Si0.07Sb0.03,X2YZ,"Sb, Si","0.03, 0.07",Al,587.5059,-68.4124,3.46E-06,,Poly,Bulk,powder metallurgical process,https://virginia.app.box.com/file/2099607675930,,,,,,
Fe2VAl,Fe2VAl0.9Si0.07Sb0.03,X2YZ,"Sb, Si","0.03, 0.07",Al,749.3881,-38.4541,3.29E-06,,Poly,Bulk,powder metallurgical process,https://virginia.app.box.com/file/2099607675930,,,,,,
Fe2VAl,Fe2VAl0.87Si0.1Sb0.03,X2YZ,"Sb, Si","0.03, 0.1",Al,101.7575,-25.9874,1.41E-06,,Poly,Bulk,powder metallurgical process,https://virginia.app.box.com/file/2099607675930,,,,,,
Fe2VAl,Fe2VAl0.87Si0.1Sb0.03,X2YZ,"Sb, Si","0.03, 0.1",Al,242.206,-72.6603,2.29E-06,,Poly,Bulk,powder metallurgical process,https://virginia.app.box.com/file/2099607675930,,,,,,
Fe2VAl,Fe2VAl0.87Si0.1Sb0.03,X2YZ,"Sb, Si","0.03, 0.1",Al,330.8825,-104.2379,2.88E-06,,Poly,Bulk,powder metallurgical process,https://virginia.app.box.com/file/2099607675930,,,,,,
Fe2VAl,Fe2VAl0.87Si0.1Sb0.03,X2YZ,"Sb, Si","0.03, 0.1",Al,406.9234,-108.8544,3.28E-06,,Poly,Bulk,powder metallurgical process,https://virginia.app.box.com/file/2099607675930,,,,,,
Fe2VAl,Fe2VAl0.87Si0.1Sb0.03,X2YZ,"Sb, Si","0.03, 0.1",Al,578.1232,-76.1042,3.60E-06,,Poly,Bulk,powder metallurgical process,https://virginia.app.box.com/file/2099607675930,,,,,,
Fe2VAl,Fe2VAl0.87Si0.1Sb0.03,X2YZ,"Sb, Si","0.03, 0.1",Al,751.1467,-45.8056,3.31E-06,,Poly,Bulk,powder metallurgical process,https://virginia.app.box.com/file/2099607675930,,,,,,
Fe2VAl,Fe2VAl,X2YZ,X,X,X,304.0725,-139.5739,,1.23E+05,Poly,Bulk,annealed at 1073k for 5 days ,Fe2VAlPhysicaBcondensedmatter.pdf | Powered by Box,,,,,,
Fe2VAl,Fe2VAl,X2YZ,X,X,X,380.5431,-102.8653,,1.38E+05,Poly,Bulk,annealed at 1073k for 5 days ,Fe2VAlPhysicaBcondensedmatter.pdf | Powered by Box,,,,,,
Fe2VAl,Fe2VAl,X2YZ,X,X,X,467.4422,-68.4659,,1.56E+05,Poly,Bulk,annealed at 1073k for 5 days ,Fe2VAlPhysicaBcondensedmatter.pdf | Powered by Box,,,,,,
Fe2VAl,Fe2VAl,X2YZ,X,X,X,573.7320,-39.6136,,1.77E+05,Poly,Bulk,annealed at 1073k for 5 days ,Fe2VAlPhysicaBcondensedmatter.pdf | Powered by Box,,,,,,
Fe2VAl,Fe2VAl,X2YZ,X,X,X,705.4676,-22.7958,,2.01E+05,Poly,Bulk,annealed at 1073k for 5 days ,Fe2VAlPhysicaBcondensedmatter.pdf | Powered by Box,,,,,,
Fe2VAl,Fe2VAl,X2YZ,X,X,X,803.2769,-16.6761,,2.23E+05,Poly,Bulk,annealed at 1073k for 5 days ,Fe2VAlPhysicaBcondensedmatter.pdf | Powered by Box,,,,,,
Fe2VAl,Fe2VAl,X2YZ,X,X,X,10.678,4.0352,2.92E-05,,Poly,Bulk,"annealed at 1000 °C for 2 days, and then further annealed at 400 °C for more than 12 h",thermoelectric-properties-of-the-semimetallic-heusler-30z198f97w (1).pdf | Powered by Box,,,,,,
Fe2VAl,Fe2VAl,X2YZ,X,X,X,99.661,17.6582,2.50E-05,,Poly,Bulk,"annealed at 1000 °C for 2 days, and then further annealed at 400 °C for more than 12 h",thermoelectric-properties-of-the-semimetallic-heusler-30z198f97w (1).pdf | Powered by Box,,,,,,
Fe2VAl,Fe2VAl,X2YZ,X,X,X,205.2542,31.3703,1.94E-05,,Poly,Bulk,"annealed at 1000 °C for 2 days, and then further annealed at 400 °C for more than 12 h",thermoelectric-properties-of-the-semimetallic-heusler-30z198f97w (1).pdf | Powered by Box,,,,,,
