Repository: sajid-m-islam/esnail

File: esnail/x2yz_compounds.csv (part 8 of 26)
26860,15949,10.1103/physrevb.82.104420,2010-9-17,['ThermoelectricMaterials'],2863,x=0,Co2MnSn,,,200,-6.704325895210443e-06,1906,,1.0626692680566503e-06,,,,,,,,,,,,,,,,,,,,,,,,,,,,,,,,,,,,,,,,,,,,,,,,,,,,,,,,,,,,,,,,,,,,,,,,,,,,,,,,,,,,,,,,,,,,,
26861,15949,10.1103/physrevb.82.104420,2010-9-17,['ThermoelectricMaterials'],2863,x=0,Co2MnSn,,,250,-1.0045594560873425e-05,1906,,1.1411070049175664e-06,,,,,,,,,,,,,,,,,,,,,,,,,,,,,,,,,,,,,,,,,,,,,,,,,,,,,,,,,,,,,,,,,,,,,,,,,,,,,,,,,,,,,,,,,,,,,
26862,15949,10.1103/physrevb.82.104420,2010-9-17,['ThermoelectricMaterials'],2863,x=0,Co2MnSn,,,300,-1.5864399451723976e-05,1906,,1.2201952022279977e-06,,,,,,,,,,,,,,,,,,,,,,,,,,,,,,,,,,,,,,,,,,,,,,,,,,,,,,,,,,,,,,,,,,,,,,,,,,,,,,,,,,,,,,,,,,,,,
26863,15949,10.1103/physrevb.82.104420,2010-9-17,['ThermoelectricMaterials'],2863,x=0,Co2MnSn,,,350,-2.474916428048085e-05,1906,,1.3136934622737882e-06,,,,,,,,,,,,,,,,,,,,,,,,,,,,,,,,,,,,,,,,,,,,,,,,,,,,,,,,,,,,,,,,,,,,,,,,,,,,,,,,,,,,,,,,,,,,,
149854,1491,10.1016/j.jallcom.2004.01.035,2004-9,['ThermoelectricMaterials'],18744,Fe2(Ti0.7Cr0.3)Al,Fe2(Ti0.7Cr0.3)Al,,"{'Form': {'category': 'Bulk', 'comment': ''}, 'FabricationProcess': {'category': 'Melting', 'comment': 'Pure metals of high purity were mixed and arc melted in Ar gas atmosphere.'}, 'DataType': {'category': 'Experiment', 'comment': ''}, 'RelativeDensity': '', 'GrainSize': '', 'ThermalMeasurement': '', 'ElectricalMeasurement': '', 'MaterialFamily': {'category': 'Heusler', 'comment': ''}, 'Purity': {'category': 'SinglePhase', 'comment': 'Single L21 phase'}}",400,4.876438487809811e-05,15720,,2.4822764513826676e-06,,,,0.000972630609642,,,,,,,,,,,,,,,,,,,,,,,,,,,,,,,,,,,,,,,,,,,,,,,,,,,,,,,,,,,,,,,,,,,,,,,,,,,,,,,,,,,,,,,,,
149855,1491,10.1016/j.jallcom.2004.01.035,2004-9,['ThermoelectricMaterials'],18744,Fe2(Ti0.7Cr0.3)Al,Fe2(Ti0.7Cr0.3)Al,,"{'Form': {'category': 'Bulk', 'comment': ''}, 'FabricationProcess': {'category': 'Melting', 'comment': 'Pure metals of high purity were mixed and arc melted in Ar gas atmosphere.'}, 'DataType': {'category': 'Experiment', 'comment': ''}, 'RelativeDensity': '', 'GrainSize': '', 'ThermalMeasurement': '', 'ElectricalMeasurement': '', 'MaterialFamily': {'category': 'Heusler', 'comment': ''}, 'Purity': {'category': 'SinglePhase', 'comment': 'Single L21 phase'}}",450,5.1157244245945976e-05,15720,,2.653429439071573e-06,,,,0.00101388387731,,,,,,,,,,,,,,,,,,,,,,,,,,,,,,,,,,,,,,,,,,,,,,,,,,,,,,,,,,,,,,,,,,,,,,,,,,,,,,,,,,,,,,,,,
149856,1491,10.1016/j.jallcom.2004.01.035,2004-9,['ThermoelectricMaterials'],18744,Fe2(Ti0.7Cr0.3)Al,Fe2(Ti0.7Cr0.3)Al,,"{'Form': {'category': 'Bulk', 'comment': ''}, 'FabricationProcess': {'category': 'Melting', 'comment': 'Pure metals of high purity were mixed and arc melted in Ar gas atmosphere.'}, 'DataType': {'category': 'Experiment', 'comment': ''}, 'RelativeDensity': '', 'GrainSize': '', 'ThermalMeasurement': '', 'ElectricalMeasurement': '', 'MaterialFamily': {'category': 'Heusler', 'comment': ''}, 'Purity': {'category': 'SinglePhase', 'comment': 'Single L21 phase'}}",500,5.171627754940668e-05,15720,,2.8256639637305953e-06,,,,0.0009709014801321,,,,,,,,,,,,,,,,,,,,,,,,,,,,,,,,,,,,,,,,,,,,,,,,,,,,,,,,,,,,,,,,,,,,,,,,,,,,,,,,,,,,,,,,,
149857,1491,10.1016/j.jallcom.2004.01.035,2004-9,['ThermoelectricMaterials'],18745,Fe2(Ti0.6Cr0.4)Al,Fe2(Ti0.6Cr0.4)Al,,"{'Form': {'category': 'Bulk', 'comment': ''}, 'FabricationProcess': {'category': 'Melting', 'comment': 'Pure metals of high purity were mixed and arc melted in Ar gas atmosphere. '}, 'DataType': {'category': 'Experiment', 'comment': ''}, 'RelativeDensity': '', 'GrainSize': '', 'ThermalMeasurement': '', 'ElectricalMeasurement': '', 'MaterialFamily': {'category': 'Heusler', 'comment': ''}, 'Purity': {'category': 'SinglePhase', 'comment': 'Single L21 phase'}}",300,4.919837200074973e-05,15720,,2.273757979219548e-06,,,,,,,,,,,,,,,,,,,,,,,,,,,,,,,,,,,,,,,,,,,,,,,,,,,,,,,,,,,,,,,,,,,,,,,,,,,,,,,,,,,,,,,,,,,,,
149858,1491,10.1016/j.jallcom.2004.01.035,2004-9,['ThermoelectricMaterials'],18745,Fe2(Ti0.6Cr0.4)Al,Fe2(Ti0.6Cr0.4)Al,,"{'Form': {'category': 'Bulk', 'comment': ''}, 'FabricationProcess': {'category': 'Melting', 'comment': 'Pure metals of high purity were mixed and arc melted in Ar gas atmosphere. '}, 'DataType': {'category': 'Experiment', 'comment': ''}, 'RelativeDensity': '', 'GrainSize': '', 'ThermalMeasurement': '', 'ElectricalMeasurement': '', 'MaterialFamily': {'category': 'Heusler', 'comment': ''}, 'Purity': {'category': 'SinglePhase', 'comment': 'Single L21 phase'}}",350,5.21584851763061e-05,15720,,2.516032657942256e-06,,,,0.0010328447776476,,,,,,,,,,,,,,,,,,,,,,,,,,,,,,,,,,,,,,,,,,,,,,,,,,,,,,,,,,,,,,,,,,,,,,,,,,,,,,,,,,,,,,,,,
149859,1491,10.1016/j.jallcom.2004.01.035,2004-9,['ThermoelectricMaterials'],18745,Fe2(Ti0.6Cr0.4)Al,Fe2(Ti0.6Cr0.4)Al,,"{'Form': {'category': 'Bulk', 'comment': ''}, 'FabricationProcess': {'category': 'Melting', 'comment': 'Pure metals of high purity were mixed and arc melted in Ar gas atmosphere. '}, 'DataType': {'category': 'Experiment', 'comment': ''}, 'RelativeDensity': '', 'GrainSize': '', 'ThermalMeasurement': '', 'ElectricalMeasurement': '', 'MaterialFamily': {'category': 'Heusler', 'comment': ''}, 'Purity': {'category': 'SinglePhase', 'comment': 'Single L21 phase'}}",400,5.253496343618209e-05,15720,,2.633855224327703e-06,,,,0.0010309527216207,,,,,,,,,,,,,,,,,,,,,,,,,,,,,,,,,,,,,,,,,,,,,,,,,,,,,,,,,,,,,,,,,,,,,,,,,,,,,,,,,,,,,,,,,
149860,1491,10.1016/j.jallcom.2004.01.035,2004-9,['ThermoelectricMaterials'],18745,Fe2(Ti0.6Cr0.4)Al,Fe2(Ti0.6Cr0.4)Al,,"{'Form': {'category': 'Bulk', 'comment': ''}, 'FabricationProcess': {'category': 'Melting', 'comment': 'Pure metals of high purity were mixed and arc melted in Ar gas atmosphere. '}, 'DataType': {'category': 'Experiment', 'comment': ''}, 'RelativeDensity': '', 'GrainSize': '', 'ThermalMeasurement': '', 'ElectricalMeasurement': '', 'MaterialFamily': {'category': 'Heusler', 'comment': ''}, 'Purity': {'category': 'SinglePhase', 'comment': 'Single L21 phase'}}",450,5.1819619209097015e-05,15720,,2.974993180209721e-06,,,,0.000905144393047,,,,,,,,,,,,,,,,,,,,,,,,,,,,,,,,,,,,,,,,,,,,,,,,,,,,,,,,,,,,,,,,,,,,,,,,,,,,,,,,,,,,,,,,,
149862,1491,10.1016/j.jallcom.2004.01.035,2004-9,['ThermoelectricMaterials'],18746,Fe2(Ti0.5Cr0.5)Al,Fe2(Ti0.5Cr0.5)Al,,"{'Form': {'category': 'Bulk', 'comment': ''}, 'FabricationProcess': {'category': 'Melting', 'comment': 'Pure metals of high purity were mixed and arc melted in Ar gas atmosphere.'}, 'DataType': {'category': 'Experiment', 'comment': ''}, 'RelativeDensity': '', 'GrainSize': '', 'ThermalMeasurement': '', 'ElectricalMeasurement': '', 'MaterialFamily': {'category': 'Heusler', 'comment': ''}, 'Purity': {'category': 'SinglePhase', 'comment': 'Single L21 phase'}}",300,4.815040518557504e-05,15720,,7.381517498897551e-06,,,,,,,,,,,,,,,,,,,,,,,,,,,,,,,,,,,,,,,,,,,,,,,,,,,,,,,,,,,,,,,,,,,,,,,,,,,,,,,,,,,,,,,,,,,,,
149863,1491,10.1016/j.jallcom.2004.01.035,2004-9,['ThermoelectricMaterials'],18746,Fe2(Ti0.5Cr0.5)Al,Fe2(Ti0.5Cr0.5)Al,,"{'Form': {'category': 'Bulk', 'comment': ''}, 'FabricationProcess': {'category': 'Melting', 'comment': 'Pure metals of high purity were mixed and arc melted in Ar gas atmosphere.'}, 'DataType': {'category': 'Experiment', 'comment': ''}, 'RelativeDensity': '', 'GrainSize': '', 'ThermalMeasurement': '', 'ElectricalMeasurement': '', 'MaterialFamily': {'category': 'Heusler', 'comment': ''}, 'Purity': {'category': 'SinglePhase', 'comment': 'Single L21 phase'}}",350,4.796267426103408e-05,15720,,7.601268601126784e-06,,,,0.0002954788357495,,,,,,,,,,,,,,,,,,,,,,,,,,,,,,,,,,,,,,,,,,,,,,,,,,,,,,,,,,,,,,,,,,,,,,,,,,,,,,,,,,,,,,,,,
149864,1491,10.1016/j.jallcom.2004.01.035,2004-9,['ThermoelectricMaterials'],18746,Fe2(Ti0.5Cr0.5)Al,Fe2(Ti0.5Cr0.5)Al,,"{'Form': {'category': 'Bulk', 'comment': ''}, 'FabricationProcess': {'category': 'Melting', 'comment': 'Pure metals of high purity were mixed and arc melted in Ar gas atmosphere.'}, 'DataType': {'category': 'Experiment', 'comment': ''}, 'RelativeDensity': '', 'GrainSize': '', 'ThermalMeasurement': '', 'ElectricalMeasurement': '', 'MaterialFamily': {'category': 'Heusler', 'comment': ''}, 'Purity': {'category': 'SinglePhase', 'comment': 'Single L21 phase'}}",400,4.547776258924884e-05,15720,,7.68719685917559e-06,,,,0.0002763262080237,,,,,,,,,,,,,,,,,,,,,,,,,,,,,,,,,,,,,,,,,,,,,,,,,,,,,,,,,,,,,,,,,,,,,,,,,,,,,,,,,,,,,,,,,
149865,1491,10.1016/j.jallcom.2004.01.035,2004-9,['ThermoelectricMaterials'],18746,Fe2(Ti0.5Cr0.5)Al,Fe2(Ti0.5Cr0.5)Al,,"{'Form': {'category': 'Bulk', 'comment': ''}, 'FabricationProcess': {'category': 'Melting', 'comment': 'Pure metals of high purity were mixed and arc melted in Ar gas atmosphere.'}, 'DataType': {'category': 'Experiment', 'comment': ''}, 'RelativeDensity': '', 'GrainSize': '', 'ThermalMeasurement': '', 'ElectricalMeasurement': '', 'MaterialFamily': {'category': 'Heusler', 'comment': ''}, 'Purity': {'category': 'SinglePhase', 'comment': 'Single L21 phase'}}",450,4.148488002698428e-05,15720,,7.682641618589285e-06,,,,0.0002170420662614,,,,,,,,,,,,,,,,,,,,,,,,,,,,,,,,,,,,,,,,,,,,,,,,,,,,,,,,,,,,,,,,,,,,,,,,,,,,,,,,,,,,,,,,,
149867,1491,10.1016/j.jallcom.2004.01.035,2004-9,['ThermoelectricMaterials'],18747,(Fe0.3Cr0.7)2TiAl,(Fe0.3Co0.7)2TiAl,,"{'Form': {'category': 'Bulk', 'comment': ''}, 'FabricationProcess': {'category': 'Melting', 'comment': 'Pure metals of high purity were mixed and arc melted in Ar gas atmosphere.'}, 'DataType': {'category': 'Experiment', 'comment': ''}, 'RelativeDensity': '', 'GrainSize': '', 'ThermalMeasurement': '', 'ElectricalMeasurement': '', 'MaterialFamily': {'category': 'Heusler', 'comment': ''}, 'Purity': {'category': 'SinglePhase', 'comment': 'Single L21 phase'}}",300,-3.386950955758196e-05,15720,,2.5132064633240792e-06,,,,,,,,,,,,,,,,,,,,,,,,,,,,,,,,,,,,,,,,,,,,,,,,,,,,,,,,,,,,,,,,,,,,,,,,,,,,,,,,,,,,,,,,,,,,,
149868,1491,10.1016/j.jallcom.2004.01.035,2004-9,['ThermoelectricMaterials'],18747,(Fe0.3Cr0.7)2TiAl,(Fe0.3Co0.7)2TiAl,,"{'Form': {'category': 'Bulk', 'comment': ''}, 'FabricationProcess': {'category': 'Melting', 'comment': 'Pure metals of high purity were mixed and arc melted in Ar gas atmosphere.'}, 'DataType': {'category': 'Experiment', 'comment': ''}, 'RelativeDensity': '', 'GrainSize': '', 'ThermalMeasurement': '', 'ElectricalMeasurement': '', 'MaterialFamily': {'category': 'Heusler', 'comment': ''}, 'Purity': {'category': 'SinglePhase', 'comment': 'Single L21 phase'}}",350,-3.740752300307709e-05,15720,,2.685173655917329e-06,,,,0.0004836793168868,,,,,,,,,,,,,,,,,,,,,,,,,,,,,,,,,,,,,,,,,,,,,,,,,,,,,,,,,,,,,,,,,,,,,,,,,,,,,,,,,,,,,,,,,
149869,1491,10.1016/j.jallcom.2004.01.035,2004-9,['ThermoelectricMaterials'],18747,(Fe0.3Cr0.7)2TiAl,(Fe0.3Co0.7)2TiAl,,"{'Form': {'category': 'Bulk', 'comment': ''}, 'FabricationProcess': {'category': 'Melting', 'comment': 'Pure metals of high purity were mixed and arc melted in Ar gas atmosphere.'}, 'DataType': {'category': 'Experiment', 'comment': ''}, 'RelativeDensity': '', 'GrainSize': '', 'ThermalMeasurement': '', 'ElectricalMeasurement': '', 'MaterialFamily': {'category': 'Heusler', 'comment': ''}, 'Purity': {'category': 'SinglePhase', 'comment': 'Single L21 phase'}}",400,-4.172496922664256e-05,15720,,2.672384114234673e-06,,,,0.0005689024828167,,,,,,,,,,,,,,,,,,,,,,,,,,,,,,,,,,,,,,,,,,,,,,,,,,,,,,,,,,,,,,,,,,,,,,,,,,,,,,,,,,,,,,,,,
149870,1491,10.1016/j.jallcom.2004.01.035,2004-9,['ThermoelectricMaterials'],18747,(Fe0.3Cr0.7)2TiAl,(Fe0.3Co0.7)2TiAl,,"{'Form': {'category': 'Bulk', 'comment': ''}, 'FabricationProcess': {'category': 'Melting', 'comment': 'Pure metals of high purity were mixed and arc melted in Ar gas atmosphere.'}, 'DataType': {'category': 'Experiment', 'comment': ''}, 'RelativeDensity': '', 'GrainSize': '', 'ThermalMeasurement': '', 'ElectricalMeasurement': '', 'MaterialFamily': {'category': 'Heusler', 'comment': ''}, 'Purity': {'category': 'SinglePhase', 'comment': 'Single L21 phase'}}",450,-4.5595363460490274e-05,15720,,3.078787105137903e-06,,,,0.0005996571844951,,,,,,,,,,,,,,,,,,,,,,,,,,,,,,,,,,,,,,,,,,,,,,,,,,,,,,,,,,,,,,,,,,,,,,,,,,,,,,,,,,,,,,,,,
149872,1491,10.1016/j.jallcom.2004.01.035,2004-9,['ThermoelectricMaterials'],18748,(Fe0.2Cr0.8)2TiAl,(Fe0.2Co0.8)2TiAl,,"{'Form': {'category': 'Bulk', 'comment': ''}, 'FabricationProcess': {'category': 'Melting', 'comment': 'Pure metals of high purity were mixed and arc melted in Ar gas atmosphere.'}, 'DataType': {'category': 'Experiment', 'comment': ''}, 'RelativeDensity': '', 'GrainSize': '', 'ThermalMeasurement': '', 'ElectricalMeasurement': '', 'MaterialFamily': {'category': 'Heusler', 'comment': ''}, 'Purity': {'category': 'SinglePhase', 'comment': 'Single L21 phase'}}",300,-3.415088371653283e-05,15720,,1.9146507783876087e-06,,,,,,,,,,,,,,,,,,,,,,,,,,,,,,,,,,,,,,,,,,,,,,,,,,,,,,,,,,,,,,,,,,,,,,,,,,,,,,,,,,,,,,,,,,,,,
149873,1491,10.1016/j.jallcom.2004.01.035,2004-9,['ThermoelectricMaterials'],18748,(Fe0.2Cr0.8)2TiAl,(Fe0.2Co0.8)2TiAl,,"{'Form': {'category': 'Bulk', 'comment': ''}, 'FabricationProcess': {'category': 'Melting', 'comment': 'Pure metals of high purity were mixed and arc melted in Ar gas atmosphere.'}, 'DataType': {'category': 'Experiment', 'comment': ''}, 'RelativeDensity': '', 'GrainSize': '', 'ThermalMeasurement': '', 'ElectricalMeasurement': '', 'MaterialFamily': {'category': 'Heusler', 'comment': ''}, 'Purity': {'category': 'SinglePhase', 'comment': 'Single L21 phase'}}",350,-3.809807716600652e-05,15720,,2.1237160883788944e-06,,,,0.000680937738378,,,,,,,,,,,,,,,,,,,,,,,,,,,,,,,,,,,,,,,,,,,,,,,,,,,,,,,,,,,,,,,,,,,,,,,,,,,,,,,,,,,,,,,,,
149874,1491,10.1016/j.jallcom.2004.01.035,2004-9,['ThermoelectricMaterials'],18748,(Fe0.2Cr0.8)2TiAl,(Fe0.2Co0.8)2TiAl,,"{'Form': {'category': 'Bulk', 'comment': ''}, 'FabricationProcess': {'category': 'Melting', 'comment': 'Pure metals of high purity were mixed and arc melted in Ar gas atmosphere.'}, 'DataType': {'category': 'Experiment', 'comment': ''}, 'RelativeDensity': '', 'GrainSize': '', 'ThermalMeasurement': '', 'ElectricalMeasurement': '', 'MaterialFamily': {'category': 'Heusler', 'comment': ''}, 'Purity': {'category': 'SinglePhase', 'comment': 'Single L21 phase'}}",400,-4.245680972865496e-05,15720,,2.3128451251340737e-06,,,,0.0007272690935852,,,,,,,,,,,,,,,,,,,,,,,,,,,,,,,,,,,,,,,,,,,,,,,,,,,,,,,,,,,,,,,,,,,,,,,,,,,,,,,,,,,,,,,,,
149875,1491,10.1016/j.jallcom.2004.01.035,2004-9,['ThermoelectricMaterials'],18748,(Fe0.2Cr0.8)2TiAl,(Fe0.2Co0.8)2TiAl,,"{'Form': {'category': 'Bulk', 'comment': ''}, 'FabricationProcess': {'category': 'Melting', 'comment': 'Pure metals of high purity were mixed and arc melted in Ar gas atmosphere.'}, 'DataType': {'category': 'Experiment', 'comment': ''}, 'RelativeDensity': '', 'GrainSize': '', 'ThermalMeasurement': '', 'ElectricalMeasurement': '', 'MaterialFamily': {'category': 'Heusler', 'comment': ''}, 'Purity': {'category': 'SinglePhase', 'comment': 'Single L21 phase'}}",450,-4.598026595415382e-05,15720,,2.2843479939092088e-06,,,,0.0008126780511982,,,,,,,,,,,,,,,,,,,,,,,,,,,,,,,,,,,,,,,,,,,,,,,,,,,,,,,,,,,,,,,,,,,,,,,,,,,,,,,,,,,,,,,,,
162660,9665,10.1016/j.jallcom.2013.07.169,2013-12,['ThermoelectricMaterials'],20140,LaPd2Ge,LaPd2Ge,,"{'Form': {'category': 'Bulk', 'comment': ''}, 'FabricationProcess': {'category': 'Melting', 'comment': ''}, 'DataType': {'category': 'Experiment', 'comment': ''}, 'RelativeDensity': '', 'GrainSize': '', 'ThermalMeasurement': {'category': 'PPMS-TTO', 'comment': ''}, 'ElectricalMeasurement': {'category': 'SteadyState+4P', 'comment': ''}, 'MaterialFamily': '', 'Purity': ''}",50,-1.327288994084091e-06,16865,,4.477912734326716e-07,,,,,,,,,,,,,,,,,,,,,,,,,,,,,,,,,,,,,,,,,,,,,,,,,,,,,,,,,,,,,,,,,,,,,,,,,,,,,,,,,,,,,,,,,,,,,
162661,9665,10.1016/j.jallcom.2013.07.169,2013-12,['ThermoelectricMaterials'],20140,LaPd2Ge,LaPd2Ge,,"{'Form': {'category': 'Bulk', 'comment': ''}, 'FabricationProcess': {'category': 'Melting', 'comment': ''}, 'DataType': {'category': 'Experiment', 'comment': ''}, 'RelativeDensity': '', 'GrainSize': '', 'ThermalMeasurement': {'category': 'PPMS-TTO', 'comment': ''}, 'ElectricalMeasurement': {'category': 'SteadyState+4P', 'comment': ''}, 'MaterialFamily': '', 'Purity': ''}",100,-1.0712998194385222e-06,16865,,9.232897501927944e-07,,,,,,,,,,,,,,,,,,,,,,,,,,,,,,,,,,,,,,,,,,,,,,,,,,,,,,,,,,,,,,,,,,,,,,,,,,,,,,,,,,,,,,,,,,,,,
162662,9665,10.1016/j.jallcom.2013.07.169,2013-12,['ThermoelectricMaterials'],20140,LaPd2Ge,LaPd2Ge,,"{'Form': {'category': 'Bulk', 'comment': ''}, 'FabricationProcess': {'category': 'Melting', 'comment': ''}, 'DataType': {'category': 'Experiment', 'comment': ''}, 'RelativeDensity': '', 'GrainSize': '', 'ThermalMeasurement': {'category': 'PPMS-TTO', 'comment': ''}, 'ElectricalMeasurement': {'category': 'SteadyState+4P', 'comment': ''}, 'MaterialFamily': '', 'Purity': ''}",150,-8.997100335521916e-08,16865,,1.3658788363570392e-06,,,,,,,,,,,,,,,,,,,,,,,,,,,,,,,,,,,,,,,,,,,,,,,,,,,,,,,,,,,,,,,,,,,,,,,,,,,,,,,,,,,,,,,,,,,,,
162663,9665,10.1016/j.jallcom.2013.07.169,2013-12,['ThermoelectricMaterials'],20140,LaPd2Ge,LaPd2Ge,,"{'Form': {'category': 'Bulk', 'comment': ''}, 'FabricationProcess': {'category': 'Melting', 'comment': ''}, 'DataType': {'category': 'Experiment', 'comment': ''}, 'RelativeDensity': '', 'GrainSize': '', 'ThermalMeasurement': {'category': 'PPMS-TTO', 'comment': ''}, 'ElectricalMeasurement': {'category': 'SteadyState+4P', 'comment': ''}, 'MaterialFamily': '', 'Purity': ''}",200,1.5770953244305137e-06,16865,,1.7546111539518853e-06,,,,,,,,,,,,,,,,,,,,,,,,,,,,,,,,,,,,,,,,,,,,,,,,,,,,,,,,,,,,,,,,,,,,,,,,,,,,,,,,,,,,,,,,,,,,,
162664,9665,10.1016/j.jallcom.2013.07.169,2013-12,['ThermoelectricMaterials'],20140,LaPd2Ge,LaPd2Ge,,"{'Form': {'category': 'Bulk', 'comment': ''}, 'FabricationProcess': {'category': 'Melting', 'comment': ''}, 'DataType': {'category': 'Experiment', 'comment': ''}, 'RelativeDensity': '', 'GrainSize': '', 'ThermalMeasurement': {'category': 'PPMS-TTO', 'comment': ''}, 'ElectricalMeasurement': {'category': 'SteadyState+4P', 'comment': ''}, 'MaterialFamily': '', 'Purity': ''}",250,3.7555560892112512e-06,16865,,2.111992393672739e-06,,,,,,,,,,,,,,,,,,,,,,,,,,,,,,,,,,,,,,,,,,,,,,,,,,,,,,,,,,,,,,,,,,,,,,,,,,,,,,,,,,,,,,,,,,,,,
164026,1627,10.1016/j.jallcom.2009.04.120,2009-9,['ThermoelectricMaterials'],20361,x=0.00,Fe2VAl,,"{'Form': {'category': 'Bulk', 'comment': ''}, 'FabricationProcess': {'category': 'Sintering', 'comment': ''}, 'DataType': {'category': 'Experiment', 'comment': ''}, 'RelativeDensity': '', 'GrainSize': '', 'ThermalMeasurement': {'category': 'LaserFlash', 'comment': ''}, 'ElectricalMeasurement': {'category': 'SteadyState+4P', 'comment': ''}, 'MaterialFamily': '', 'Purity': ''}",100,-8.602681731740578e-06,17020,,2.823400130477549e-05,,,,,,,,,,,,,,,,,,,,,,,,,,,,,,,,,,,,,,,,,,,,,,,,,,,,,,,,,,,,,,,,,,,,,,,,,,,,,,,,,,,,,,,,,,,,,
164027,1627,10.1016/j.jallcom.2009.04.120,2009-9,['ThermoelectricMaterials'],20361,x=0.00,Fe2VAl,,"{'Form': {'category': 'Bulk', 'comment': ''}, 'FabricationProcess': {'category': 'Sintering', 'comment': ''}, 'DataType': {'category': 'Experiment', 'comment': ''}, 'RelativeDensity': '', 'GrainSize': '', 'ThermalMeasurement': {'category': 'LaserFlash', 'comment': ''}, 'ElectricalMeasurement': {'category': 'SteadyState+4P', 'comment': ''}, 'MaterialFamily': '', 'Purity': ''}",150,-1.6662905180648885e-05,17020,,2.493655959139955e-05,,,,,,,,,,,,,,,,,,,,,,,,,,,,,,,,,,,,,,,,,,,,,,,,,,,,,,,,,,,,,,,,,,,,,,,,,,,,,,,,,,,,,,,,,,,,,
164028,1627,10.1016/j.jallcom.2009.04.120,2009-9,['ThermoelectricMaterials'],20361,x=0.00,Fe2VAl,,"{'Form': {'category': 'Bulk', 'comment': ''}, 'FabricationProcess': {'category': 'Sintering', 'comment': ''}, 'DataType': {'category': 'Experiment', 'comment': ''}, 'RelativeDensity': '', 'GrainSize': '', 'ThermalMeasurement': {'category': 'LaserFlash', 'comment': ''}, 'ElectricalMeasurement': {'category': 'SteadyState+4P', 'comment': ''}, 'MaterialFamily': '', 'Purity': ''}",200,-2.3431736411272785e-05,17020,,2.10209345413405e-05,,,,,,,,,,,,,,,,,,,,,,,,,,,,,,,,,,,,,,,,,,,,,,,,,,,,,,,,,,,,,,,,,,,,,,,,,,,,,,,,,,,,,,,,,,,,,
164029,1627,10.1016/j.jallcom.2009.04.120,2009-9,['ThermoelectricMaterials'],20361,x=0.00,Fe2VAl,,"{'Form': {'category': 'Bulk', 'comment': ''}, 'FabricationProcess': {'category': 'Sintering', 'comment': ''}, 'DataType': {'category': 'Experiment', 'comment': ''}, 'RelativeDensity': '', 'GrainSize': '', 'ThermalMeasurement': {'category': 'LaserFlash', 'comment': ''}, 'ElectricalMeasurement': {'category': 'SteadyState+4P', 'comment': ''}, 'MaterialFamily': '', 'Purity': ''}",250,-2.743992938784883e-05,17020,,1.5809767808848176e-05,,,,,,,,,,,,,,,,,,,,,,,,,,,,,,,,,,,,,,,,,,,,,,,,,,,,,,,,,,,,,,,,,,,,,,,,,,,,,,,,,,,,,,,,,,,,,
164030,1627,10.1016/j.jallcom.2009.04.120,2009-9,['ThermoelectricMaterials'],20361,x=0.00,Fe2VAl,,"{'Form': {'category': 'Bulk', 'comment': ''}, 'FabricationProcess': {'category': 'Sintering', 'comment': ''}, 'DataType': {'category': 'Experiment', 'comment': ''}, 'RelativeDensity': '', 'GrainSize': '', 'ThermalMeasurement': {'category': 'LaserFlash', 'comment': ''}, 'ElectricalMeasurement': {'category': 'SteadyState+4P', 'comment': ''}, 'MaterialFamily': '', 'Purity': ''}",300,-2.827840086295525e-05,17020,,1.1096683556336226e-05,,,,,,,,,,,,,,,,,,,,,,,,,,,,,,,,,,,,,,,,,,,,,,,,,,,,,,,,,,,,,,,,,,,,,,,,,,,,,,,,,,,,,,,,,,,,,
164031,1627,10.1016/j.jallcom.2009.04.120,2009-9,['ThermoelectricMaterials'],20361,x=0.00,Fe2VAl,,"{'Form': {'category': 'Bulk', 'comment': ''}, 'FabricationProcess': {'category': 'Sintering', 'comment': ''}, 'DataType': {'category': 'Experiment', 'comment': ''}, 'RelativeDensity': '', 'GrainSize': '', 'ThermalMeasurement': {'category': 'LaserFlash', 'comment': ''}, 'ElectricalMeasurement': {'category': 'SteadyState+4P', 'comment': ''}, 'MaterialFamily': '', 'Purity': ''}",350,-2.6333057121875125e-05,17020,,8.531033061238294e-06,,,,,,,,,,,,,,,,,,,,,,,,,,,,,,,,,,,,,,,,,,,,,,,,,,,,,,,,,,,,,,,,,,,,,,,,,,,,,,,,,,,,,,,,,,,,,
164032,1627,10.1016/j.jallcom.2009.04.120,2009-9,['ThermoelectricMaterials'],20361,x=0.00,Fe2VAl,,"{'Form': {'category': 'Bulk', 'comment': ''}, 'FabricationProcess': {'category': 'Sintering', 'comment': ''}, 'DataType': {'category': 'Experiment', 'comment': ''}, 'RelativeDensity': '', 'GrainSize': '', 'ThermalMeasurement': {'category': 'LaserFlash', 'comment': ''}, 'ElectricalMeasurement': {'category': 'SteadyState+4P', 'comment': ''}, 'MaterialFamily': '', 'Purity': ''}",400,-2.251962072695924e-05,17020,,7.002639322865493e-06,,,,,,,,,,,,,,,,,,,,,,,,,,,,,,,,,,,,,,,,,,,,,,,,,,,,,,,,,,,,,,,,,,,,,,,,,,,,,,,,,,,,,,,,,,,,,
164040,1627,10.1016/j.jallcom.2009.04.120,2009-9,['ThermoelectricMaterials'],20362,x=0.01,Fe2VAl0.99Sb0.01,,"{'Form': {'category': 'Bulk', 'comment': ''}, 'FabricationProcess': {'category': 'Sintering', 'comment': ''}, 'DataType': {'category': 'Experiment', 'comment': ''}, 'RelativeDensity': '', 'GrainSize': '', 'ThermalMeasurement': {'category': 'LaserFlash', 'comment': ''}, 'ElectricalMeasurement': {'category': 'SteadyState+4P', 'comment': ''}, 'MaterialFamily': '', 'Purity': ''}",150,-6.082942332257692e-05,17020,,1.7870409262221626e-05,,,,,,,,,,,,,,,,,,,,,,,,,,,,,,,,,,,,,,,,,,,,,,,,,,,,,,,,,,,,,,,,,,,,,,,,,,,,,,,,,,,,,,,,,,,,,
164041,1627,10.1016/j.jallcom.2009.04.120,2009-9,['ThermoelectricMaterials'],20362,x=0.01,Fe2VAl0.99Sb0.01,,"{'Form': {'category': 'Bulk', 'comment': ''}, 'FabricationProcess': {'category': 'Sintering', 'comment': ''}, 'DataType': {'category': 'Experiment', 'comment': ''}, 'RelativeDensity': '', 'GrainSize': '', 'ThermalMeasurement': {'category': 'LaserFlash', 'comment': ''}, 'ElectricalMeasurement': {'category': 'SteadyState+4P', 'comment': ''}, 'MaterialFamily': '', 'Purity': ''}",200,-7.231489554845634e-05,17020,,1.4913421562932316e-05,,,,,,,,,,,,,,,,,,,,,,,,,,,,,,,,,,,,,,,,,,,,,,,,,,,,,,,,,,,,,,,,,,,,,,,,,,,,,,,,,,,,,,,,,,,,,
164042,1627,10.1016/j.jallcom.2009.04.120,2009-9,['ThermoelectricMaterials'],20362,x=0.01,Fe2VAl0.99Sb0.01,,"{'Form': {'category': 'Bulk', 'comment': ''}, 'FabricationProcess': {'category': 'Sintering', 'comment': ''}, 'DataType': {'category': 'Experiment', 'comment': ''}, 'RelativeDensity': '', 'GrainSize': '', 'ThermalMeasurement': {'category': 'LaserFlash', 'comment': ''}, 'ElectricalMeasurement': {'category': 'SteadyState+4P', 'comment': ''}, 'MaterialFamily': '', 'Purity': ''}",250,-7.5520785308935e-05,17020,,1.2225099264618947e-05,,,,,,,,,,,,,,,,,,,,,,,,,,,,,,,,,,,,,,,,,,,,,,,,,,,,,,,,,,,,,,,,,,,,,,,,,,,,,,,,,,,,,,,,,,,,,
164043,1627,10.1016/j.jallcom.2009.04.120,2009-9,['ThermoelectricMaterials'],20362,x=0.01,Fe2VAl0.99Sb0.01,,"{'Form': {'category': 'Bulk', 'comment': ''}, 'FabricationProcess': {'category': 'Sintering', 'comment': ''}, 'DataType': {'category': 'Experiment', 'comment': ''}, 'RelativeDensity': '', 'GrainSize': '', 'ThermalMeasurement': {'category': 'LaserFlash', 'comment': ''}, 'ElectricalMeasurement': {'category': 'SteadyState+4P', 'comment': ''}, 'MaterialFamily': '', 'Purity': ''}",300,-7.110227160642291e-05,17020,,9.9339588187969e-06,,,,,,,,,,,,,,,,,,,,,,,,,,,,,,,,,,,,,,,,,,,,,,,,,,,,,,,,,,,,,,,,,,,,,,,,,,,,,,,,,,,,,,,,,,,,,
164044,1627,10.1016/j.jallcom.2009.04.120,2009-9,['ThermoelectricMaterials'],20362,x=0.01,Fe2VAl0.99Sb0.01,,"{'Form': {'category': 'Bulk', 'comment': ''}, 'FabricationProcess': {'category': 'Sintering', 'comment': ''}, 'DataType': {'category': 'Experiment', 'comment': ''}, 'RelativeDensity': '', 'GrainSize': '', 'ThermalMeasurement': {'category': 'LaserFlash', 'comment': ''}, 'ElectricalMeasurement': {'category': 'SteadyState+4P', 'comment': ''}, 'MaterialFamily': '', 'Purity': ''}",350,-6.095727592087053e-05,17020,,8.091210285213726e-06,,,,,,,,,,,,,,,,,,,,,,,,,,,,,,,,,,,,,,,,,,,,,,,,,,,,,,,,,,,,,,,,,,,,,,,,,,,,,,,,,,,,,,,,,,,,,
164045,1627,10.1016/j.jallcom.2009.04.120,2009-9,['ThermoelectricMaterials'],20362,x=0.01,Fe2VAl0.99Sb0.01,,"{'Form': {'category': 'Bulk', 'comment': ''}, 'FabricationProcess': {'category': 'Sintering', 'comment': ''}, 'DataType': {'category': 'Experiment', 'comment': ''}, 'RelativeDensity': '', 'GrainSize': '', 'ThermalMeasurement': {'category': 'LaserFlash', 'comment': ''}, 'ElectricalMeasurement': {'category': 'SteadyState+4P', 'comment': ''}, 'MaterialFamily': '', 'Purity': ''}",400,-4.771914461351371e-05,17020,,6.687535357134043e-06,,,,,,,,,,,,,,,,,,,,,,,,,,,,,,,,,,,,,,,,,,,,,,,,,,,,,,,,,,,,,,,,,,,,,,,,,,,,,,,,,,,,,,,,,,,,,
164046,1627,10.1016/j.jallcom.2009.04.120,2009-9,['ThermoelectricMaterials'],20362,x=0.01,Fe2VAl0.99Sb0.01,,"{'Form': {'category': 'Bulk', 'comment': ''}, 'FabricationProcess': {'category': 'Sintering', 'comment': ''}, 'DataType': {'category': 'Experiment', 'comment': ''}, 'RelativeDensity': '', 'GrainSize': '', 'ThermalMeasurement': {'category': 'LaserFlash', 'comment': ''}, 'ElectricalMeasurement': {'category': 'SteadyState+4P', 'comment': ''}, 'MaterialFamily': '', 'Purity': ''}",450,-3.4249331330620137e-05,17020,,5.669865386624359e-06,,,,,,,,,,,,,,,,,,,,,,,,,,,,,,,,,,,,,,,,,,,,,,,,,,,,,,,,,,,,,,,,,,,,,,,,,,,,,,,,,,,,,,,,,,,,,
164047,1627,10.1016/j.jallcom.2009.04.120,2009-9,['ThermoelectricMaterials'],20362,x=0.01,Fe2VAl0.99Sb0.01,,"{'Form': {'category': 'Bulk', 'comment': ''}, 'FabricationProcess': {'category': 'Sintering', 'comment': ''}, 'DataType': {'category': 'Experiment', 'comment': ''}, 'RelativeDensity': '', 'GrainSize': '', 'ThermalMeasurement': {'category': 'LaserFlash', 'comment': ''}, 'ElectricalMeasurement': {'category': 'SteadyState+4P', 'comment': ''}, 'MaterialFamily': '', 'Purity': ''}",500,-2.3130079407234057e-05,17020,,4.958159409837854e-06,,,,,,,,,,,,,,,,,,,,,,,,,,,,,,,,,,,,,,,,,,,,,,,,,,,,,,,,,,,,,,,,,,,,,,,,,,,,,,,,,,,,,,,,,,,,,
164048,1627,10.1016/j.jallcom.2009.04.120,2009-9,['ThermoelectricMaterials'],20362,x=0.01,Fe2VAl0.99Sb0.01,,"{'Form': {'category': 'Bulk', 'comment': ''}, 'FabricationProcess': {'category': 'Sintering', 'comment': ''}, 'DataType': {'category': 'Experiment', 'comment': ''}, 'RelativeDensity': '', 'GrainSize': '', 'ThermalMeasurement': {'category': 'LaserFlash', 'comment': ''}, 'ElectricalMeasurement': {'category': 'SteadyState+4P', 'comment': ''}, 'MaterialFamily': '', 'Purity': ''}",550,-1.6157104270922552e-05,17020,,4.46218217229937e-06,,,,,,,,,,,,,,,,,,,,,,,,,,,,,,,,,,,,,,,,,,,,,,,,,,,,,,,,,,,,,,,,,,,,,,,,,,,,,,,,,,,,,,,,,,,,,
164049,1627,10.1016/j.jallcom.2009.04.120,2009-9,['ThermoelectricMaterials'],20362,x=0.01,Fe2VAl0.99Sb0.01,,"{'Form': {'category': 'Bulk', 'comment': ''}, 'FabricationProcess': {'category': 'Sintering', 'comment': ''}, 'DataType': {'category': 'Experiment', 'comment': ''}, 'RelativeDensity': '', 'GrainSize': '', 'ThermalMeasurement': {'category': 'LaserFlash', 'comment': ''}, 'ElectricalMeasurement': {'category': 'SteadyState+4P', 'comment': ''}, 'MaterialFamily': '', 'Purity': ''}",600,-1.3832275845521018e-05,17020,,4.098282154190061e-06,,,,,,,,,,,,,,,,,,,,,,,,,,,,,,,,,,,,,,,,,,,,,,,,,,,,,,,,,,,,,,,,,,,,,,,,,,,,,,,,,,,,,,,,,,,,,
164050,1627,10.1016/j.jallcom.2009.04.120,2009-9,['ThermoelectricMaterials'],20362,x=0.01,Fe2VAl0.99Sb0.01,,"{'Form': {'category': 'Bulk', 'comment': ''}, 'FabricationProcess': {'category': 'Sintering', 'comment': ''}, 'DataType': {'category': 'Experiment', 'comment': ''}, 'RelativeDensity': '', 'GrainSize': '', 'ThermalMeasurement': {'category': 'LaserFlash', 'comment': ''}, 'ElectricalMeasurement': {'category': 'SteadyState+4P', 'comment': ''}, 'MaterialFamily': '', 'Purity': ''}",650,-1.4856300954878306e-05,17020,,3.8061695956324295e-06,,,,,,,,,,,,,,,,,,,,,,,,,,,,,,,,,,,,,,,,,,,,,,,,,,,,,,,,,,,,,,,,,,,,,,,,,,,,,,,,,,,,,,,,,,,,,
164051,1627,10.1016/j.jallcom.2009.04.120,2009-9,['ThermoelectricMaterials'],20362,x=0.01,Fe2VAl0.99Sb0.01,,"{'Form': {'category': 'Bulk', 'comment': ''}, 'FabricationProcess': {'category': 'Sintering', 'comment': ''}, 'DataType': {'category': 'Experiment', 'comment': ''}, 'RelativeDensity': '', 'GrainSize': '', 'ThermalMeasurement': {'category': 'LaserFlash', 'comment': ''}, 'ElectricalMeasurement': {'category': 'SteadyState+4P', 'comment': ''}, 'MaterialFamily': '', 'Purity': ''}",700,-1.5621405726602443e-05,17020,,3.5656945219750234e-06,,,,,,,,,,,,,,,,,,,,,,,,,,,,,,,,,,,,,,,,,,,,,,,,,,,,,,,,,,,,,,,,,,,,,,,,,,,,,,,,,,,,,,,,,,,,,
164052,1627,10.1016/j.jallcom.2009.04.120,2009-9,['ThermoelectricMaterials'],20363,x=0.02,Fe2VAl0.98Sb0.02,,"{'Form': {'category': 'Bulk', 'comment': ''}, 'FabricationProcess': {'category': 'Sintering', 'comment': ''}, 'DataType': {'category': 'Experiment', 'comment': ''}, 'RelativeDensity': '', 'GrainSize': '', 'ThermalMeasurement': {'category': 'LaserFlash', 'comment': ''}, 'ElectricalMeasurement': {'category': 'SteadyState+4P', 'comment': ''}, 'MaterialFamily': '', 'Purity': ''}",100,-7.910682643024378e-05,17020,,1.0846178384185194e-05,,,,,,,,,,,,,,,,,,,,,,,,,,,,,,,,,,,,,,,,,,,,,,,,,,,,,,,,,,,,,,,,,,,,,,,,,,,,,,,,,,,,,,,,,,,,,
164053,1627,10.1016/j.jallcom.2009.04.120,2009-9,['ThermoelectricMaterials'],20363,x=0.02,Fe2VAl0.98Sb0.02,,"{'Form': {'category': 'Bulk', 'comment': ''}, 'FabricationProcess': {'category': 'Sintering', 'comment': ''}, 'DataType': {'category': 'Experiment', 'comment': ''}, 'RelativeDensity': '', 'GrainSize': '', 'ThermalMeasurement': {'category': 'LaserFlash', 'comment': ''}, 'ElectricalMeasurement': {'category': 'SteadyState+4P', 'comment': ''}, 'MaterialFamily': '', 'Purity': ''}",150,-0.0001095214001723,17020,,1.06090285108479e-05,,,,,,,,,,,,,,,,,,,,,,,,,,,,,,,,,,,,,,,,,,,,,,,,,,,,,,,,,,,,,,,,,,,,,,,,,,,,,,,,,,,,,,,,,,,,,
164054,1627,10.1016/j.jallcom.2009.04.120,2009-9,['ThermoelectricMaterials'],20363,x=0.02,Fe2VAl0.98Sb0.02,,"{'Form': {'category': 'Bulk', 'comment': ''}, 'FabricationProcess': {'category': 'Sintering', 'comment': ''}, 'DataType': {'category': 'Experiment', 'comment': ''}, 'RelativeDensity': '', 'GrainSize': '', 'ThermalMeasurement': {'category': 'LaserFlash', 'comment': ''}, 'ElectricalMeasurement': {'category': 'SteadyState+4P', 'comment': ''}, 'MaterialFamily': '', 'Purity': ''}",200,-0.0001243469078678,17020,,1.000339893117873e-05,,,,,,,,,,,,,,,,,,,,,,,,,,,,,,,,,,,,,,,,,,,,,,,,,,,,,,,,,,,,,,,,,,,,,,,,,,,,,,,,,,,,,,,,,,,,,
164055,1627,10.1016/j.jallcom.2009.04.120,2009-9,['ThermoelectricMaterials'],20363,x=0.02,Fe2VAl0.98Sb0.02,,"{'Form': {'category': 'Bulk', 'comment': ''}, 'FabricationProcess': {'category': 'Sintering', 'comment': ''}, 'DataType': {'category': 'Experiment', 'comment': ''}, 'RelativeDensity': '', 'GrainSize': '', 'ThermalMeasurement': {'category': 'LaserFlash', 'comment': ''}, 'ElectricalMeasurement': {'category': 'SteadyState+4P', 'comment': ''}, 'MaterialFamily': '', 'Purity': ''}",250,-0.0001254561957582,17020,,9.183881720356483e-06,,,,,,,,,,,,,,,,,,,,,,,,,,,,,,,,,,,,,,,,,,,,,,,,,,,,,,,,,,,,,,,,,,,,,,,,,,,,,,,,,,,,,,,,,,,,,
164056,1627,10.1016/j.jallcom.2009.04.120,2009-9,['ThermoelectricMaterials'],20363,x=0.02,Fe2VAl0.98Sb0.02,,"{'Form': {'category': 'Bulk', 'comment': ''}, 'FabricationProcess': {'category': 'Sintering', 'comment': ''}, 'DataType': {'category': 'Experiment', 'comment': ''}, 'RelativeDensity': '', 'GrainSize': '', 'ThermalMeasurement': {'category': 'LaserFlash', 'comment': ''}, 'ElectricalMeasurement': {'category': 'SteadyState+4P', 'comment': ''}, 'MaterialFamily': '', 'Purity': ''}",300,-0.0001157977723656,17020,,8.2713829719357e-06,,,,,,,,,,,,,,,,,,,,,,,,,,,,,,,,,,,,,,,,,,,,,,,,,,,,,,,,,,,,,,,,,,,,,,,,,,,,,,,,,,,,,,,,,,,,,
164057,1627,10.1016/j.jallcom.2009.04.120,2009-9,['ThermoelectricMaterials'],20363,x=0.02,Fe2VAl0.98Sb0.02,,"{'Form': {'category': 'Bulk', 'comment': ''}, 'FabricationProcess': {'category': 'Sintering', 'comment': ''}, 'DataType': {'category': 'Experiment', 'comment': ''}, 'RelativeDensity': '', 'GrainSize': '', 'ThermalMeasurement': {'category': 'LaserFlash', 'comment': ''}, 'ElectricalMeasurement': {'category': 'SteadyState+4P', 'comment': ''}, 'MaterialFamily': '', 'Purity': ''}",350,-9.896862571501027e-05,17020,,7.356702260421442e-06,,,,,,,,,,,,,,,,,,,,,,,,,,,,,,,,,,,,,,,,,,,,,,,,,,,,,,,,,,,,,,,,,,,,,,,,,,,,,,,,,,,,,,,,,,,,,
164058,1627,10.1016/j.jallcom.2009.04.120,2009-9,['ThermoelectricMaterials'],20363,x=0.02,Fe2VAl0.98Sb0.02,,"{'Form': {'category': 'Bulk', 'comment': ''}, 'FabricationProcess': {'category': 'Sintering', 'comment': ''}, 'DataType': {'category': 'Experiment', 'comment': ''}, 'RelativeDensity': '', 'GrainSize': '', 'ThermalMeasurement': {'category': 'LaserFlash', 'comment': ''}, 'ElectricalMeasurement': {'category': 'SteadyState+4P', 'comment': ''}, 'MaterialFamily': '', 'Purity': ''}",400,-7.878704055595492e-05,17020,,6.5041121038440765e-06,,,,,,,,,,,,,,,,,,,,,,,,,,,,,,,,,,,,,,,,,,,,,,,,,,,,,,,,,,,,,,,,,,,,,,,,,,,,,,,,,,,,,,,,,,,,,
164059,1627,10.1016/j.jallcom.2009.04.120,2009-9,['ThermoelectricMaterials'],20363,x=0.02,Fe2VAl0.98Sb0.02,,"{'Form': {'category': 'Bulk', 'comment': ''}, 'FabricationProcess': {'category': 'Sintering', 'comment': ''}, 'DataType': {'category': 'Experiment', 'comment': ''}, 'RelativeDensity': '', 'GrainSize': '', 'ThermalMeasurement': {'category': 'LaserFlash', 'comment': ''}, 'ElectricalMeasurement': {'category': 'SteadyState+4P', 'comment': ''}, 'MaterialFamily': '', 'Purity': ''}",450,-5.886541558450734e-05,17020,,5.754937426334052e-06,,,,,,,,,,,,,,,,,,,,,,,,,,,,,,,,,,,,,,,,,,,,,,,,,,,,,,,,,,,,,,,,,,,,,,,,,,,,,,,,,,,,,,,,,,,,,
164060,1627,10.1016/j.jallcom.2009.04.120,2009-9,['ThermoelectricMaterials'],20363,x=0.02,Fe2VAl0.98Sb0.02,,"{'Form': {'category': 'Bulk', 'comment': ''}, 'FabricationProcess': {'category': 'Sintering', 'comment': ''}, 'DataType': {'category': 'Experiment', 'comment': ''}, 'RelativeDensity': '', 'GrainSize': '', 'ThermalMeasurement': {'category': 'LaserFlash', 'comment': ''}, 'ElectricalMeasurement': {'category': 'SteadyState+4P', 'comment': ''}, 'MaterialFamily': '', 'Purity': ''}",500,-4.218308066503236e-05,17020,,5.1311350206966705e-06,,,,,,,,,,,,,,,,,,,,,,,,,,,,,,,,,,,,,,,,,,,,,,,,,,,,,,,,,,,,,,,,,,,,,,,,,,,,,,,,,,,,,,,,,,,,,
164061,1627,10.1016/j.jallcom.2009.04.120,2009-9,['ThermoelectricMaterials'],20363,x=0.02,Fe2VAl0.98Sb0.02,,"{'Form': {'category': 'Bulk', 'comment': ''}, 'FabricationProcess': {'category': 'Sintering', 'comment': ''}, 'DataType': {'category': 'Experiment', 'comment': ''}, 'RelativeDensity': '', 'GrainSize': '', 'ThermalMeasurement': {'category': 'LaserFlash', 'comment': ''}, 'ElectricalMeasurement': {'category': 'SteadyState+4P', 'comment': ''}, 'MaterialFamily': '', 'Purity': ''}",550,-3.065911405207715e-05,17020,,4.638873010986872e-06,,,,,,,,,,,,,,,,,,,,,,,,,,,,,,,,,,,,,,,,,,,,,,,,,,,,,,,,,,,,,,,,,,,,,,,,,,,,,,,,,,,,,,,,,,,,,
164062,1627,10.1016/j.jallcom.2009.04.120,2009-9,['ThermoelectricMaterials'],20363,x=0.02,Fe2VAl0.98Sb0.02,,"{'Form': {'category': 'Bulk', 'comment': ''}, 'FabricationProcess': {'category': 'Sintering', 'comment': ''}, 'DataType': {'category': 'Experiment', 'comment': ''}, 'RelativeDensity': '', 'GrainSize': '', 'ThermalMeasurement': {'category': 'LaserFlash', 'comment': ''}, 'ElectricalMeasurement': {'category': 'SteadyState+4P', 'comment': ''}, 'MaterialFamily': '', 'Purity': ''}",600,-2.4725159612228204e-05,17020,,4.272110315084031e-06,,,,,,,,,,,,,,,,,,,,,,,,,,,,,,,,,,,,,,,,,,,,,,,,,,,,,,,,,,,,,,,,,,,,,,,,,,,,,,,,,,,,,,,,,,,,,
164063,1627,10.1016/j.jallcom.2009.04.120,2009-9,['ThermoelectricMaterials'],20363,x=0.02,Fe2VAl0.98Sb0.02,,"{'Form': {'category': 'Bulk', 'comment': ''}, 'FabricationProcess': {'category': 'Sintering', 'comment': ''}, 'DataType': {'category': 'Experiment', 'comment': ''}, 'RelativeDensity': '', 'GrainSize': '', 'ThermalMeasurement': {'category': 'LaserFlash', 'comment': ''}, 'ElectricalMeasurement': {'category': 'SteadyState+4P', 'comment': ''}, 'MaterialFamily': '', 'Purity': ''}",650,-2.2898244045970095e-05,17020,,4.016176107266687e-06,,,,,,,,,,,,,,,,,,,,,,,,,,,,,,,,,,,,,,,,,,,,,,,,,,,,,,,,,,,,,,,,,,,,,,,,,,,,,,,,,,,,,,,,,,,,,
164064,1627,10.1016/j.jallcom.2009.04.120,2009-9,['ThermoelectricMaterials'],20363,x=0.02,Fe2VAl0.98Sb0.02,,"{'Form': {'category': 'Bulk', 'comment': ''}, 'FabricationProcess': {'category': 'Sintering', 'comment': ''}, 'DataType': {'category': 'Experiment', 'comment': ''}, 'RelativeDensity': '', 'GrainSize': '', 'ThermalMeasurement': {'category': 'LaserFlash', 'comment': ''}, 'ElectricalMeasurement': {'category': 'SteadyState+4P', 'comment': ''}, 'MaterialFamily': '', 'Purity': ''}",700,-2.135359410954337e-05,17020,,3.851349280787348e-06,,,,,,,,,,,,,,,,,,,,,,,,,,,,,,,,,,,,,,,,,,,,,,,,,,,,,,,,,,,,,,,,,,,,,,,,,,,,,,,,,,,,,,,,,,,,,
164065,1627,10.1016/j.jallcom.2009.04.120,2009-9,['ThermoelectricMaterials'],20364,x=0.03,Fe2VAl0.97Sb0.03,,"{'Form': {'category': 'Bulk', 'comment': ''}, 'FabricationProcess': {'category': 'Sintering', 'comment': ''}, 'DataType': {'category': 'Experiment', 'comment': ''}, 'RelativeDensity': '', 'GrainSize': '', 'ThermalMeasurement': {'category': 'LaserFlash', 'comment': ''}, 'ElectricalMeasurement': {'category': 'SteadyState+4P', 'comment': ''}, 'MaterialFamily': '', 'Purity': ''}",100,-7.425183278120644e-05,17020,,6.467374690240056e-06,,,,,,,,,,,,,,,,,,,,,,,,,,,,,,,,,,,,,,,,,,,,,,,,,,,,,,,,,,,,,,,,,,,,,,,,,,,,,,,,,,,,,,,,,,,,,
164066,1627,10.1016/j.jallcom.2009.04.120,2009-9,['ThermoelectricMaterials'],20364,x=0.03,Fe2VAl0.97Sb0.03,,"{'Form': {'category': 'Bulk', 'comment': ''}, 'FabricationProcess': {'category': 'Sintering', 'comment': ''}, 'DataType': {'category': 'Experiment', 'comment': ''}, 'RelativeDensity': '', 'GrainSize': '', 'ThermalMeasurement': {'category': 'LaserFlash', 'comment': ''}, 'ElectricalMeasurement': {'category': 'SteadyState+4P', 'comment': ''}, 'MaterialFamily': '', 'Purity': ''}",150,-9.77908693234088e-05,17020,,7.0756792743580974e-06,,,,,,,,,,,,,,,,,,,,,,,,,,,,,,,,,,,,,,,,,,,,,,,,,,,,,,,,,,,,,,,,,,,,,,,,,,,,,,,,,,,,,,,,,,,,,
164067,1627,10.1016/j.jallcom.2009.04.120,2009-9,['ThermoelectricMaterials'],20364,x=0.03,Fe2VAl0.97Sb0.03,,"{'Form': {'category': 'Bulk', 'comment': ''}, 'FabricationProcess': {'category': 'Sintering', 'comment': ''}, 'DataType': {'category': 'Experiment', 'comment': ''}, 'RelativeDensity': '', 'GrainSize': '', 'ThermalMeasurement': {'category': 'LaserFlash', 'comment': ''}, 'ElectricalMeasurement': {'category': 'SteadyState+4P', 'comment': ''}, 'MaterialFamily': '', 'Purity': ''}",200,-0.0001152651192368,17020,,7.383654229862029e-06,,,,,,,,,,,,,,,,,,,,,,,,,,,,,,,,,,,,,,,,,,,,,,,,,,,,,,,,,,,,,,,,,,,,,,,,,,,,,,,,,,,,,,,,,,,,,
