Repository: sajid-m-islam/esnail

File: esnail/x2yz_compounds.csv (part 9 of 26)
26860,15949,10.1103/physrevb.82.104420,2010-9-17,['ThermoelectricMaterials'],2863,x=0,Co2MnSn,,,200,-6.704325895210443e-06,1906,,1.0626692680566503e-06,,,,,,,,,,,,,,,,,,,,,,,,,,,,,,,,,,,,,,,,,,,,,,,,,,,,,,,,,,,,,,,,,,,,,,,,,,,,,,,,,,,,,,,,,,,,,
26861,15949,10.1103/physrevb.82.104420,2010-9-17,['ThermoelectricMaterials'],2863,x=0,Co2MnSn,,,250,-1.0045594560873425e-05,1906,,1.1411070049175664e-06,,,,,,,,,,,,,,,,,,,,,,,,,,,,,,,,,,,,,,,,,,,,,,,,,,,,,,,,,,,,,,,,,,,,,,,,,,,,,,,,,,,,,,,,,,,,,
26862,15949,10.1103/physrevb.82.104420,2010-9-17,['ThermoelectricMaterials'],2863,x=0,Co2MnSn,,,300,-1.5864399451723976e-05,1906,,1.2201952022279977e-06,,,,,,,,,,,,,,,,,,,,,,,,,,,,,,,,,,,,,,,,,,,,,,,,,,,,,,,,,,,,,,,,,,,,,,,,,,,,,,,,,,,,,,,,,,,,,
26863,15949,10.1103/physrevb.82.104420,2010-9-17,['ThermoelectricMaterials'],2863,x=0,Co2MnSn,,,350,-2.474916428048085e-05,1906,,1.3136934622737882e-06,,,,,,,,,,,,,,,,,,,,,,,,,,,,,,,,,,,,,,,,,,,,,,,,,,,,,,,,,,,,,,,,,,,,,,,,,,,,,,,,,,,,,,,,,,,,,
164068,1627,10.1016/j.jallcom.2009.04.120,2009-9,['ThermoelectricMaterials'],20364,x=0.03,Fe2VAl0.97Sb0.03,,"{'Form': {'category': 'Bulk', 'comment': ''}, 'FabricationProcess': {'category': 'Sintering', 'comment': ''}, 'DataType': {'category': 'Experiment', 'comment': ''}, 'RelativeDensity': '', 'GrainSize': '', 'ThermalMeasurement': {'category': 'LaserFlash', 'comment': ''}, 'ElectricalMeasurement': {'category': 'SteadyState+4P', 'comment': ''}, 'MaterialFamily': '', 'Purity': ''}",250,-0.0001235801859405,17020,,7.402793716011293e-06,,,,,,,,,,,,,,,,,,,,,,,,,,,,,,,,,,,,,,,,,,,,,,,,,,,,,,,,,,,,,,,,,,,,,,,,,,,,,,,,,,,,,,,,,,,,,
164069,1627,10.1016/j.jallcom.2009.04.120,2009-9,['ThermoelectricMaterials'],20364,x=0.03,Fe2VAl0.97Sb0.03,,"{'Form': {'category': 'Bulk', 'comment': ''}, 'FabricationProcess': {'category': 'Sintering', 'comment': ''}, 'DataType': {'category': 'Experiment', 'comment': ''}, 'RelativeDensity': '', 'GrainSize': '', 'ThermalMeasurement': {'category': 'LaserFlash', 'comment': ''}, 'ElectricalMeasurement': {'category': 'SteadyState+4P', 'comment': ''}, 'MaterialFamily': '', 'Purity': ''}",300,-0.0001221159685158,17020,,7.1737013975769755e-06,,,,,,,,,,,,,,,,,,,,,,,,,,,,,,,,,,,,,,,,,,,,,,,,,,,,,,,,,,,,,,,,,,,,,,,,,,,,,,,,,,,,,,,,,,,,,
164070,1627,10.1016/j.jallcom.2009.04.120,2009-9,['ThermoelectricMaterials'],20364,x=0.03,Fe2VAl0.97Sb0.03,,"{'Form': {'category': 'Bulk', 'comment': ''}, 'FabricationProcess': {'category': 'Sintering', 'comment': ''}, 'DataType': {'category': 'Experiment', 'comment': ''}, 'RelativeDensity': '', 'GrainSize': '', 'ThermalMeasurement': {'category': 'LaserFlash', 'comment': ''}, 'ElectricalMeasurement': {'category': 'SteadyState+4P', 'comment': ''}, 'MaterialFamily': '', 'Purity': ''}",350,-0.0001121274508374,17020,,6.757041732589119e-06,,,,,,,,,,,,,,,,,,,,,,,,,,,,,,,,,,,,,,,,,,,,,,,,,,,,,,,,,,,,,,,,,,,,,,,,,,,,,,,,,,,,,,,,,,,,,
164071,1627,10.1016/j.jallcom.2009.04.120,2009-9,['ThermoelectricMaterials'],20364,x=0.03,Fe2VAl0.97Sb0.03,,"{'Form': {'category': 'Bulk', 'comment': ''}, 'FabricationProcess': {'category': 'Sintering', 'comment': ''}, 'DataType': {'category': 'Experiment', 'comment': ''}, 'RelativeDensity': '', 'GrainSize': '', 'ThermalMeasurement': {'category': 'LaserFlash', 'comment': ''}, 'ElectricalMeasurement': {'category': 'SteadyState+4P', 'comment': ''}, 'MaterialFamily': '', 'Purity': ''}",400,-9.614549070346252e-05,17020,,6.224491260084029e-06,,,,,,,,,,,,,,,,,,,,,,,,,,,,,,,,,,,,,,,,,,,,,,,,,,,,,,,,,,,,,,,,,,,,,,,,,,,,,,,,,,,,,,,,,,,,,
164072,1627,10.1016/j.jallcom.2009.04.120,2009-9,['ThermoelectricMaterials'],20364,x=0.03,Fe2VAl0.97Sb0.03,,"{'Form': {'category': 'Bulk', 'comment': ''}, 'FabricationProcess': {'category': 'Sintering', 'comment': ''}, 'DataType': {'category': 'Experiment', 'comment': ''}, 'RelativeDensity': '', 'GrainSize': '', 'ThermalMeasurement': {'category': 'LaserFlash', 'comment': ''}, 'ElectricalMeasurement': {'category': 'SteadyState+4P', 'comment': ''}, 'MaterialFamily': '', 'Purity': ''}",450,-7.737760896712739e-05,17020,,5.649689887851591e-06,,,,,,,,,,,,,,,,,,,,,,,,,,,,,,,,,,,,,,,,,,,,,,,,,,,,,,,,,,,,,,,,,,,,,,,,,,,,,,,,,,,,,,,,,,,,,
164073,1627,10.1016/j.jallcom.2009.04.120,2009-9,['ThermoelectricMaterials'],20364,x=0.03,Fe2VAl0.97Sb0.03,,"{'Form': {'category': 'Bulk', 'comment': ''}, 'FabricationProcess': {'category': 'Sintering', 'comment': ''}, 'DataType': {'category': 'Experiment', 'comment': ''}, 'RelativeDensity': '', 'GrainSize': '', 'ThermalMeasurement': {'category': 'LaserFlash', 'comment': ''}, 'ElectricalMeasurement': {'category': 'SteadyState+4P', 'comment': ''}, 'MaterialFamily': '', 'Purity': ''}",500,-5.910877866711834e-05,17020,,5.09919218018258e-06,,,,,,,,,,,,,,,,,,,,,,,,,,,,,,,,,,,,,,,,,,,,,,,,,,,,,,,,,,,,,,,,,,,,,,,,,,,,,,,,,,,,,,,,,,,,,
164074,1627,10.1016/j.jallcom.2009.04.120,2009-9,['ThermoelectricMaterials'],20364,x=0.03,Fe2VAl0.97Sb0.03,,"{'Form': {'category': 'Bulk', 'comment': ''}, 'FabricationProcess': {'category': 'Sintering', 'comment': ''}, 'DataType': {'category': 'Experiment', 'comment': ''}, 'RelativeDensity': '', 'GrainSize': '', 'ThermalMeasurement': {'category': 'LaserFlash', 'comment': ''}, 'ElectricalMeasurement': {'category': 'SteadyState+4P', 'comment': ''}, 'MaterialFamily': '', 'Purity': ''}",550,-4.4102214158544155e-05,17020,,4.623418645615959e-06,,,,,,,,,,,,,,,,,,,,,,,,,,,,,,,,,,,,,,,,,,,,,,,,,,,,,,,,,,,,,,,,,,,,,,,,,,,,,,,,,,,,,,,,,,,,,
164075,1627,10.1016/j.jallcom.2009.04.120,2009-9,['ThermoelectricMaterials'],20364,x=0.03,Fe2VAl0.97Sb0.03,,"{'Form': {'category': 'Bulk', 'comment': ''}, 'FabricationProcess': {'category': 'Sintering', 'comment': ''}, 'DataType': {'category': 'Experiment', 'comment': ''}, 'RelativeDensity': '', 'GrainSize': '', 'ThermalMeasurement': {'category': 'LaserFlash', 'comment': ''}, 'ElectricalMeasurement': {'category': 'SteadyState+4P', 'comment': ''}, 'MaterialFamily': '', 'Purity': ''}",600,-3.400016024375653e-05,17020,,4.247607024686212e-06,,,,,,,,,,,,,,,,,,,,,,,,,,,,,,,,,,,,,,,,,,,,,,,,,,,,,,,,,,,,,,,,,,,,,,,,,,,,,,,,,,,,,,,,,,,,,
164076,1627,10.1016/j.jallcom.2009.04.120,2009-9,['ThermoelectricMaterials'],20364,x=0.03,Fe2VAl0.97Sb0.03,,"{'Form': {'category': 'Bulk', 'comment': ''}, 'FabricationProcess': {'category': 'Sintering', 'comment': ''}, 'DataType': {'category': 'Experiment', 'comment': ''}, 'RelativeDensity': '', 'GrainSize': '', 'ThermalMeasurement': {'category': 'LaserFlash', 'comment': ''}, 'ElectricalMeasurement': {'category': 'SteadyState+4P', 'comment': ''}, 'MaterialFamily': '', 'Purity': ''}",650,-2.8724681303180943e-05,17020,,3.962763577670633e-06,,,,,,,,,,,,,,,,,,,,,,,,,,,,,,,,,,,,,,,,,,,,,,,,,,,,,,,,,,,,,,,,,,,,,,,,,,,,,,,,,,,,,,,,,,,,,
164077,1627,10.1016/j.jallcom.2009.04.120,2009-9,['ThermoelectricMaterials'],20364,x=0.03,Fe2VAl0.97Sb0.03,,"{'Form': {'category': 'Bulk', 'comment': ''}, 'FabricationProcess': {'category': 'Sintering', 'comment': ''}, 'DataType': {'category': 'Experiment', 'comment': ''}, 'RelativeDensity': '', 'GrainSize': '', 'ThermalMeasurement': {'category': 'LaserFlash', 'comment': ''}, 'ElectricalMeasurement': {'category': 'SteadyState+4P', 'comment': ''}, 'MaterialFamily': '', 'Purity': ''}",700,-2.587845042614816e-05,17020,,3.7166143723366585e-06,,,,,,,,,,,,,,,,,,,,,,,,,,,,,,,,,,,,,,,,,,,,,,,,,,,,,,,,,,,,,,,,,,,,,,,,,,,,,,,,,,,,,,,,,,,,,
164079,1627,10.1016/j.jallcom.2009.04.120,2009-9,['ThermoelectricMaterials'],20365,x=0.05,Fe2VAl0.95Sb0.05,,"{'Form': {'category': 'Bulk', 'comment': ''}, 'FabricationProcess': {'category': 'Sintering', 'comment': ''}, 'DataType': {'category': 'Experiment', 'comment': ''}, 'RelativeDensity': '', 'GrainSize': '', 'ThermalMeasurement': {'category': 'LaserFlash', 'comment': ''}, 'ElectricalMeasurement': {'category': 'SteadyState+4P', 'comment': ''}, 'MaterialFamily': '', 'Purity': ''}",150,-9.67707708246441e-05,17020,,6.879032066704063e-06,,,,,,,,,,,,,,,,,,,,,,,,,,,,,,,,,,,,,,,,,,,,,,,,,,,,,,,,,,,,,,,,,,,,,,,,,,,,,,,,,,,,,,,,,,,,,
164080,1627,10.1016/j.jallcom.2009.04.120,2009-9,['ThermoelectricMaterials'],20365,x=0.05,Fe2VAl0.95Sb0.05,,"{'Form': {'category': 'Bulk', 'comment': ''}, 'FabricationProcess': {'category': 'Sintering', 'comment': ''}, 'DataType': {'category': 'Experiment', 'comment': ''}, 'RelativeDensity': '', 'GrainSize': '', 'ThermalMeasurement': {'category': 'LaserFlash', 'comment': ''}, 'ElectricalMeasurement': {'category': 'SteadyState+4P', 'comment': ''}, 'MaterialFamily': '', 'Purity': ''}",200,-0.000110843108705,17020,,7.089272557643444e-06,,,,,,,,,,,,,,,,,,,,,,,,,,,,,,,,,,,,,,,,,,,,,,,,,,,,,,,,,,,,,,,,,,,,,,,,,,,,,,,,,,,,,,,,,,,,,
164081,1627,10.1016/j.jallcom.2009.04.120,2009-9,['ThermoelectricMaterials'],20365,x=0.05,Fe2VAl0.95Sb0.05,,"{'Form': {'category': 'Bulk', 'comment': ''}, 'FabricationProcess': {'category': 'Sintering', 'comment': ''}, 'DataType': {'category': 'Experiment', 'comment': ''}, 'RelativeDensity': '', 'GrainSize': '', 'ThermalMeasurement': {'category': 'LaserFlash', 'comment': ''}, 'ElectricalMeasurement': {'category': 'SteadyState+4P', 'comment': ''}, 'MaterialFamily': '', 'Purity': ''}",250,-0.0001160790127781,17020,,7.065086189745942e-06,,,,,,,,,,,,,,,,,,,,,,,,,,,,,,,,,,,,,,,,,,,,,,,,,,,,,,,,,,,,,,,,,,,,,,,,,,,,,,,,,,,,,,,,,,,,,
164082,1627,10.1016/j.jallcom.2009.04.120,2009-9,['ThermoelectricMaterials'],20365,x=0.05,Fe2VAl0.95Sb0.05,,"{'Form': {'category': 'Bulk', 'comment': ''}, 'FabricationProcess': {'category': 'Sintering', 'comment': ''}, 'DataType': {'category': 'Experiment', 'comment': ''}, 'RelativeDensity': '', 'GrainSize': '', 'ThermalMeasurement': {'category': 'LaserFlash', 'comment': ''}, 'ElectricalMeasurement': {'category': 'SteadyState+4P', 'comment': ''}, 'MaterialFamily': '', 'Purity': ''}",300,-0.0001138560355798,17020,,6.86510884451894e-06,,,,,,,,,,,,,,,,,,,,,,,,,,,,,,,,,,,,,,,,,,,,,,,,,,,,,,,,,,,,,,,,,,,,,,,,,,,,,,,,,,,,,,,,,,,,,
164083,1627,10.1016/j.jallcom.2009.04.120,2009-9,['ThermoelectricMaterials'],20365,x=0.05,Fe2VAl0.95Sb0.05,,"{'Form': {'category': 'Bulk', 'comment': ''}, 'FabricationProcess': {'category': 'Sintering', 'comment': ''}, 'DataType': {'category': 'Experiment', 'comment': ''}, 'RelativeDensity': '', 'GrainSize': '', 'ThermalMeasurement': {'category': 'LaserFlash', 'comment': ''}, 'ElectricalMeasurement': {'category': 'SteadyState+4P', 'comment': ''}, 'MaterialFamily': '', 'Purity': ''}",350,-0.0001058499857704,17020,,6.540421699282326e-06,,,,,,,,,,,,,,,,,,,,,,,,,,,,,,,,,,,,,,,,,,,,,,,,,,,,,,,,,,,,,,,,,,,,,,,,,,,,,,,,,,,,,,,,,,,,,
164084,1627,10.1016/j.jallcom.2009.04.120,2009-9,['ThermoelectricMaterials'],20365,x=0.05,Fe2VAl0.95Sb0.05,,"{'Form': {'category': 'Bulk', 'comment': ''}, 'FabricationProcess': {'category': 'Sintering', 'comment': ''}, 'DataType': {'category': 'Experiment', 'comment': ''}, 'RelativeDensity': '', 'GrainSize': '', 'ThermalMeasurement': {'category': 'LaserFlash', 'comment': ''}, 'ElectricalMeasurement': {'category': 'SteadyState+4P', 'comment': ''}, 'MaterialFamily': '', 'Purity': ''}",400,-9.389673713178572e-05,17020,,6.135376781369918e-06,,,,,,,,,,,,,,,,,,,,,,,,,,,,,,,,,,,,,,,,,,,,,,,,,,,,,,,,,,,,,,,,,,,,,,,,,,,,,,,,,,,,,,,,,,,,,
164085,1627,10.1016/j.jallcom.2009.04.120,2009-9,['ThermoelectricMaterials'],20365,x=0.05,Fe2VAl0.95Sb0.05,,"{'Form': {'category': 'Bulk', 'comment': ''}, 'FabricationProcess': {'category': 'Sintering', 'comment': ''}, 'DataType': {'category': 'Experiment', 'comment': ''}, 'RelativeDensity': '', 'GrainSize': '', 'ThermalMeasurement': {'category': 'LaserFlash', 'comment': ''}, 'ElectricalMeasurement': {'category': 'SteadyState+4P', 'comment': ''}, 'MaterialFamily': '', 'Purity': ''}",450,-7.985403756256394e-05,17020,,5.688422522330873e-06,,,,,,,,,,,,,,,,,,,,,,,,,,,,,,,,,,,,,,,,,,,,,,,,,,,,,,,,,,,,,,,,,,,,,,,,,,,,,,,,,,,,,,,,,,,,,
164086,1627,10.1016/j.jallcom.2009.04.120,2009-9,['ThermoelectricMaterials'],20365,x=0.05,Fe2VAl0.95Sb0.05,,"{'Form': {'category': 'Bulk', 'comment': ''}, 'FabricationProcess': {'category': 'Sintering', 'comment': ''}, 'DataType': {'category': 'Experiment', 'comment': ''}, 'RelativeDensity': '', 'GrainSize': '', 'ThermalMeasurement': {'category': 'LaserFlash', 'comment': ''}, 'ElectricalMeasurement': {'category': 'SteadyState+4P', 'comment': ''}, 'MaterialFamily': '', 'Purity': ''}",500,-6.546331807531913e-05,17020,,5.2329293121311e-06,,,,,,,,,,,,,,,,,,,,,,,,,,,,,,,,,,,,,,,,,,,,,,,,,,,,,,,,,,,,,,,,,,,,,,,,,,,,,,,,,,,,,,,,,,,,,
164087,1627,10.1016/j.jallcom.2009.04.120,2009-9,['ThermoelectricMaterials'],20365,x=0.05,Fe2VAl0.95Sb0.05,,"{'Form': {'category': 'Bulk', 'comment': ''}, 'FabricationProcess': {'category': 'Sintering', 'comment': ''}, 'DataType': {'category': 'Experiment', 'comment': ''}, 'RelativeDensity': '', 'GrainSize': '', 'ThermalMeasurement': {'category': 'LaserFlash', 'comment': ''}, 'ElectricalMeasurement': {'category': 'SteadyState+4P', 'comment': ''}, 'MaterialFamily': '', 'Purity': ''}",550,-5.221150179243534e-05,17020,,4.798015053354684e-06,,,,,,,,,,,,,,,,,,,,,,,,,,,,,,,,,,,,,,,,,,,,,,,,,,,,,,,,,,,,,,,,,,,,,,,,,,,,,,,,,,,,,,,,,,,,,
164088,1627,10.1016/j.jallcom.2009.04.120,2009-9,['ThermoelectricMaterials'],20365,x=0.05,Fe2VAl0.95Sb0.05,,"{'Form': {'category': 'Bulk', 'comment': ''}, 'FabricationProcess': {'category': 'Sintering', 'comment': ''}, 'DataType': {'category': 'Experiment', 'comment': ''}, 'RelativeDensity': '', 'GrainSize': '', 'ThermalMeasurement': {'category': 'LaserFlash', 'comment': ''}, 'ElectricalMeasurement': {'category': 'SteadyState+4P', 'comment': ''}, 'MaterialFamily': '', 'Purity': ''}",600,-4.1192812942486394e-05,17020,,4.409370715405274e-06,,,,,,,,,,,,,,,,,,,,,,,,,,,,,,,,,,,,,,,,,,,,,,,,,,,,,,,,,,,,,,,,,,,,,,,,,,,,,,,,,,,,,,,,,,,,,
164089,1627,10.1016/j.jallcom.2009.04.120,2009-9,['ThermoelectricMaterials'],20365,x=0.05,Fe2VAl0.95Sb0.05,,"{'Form': {'category': 'Bulk', 'comment': ''}, 'FabricationProcess': {'category': 'Sintering', 'comment': ''}, 'DataType': {'category': 'Experiment', 'comment': ''}, 'RelativeDensity': '', 'GrainSize': '', 'ThermalMeasurement': {'category': 'LaserFlash', 'comment': ''}, 'ElectricalMeasurement': {'category': 'SteadyState+4P', 'comment': ''}, 'MaterialFamily': '', 'Purity': ''}",650,-3.29705858565284e-05,17020,,4.090085888707512e-06,,,,,,,,,,,,,,,,,,,,,,,,,,,,,,,,,,,,,,,,,,,,,,,,,,,,,,,,,,,,,,,,,,,,,,,,,,,,,,,,,,,,,,,,,,,,,
164090,1627,10.1016/j.jallcom.2009.04.120,2009-9,['ThermoelectricMaterials'],20365,x=0.05,Fe2VAl0.95Sb0.05,,"{'Form': {'category': 'Bulk', 'comment': ''}, 'FabricationProcess': {'category': 'Sintering', 'comment': ''}, 'DataType': {'category': 'Experiment', 'comment': ''}, 'RelativeDensity': '', 'GrainSize': '', 'ThermalMeasurement': {'category': 'LaserFlash', 'comment': ''}, 'ElectricalMeasurement': {'category': 'SteadyState+4P', 'comment': ''}, 'MaterialFamily': '', 'Purity': ''}",700,-2.7439073964390547e-05,17020,,3.861474338908455e-06,,,,,,,,,,,,,,,,,,,,,,,,,,,,,,,,,,,,,,,,,,,,,,,,,,,,,,,,,,,,,,,,,,,,,,,,,,,,,,,,,,,,,,,,,,,,,
164091,1627,10.1016/j.jallcom.2009.04.120,2009-9,['ThermoelectricMaterials'],20366,x=0.10,Fe2VAl0.9Sb0.1,,"{'Form': {'category': 'Bulk', 'comment': ''}, 'FabricationProcess': {'category': 'Sintering', 'comment': ''}, 'DataType': {'category': 'Experiment', 'comment': ''}, 'RelativeDensity': '', 'GrainSize': '', 'ThermalMeasurement': {'category': 'LaserFlash', 'comment': ''}, 'ElectricalMeasurement': {'category': 'SteadyState+4P', 'comment': ''}, 'MaterialFamily': '', 'Purity': ''}",100,-6.892727446587316e-05,17020,,7.639356831651056e-06,,,,,,,,,,,,,,,,,,,,,,,,,,,,,,,,,,,,,,,,,,,,,,,,,,,,,,,,,,,,,,,,,,,,,,,,,,,,,,,,,,,,,,,,,,,,,
164092,1627,10.1016/j.jallcom.2009.04.120,2009-9,['ThermoelectricMaterials'],20366,x=0.10,Fe2VAl0.9Sb0.1,,"{'Form': {'category': 'Bulk', 'comment': ''}, 'FabricationProcess': {'category': 'Sintering', 'comment': ''}, 'DataType': {'category': 'Experiment', 'comment': ''}, 'RelativeDensity': '', 'GrainSize': '', 'ThermalMeasurement': {'category': 'LaserFlash', 'comment': ''}, 'ElectricalMeasurement': {'category': 'SteadyState+4P', 'comment': ''}, 'MaterialFamily': '', 'Purity': ''}",150,-8.561654514409286e-05,17020,,7.388602161147979e-06,,,,,,,,,,,,,,,,,,,,,,,,,,,,,,,,,,,,,,,,,,,,,,,,,,,,,,,,,,,,,,,,,,,,,,,,,,,,,,,,,,,,,,,,,,,,,
164093,1627,10.1016/j.jallcom.2009.04.120,2009-9,['ThermoelectricMaterials'],20366,x=0.10,Fe2VAl0.9Sb0.1,,"{'Form': {'category': 'Bulk', 'comment': ''}, 'FabricationProcess': {'category': 'Sintering', 'comment': ''}, 'DataType': {'category': 'Experiment', 'comment': ''}, 'RelativeDensity': '', 'GrainSize': '', 'ThermalMeasurement': {'category': 'LaserFlash', 'comment': ''}, 'ElectricalMeasurement': {'category': 'SteadyState+4P', 'comment': ''}, 'MaterialFamily': '', 'Purity': ''}",200,-9.779474755855991e-05,17020,,7.125359995256837e-06,,,,,,,,,,,,,,,,,,,,,,,,,,,,,,,,,,,,,,,,,,,,,,,,,,,,,,,,,,,,,,,,,,,,,,,,,,,,,,,,,,,,,,,,,,,,,
164094,1627,10.1016/j.jallcom.2009.04.120,2009-9,['ThermoelectricMaterials'],20366,x=0.10,Fe2VAl0.9Sb0.1,,"{'Form': {'category': 'Bulk', 'comment': ''}, 'FabricationProcess': {'category': 'Sintering', 'comment': ''}, 'DataType': {'category': 'Experiment', 'comment': ''}, 'RelativeDensity': '', 'GrainSize': '', 'ThermalMeasurement': {'category': 'LaserFlash', 'comment': ''}, 'ElectricalMeasurement': {'category': 'SteadyState+4P', 'comment': ''}, 'MaterialFamily': '', 'Purity': ''}",250,-0.0001044684392445,17020,,6.8387708304688665e-06,,,,,,,,,,,,,,,,,,,,,,,,,,,,,,,,,,,,,,,,,,,,,,,,,,,,,,,,,,,,,,,,,,,,,,,,,,,,,,,,,,,,,,,,,,,,,
164095,1627,10.1016/j.jallcom.2009.04.120,2009-9,['ThermoelectricMaterials'],20366,x=0.10,Fe2VAl0.9Sb0.1,,"{'Form': {'category': 'Bulk', 'comment': ''}, 'FabricationProcess': {'category': 'Sintering', 'comment': ''}, 'DataType': {'category': 'Experiment', 'comment': ''}, 'RelativeDensity': '', 'GrainSize': '', 'ThermalMeasurement': {'category': 'LaserFlash', 'comment': ''}, 'ElectricalMeasurement': {'category': 'SteadyState+4P', 'comment': ''}, 'MaterialFamily': '', 'Purity': ''}",300,-0.0001055176749323,17020,,6.52372876071452e-06,,,,,,,,,,,,,,,,,,,,,,,,,,,,,,,,,,,,,,,,,,,,,,,,,,,,,,,,,,,,,,,,,,,,,,,,,,,,,,,,,,,,,,,,,,,,,
164096,1627,10.1016/j.jallcom.2009.04.120,2009-9,['ThermoelectricMaterials'],20366,x=0.10,Fe2VAl0.9Sb0.1,,"{'Form': {'category': 'Bulk', 'comment': ''}, 'FabricationProcess': {'category': 'Sintering', 'comment': ''}, 'DataType': {'category': 'Experiment', 'comment': ''}, 'RelativeDensity': '', 'GrainSize': '', 'ThermalMeasurement': {'category': 'LaserFlash', 'comment': ''}, 'ElectricalMeasurement': {'category': 'SteadyState+4P', 'comment': ''}, 'MaterialFamily': '', 'Purity': ''}",350,-0.0001015053753574,17020,,6.180282869706384e-06,,,,,,,,,,,,,,,,,,,,,,,,,,,,,,,,,,,,,,,,,,,,,,,,,,,,,,,,,,,,,,,,,,,,,,,,,,,,,,,,,,,,,,,,,,,,,
164097,1627,10.1016/j.jallcom.2009.04.120,2009-9,['ThermoelectricMaterials'],20366,x=0.10,Fe2VAl0.9Sb0.1,,"{'Form': {'category': 'Bulk', 'comment': ''}, 'FabricationProcess': {'category': 'Sintering', 'comment': ''}, 'DataType': {'category': 'Experiment', 'comment': ''}, 'RelativeDensity': '', 'GrainSize': '', 'ThermalMeasurement': {'category': 'LaserFlash', 'comment': ''}, 'ElectricalMeasurement': {'category': 'SteadyState+4P', 'comment': ''}, 'MaterialFamily': '', 'Purity': ''}",400,-9.348669607117244e-05,17020,,5.8130386232820985e-06,,,,,,,,,,,,,,,,,,,,,,,,,,,,,,,,,,,,,,,,,,,,,,,,,,,,,,,,,,,,,,,,,,,,,,,,,,,,,,,,,,,,,,,,,,,,,
164098,1627,10.1016/j.jallcom.2009.04.120,2009-9,['ThermoelectricMaterials'],20366,x=0.10,Fe2VAl0.9Sb0.1,,"{'Form': {'category': 'Bulk', 'comment': ''}, 'FabricationProcess': {'category': 'Sintering', 'comment': ''}, 'DataType': {'category': 'Experiment', 'comment': ''}, 'RelativeDensity': '', 'GrainSize': '', 'ThermalMeasurement': {'category': 'LaserFlash', 'comment': ''}, 'ElectricalMeasurement': {'category': 'SteadyState+4P', 'comment': ''}, 'MaterialFamily': '', 'Purity': ''}",450,-8.281839625101493e-05,17020,,5.43055926174727e-06,,,,,,,,,,,,,,,,,,,,,,,,,,,,,,,,,,,,,,,,,,,,,,,,,,,,,,,,,,,,,,,,,,,,,,,,,,,,,,,,,,,,,,,,,,,,,
164099,1627,10.1016/j.jallcom.2009.04.120,2009-9,['ThermoelectricMaterials'],20366,x=0.10,Fe2VAl0.9Sb0.1,,"{'Form': {'category': 'Bulk', 'comment': ''}, 'FabricationProcess': {'category': 'Sintering', 'comment': ''}, 'DataType': {'category': 'Experiment', 'comment': ''}, 'RelativeDensity': '', 'GrainSize': '', 'ThermalMeasurement': {'category': 'LaserFlash', 'comment': ''}, 'ElectricalMeasurement': {'category': 'SteadyState+4P', 'comment': ''}, 'MaterialFamily': '', 'Purity': ''}",500,-7.096820751127292e-05,17020,,5.044767192218392e-06,,,,,,,,,,,,,,,,,,,,,,,,,,,,,,,,,,,,,,,,,,,,,,,,,,,,,,,,,,,,,,,,,,,,,,,,,,,,,,,,,,,,,,,,,,,,,
164100,1627,10.1016/j.jallcom.2009.04.120,2009-9,['ThermoelectricMaterials'],20366,x=0.10,Fe2VAl0.9Sb0.1,,"{'Form': {'category': 'Bulk', 'comment': ''}, 'FabricationProcess': {'category': 'Sintering', 'comment': ''}, 'DataType': {'category': 'Experiment', 'comment': ''}, 'RelativeDensity': '', 'GrainSize': '', 'ThermalMeasurement': {'category': 'LaserFlash', 'comment': ''}, 'ElectricalMeasurement': {'category': 'SteadyState+4P', 'comment': ''}, 'MaterialFamily': '', 'Purity': ''}",550,-5.932420271336773e-05,17020,,4.6703453809657665e-06,,,,,,,,,,,,,,,,,,,,,,,,,,,,,,,,,,,,,,,,,,,,,,,,,,,,,,,,,,,,,,,,,,,,,,,,,,,,,,,,,,,,,,,,,,,,,
164101,1627,10.1016/j.jallcom.2009.04.120,2009-9,['ThermoelectricMaterials'],20366,x=0.10,Fe2VAl0.9Sb0.1,,"{'Form': {'category': 'Bulk', 'comment': ''}, 'FabricationProcess': {'category': 'Sintering', 'comment': ''}, 'DataType': {'category': 'Experiment', 'comment': ''}, 'RelativeDensity': '', 'GrainSize': '', 'ThermalMeasurement': {'category': 'LaserFlash', 'comment': ''}, 'ElectricalMeasurement': {'category': 'SteadyState+4P', 'comment': ''}, 'MaterialFamily': '', 'Purity': ''}",600,-4.900416477633954e-05,17020,,4.3241387457564115e-06,,,,,,,,,,,,,,,,,,,,,,,,,,,,,,,,,,,,,,,,,,,,,,,,,,,,,,,,,,,,,,,,,,,,,,,,,,,,,,,,,,,,,,,,,,,,,
164102,1627,10.1016/j.jallcom.2009.04.120,2009-9,['ThermoelectricMaterials'],20366,x=0.10,Fe2VAl0.9Sb0.1,,"{'Form': {'category': 'Bulk', 'comment': ''}, 'FabricationProcess': {'category': 'Sintering', 'comment': ''}, 'DataType': {'category': 'Experiment', 'comment': ''}, 'RelativeDensity': '', 'GrainSize': '', 'ThermalMeasurement': {'category': 'LaserFlash', 'comment': ''}, 'ElectricalMeasurement': {'category': 'SteadyState+4P', 'comment': ''}, 'MaterialFamily': '', 'Purity': ''}",650,-4.066495548730607e-05,17020,,4.024555548196987e-06,,,,,,,,,,,,,,,,,,,,,,,,,,,,,,,,,,,,,,,,,,,,,,,,,,,,,,,,,,,,,,,,,,,,,,,,,,,,,,,,,,,,,,,,,,,,,
164103,1627,10.1016/j.jallcom.2009.04.120,2009-9,['ThermoelectricMaterials'],20366,x=0.10,Fe2VAl0.9Sb0.1,,"{'Form': {'category': 'Bulk', 'comment': ''}, 'FabricationProcess': {'category': 'Sintering', 'comment': ''}, 'DataType': {'category': 'Experiment', 'comment': ''}, 'RelativeDensity': '', 'GrainSize': '', 'ThermalMeasurement': {'category': 'LaserFlash', 'comment': ''}, 'ElectricalMeasurement': {'category': 'SteadyState+4P', 'comment': ''}, 'MaterialFamily': '', 'Purity': ''}",700,-3.431188431191907e-05,17020,,3.7909687860767097e-06,,,,,,,,,,,,,,,,,,,,,,,,,,,,,,,,,,,,,,,,,,,,,,,,,,,,,,,,,,,,,,,,,,,,,,,,,,,,,,,,,,,,,,,,,,,,,
164104,1627,10.1016/j.jallcom.2009.04.120,2009-9,['ThermoelectricMaterials'],20372,y=0.00,Fe2VAl0.97Sb0.03,,"{'Form': {'category': 'Bulk', 'comment': ''}, 'FabricationProcess': {'category': 'Sintering', 'comment': ''}, 'DataType': {'category': 'Experiment', 'comment': ''}, 'RelativeDensity': '', 'GrainSize': '', 'ThermalMeasurement': {'category': 'LaserFlash', 'comment': ''}, 'ElectricalMeasurement': {'category': 'SteadyState+4P', 'comment': ''}, 'MaterialFamily': '', 'Purity': ''}",100,-7.306853285753125e-05,17025,,6.671009408148693e-06,,,,0.0007981974761833,,,,,,,,,,,,,,,,,,,,,,,,,,,,,,,,,,,,,,,,,,,,,,,,,,,,,,,,,,,,,,,,,,,,,,,,,,,,,,,,,,,,,,,,,
164105,1627,10.1016/j.jallcom.2009.04.120,2009-9,['ThermoelectricMaterials'],20372,y=0.00,Fe2VAl0.97Sb0.03,,"{'Form': {'category': 'Bulk', 'comment': ''}, 'FabricationProcess': {'category': 'Sintering', 'comment': ''}, 'DataType': {'category': 'Experiment', 'comment': ''}, 'RelativeDensity': '', 'GrainSize': '', 'ThermalMeasurement': {'category': 'LaserFlash', 'comment': ''}, 'ElectricalMeasurement': {'category': 'SteadyState+4P', 'comment': ''}, 'MaterialFamily': '', 'Purity': ''}",150,-9.568090211959198e-05,17025,,7.246793548121451e-06,,,,0.0012838093336664,,,,,,,,,,,,,,,,,,,,,,,,,,,,,,,,,,,,,,,,,,,,,,,,,,,,,,,,,,,,,,,,,,,,,,,,,,,,,,,,,,,,,,,,,
164106,1627,10.1016/j.jallcom.2009.04.120,2009-9,['ThermoelectricMaterials'],20372,y=0.00,Fe2VAl0.97Sb0.03,,"{'Form': {'category': 'Bulk', 'comment': ''}, 'FabricationProcess': {'category': 'Sintering', 'comment': ''}, 'DataType': {'category': 'Experiment', 'comment': ''}, 'RelativeDensity': '', 'GrainSize': '', 'ThermalMeasurement': {'category': 'LaserFlash', 'comment': ''}, 'ElectricalMeasurement': {'category': 'SteadyState+4P', 'comment': ''}, 'MaterialFamily': '', 'Purity': ''}",200,-0.0001132000589693,17025,,7.576919088236053e-06,,,,0.0016997344201084,,,,,,,,,,,,,,,,,,,,,,,,,,,,,,,,,,,,,,,,,,,,,,,,,,,,,,,,,,,,,,,,,,,,,,,,,,,,,,,,,,,,,,,,,
164107,1627,10.1016/j.jallcom.2009.04.120,2009-9,['ThermoelectricMaterials'],20372,y=0.00,Fe2VAl0.97Sb0.03,,"{'Form': {'category': 'Bulk', 'comment': ''}, 'FabricationProcess': {'category': 'Sintering', 'comment': ''}, 'DataType': {'category': 'Experiment', 'comment': ''}, 'RelativeDensity': '', 'GrainSize': '', 'ThermalMeasurement': {'category': 'LaserFlash', 'comment': ''}, 'ElectricalMeasurement': {'category': 'SteadyState+4P', 'comment': ''}, 'MaterialFamily': '', 'Purity': ''}",250,-0.0001219773628509,17025,,7.629153362528515e-06,,,,0.001933333481682,,,,,,,,,,,,,,,,,,,,,,,,,,,,,,,,,,,,,,,,,,,,,,,,,,,,,,,,,,,,,,,,,,,,,,,,,,,,,,,,,,,,,,,,,
164108,1627,10.1016/j.jallcom.2009.04.120,2009-9,['ThermoelectricMaterials'],20372,y=0.00,Fe2VAl0.97Sb0.03,,"{'Form': {'category': 'Bulk', 'comment': ''}, 'FabricationProcess': {'category': 'Sintering', 'comment': ''}, 'DataType': {'category': 'Experiment', 'comment': ''}, 'RelativeDensity': '', 'GrainSize': '', 'ThermalMeasurement': {'category': 'LaserFlash', 'comment': ''}, 'ElectricalMeasurement': {'category': 'SteadyState+4P', 'comment': ''}, 'MaterialFamily': '', 'Purity': ''}",300,-0.0001210388878145,17025,,7.420223573980657e-06,,,,0.00194662285049,,,,,,,,,,,,,,,,,,,,,,,,,,,,,,,,,,,,,,,,,,,,,,,,,,,,,,,,,,,,,,,,,,,,,,,,,,,,,,,,,,,,,,,,,
164109,1627,10.1016/j.jallcom.2009.04.120,2009-9,['ThermoelectricMaterials'],20372,y=0.00,Fe2VAl0.97Sb0.03,,"{'Form': {'category': 'Bulk', 'comment': ''}, 'FabricationProcess': {'category': 'Sintering', 'comment': ''}, 'DataType': {'category': 'Experiment', 'comment': ''}, 'RelativeDensity': '', 'GrainSize': '', 'ThermalMeasurement': {'category': 'LaserFlash', 'comment': ''}, 'ElectricalMeasurement': {'category': 'SteadyState+4P', 'comment': ''}, 'MaterialFamily': '', 'Purity': ''}",350,-0.0001114491360207,17025,,7.002517192048698e-06,,,,0.0017585997427072,,,,,,,,,,,,,,,,,,,,,,,,,,,,,,,,,,,,,,,,,,,,,,,,,,,,,,,,,,,,,,,,,,,,,,,,,,,,,,,,,,,,,,,,,
164110,1627,10.1016/j.jallcom.2009.04.120,2009-9,['ThermoelectricMaterials'],20372,y=0.00,Fe2VAl0.97Sb0.03,,"{'Form': {'category': 'Bulk', 'comment': ''}, 'FabricationProcess': {'category': 'Sintering', 'comment': ''}, 'DataType': {'category': 'Experiment', 'comment': ''}, 'RelativeDensity': '', 'GrainSize': '', 'ThermalMeasurement': {'category': 'LaserFlash', 'comment': ''}, 'ElectricalMeasurement': {'category': 'SteadyState+4P', 'comment': ''}, 'MaterialFamily': '', 'Purity': ''}",400,-9.567475124646063e-05,17025,,6.45078235019181e-06,,,,0.0014275675567215,,,,,,,,,,,,,,,,,,,,,,,,,,,,,,,,,,,,,,,,,,,,,,,,,,,,,,,,,,,,,,,,,,,,,,,,,,,,,,,,,,,,,,,,,
164111,1627,10.1016/j.jallcom.2009.04.120,2009-9,['ThermoelectricMaterials'],20372,y=0.00,Fe2VAl0.97Sb0.03,,"{'Form': {'category': 'Bulk', 'comment': ''}, 'FabricationProcess': {'category': 'Sintering', 'comment': ''}, 'DataType': {'category': 'Experiment', 'comment': ''}, 'RelativeDensity': '', 'GrainSize': '', 'ThermalMeasurement': {'category': 'LaserFlash', 'comment': ''}, 'ElectricalMeasurement': {'category': 'SteadyState+4P', 'comment': ''}, 'MaterialFamily': '', 'Purity': ''}",450,-7.694823238907014e-05,17025,,5.848828243400708e-06,,,,0.0010334611712761,,,,,,,,,,,,,,,,,,,,,,,,,,,,,,,,,,,,,,,,,,,,,,,,,,,,,,,,,,,,,,,,,,,,,,,,,,,,,,,,,,,,,,,,,
164112,1627,10.1016/j.jallcom.2009.04.120,2009-9,['ThermoelectricMaterials'],20372,y=0.00,Fe2VAl0.97Sb0.03,,"{'Form': {'category': 'Bulk', 'comment': ''}, 'FabricationProcess': {'category': 'Sintering', 'comment': ''}, 'DataType': {'category': 'Experiment', 'comment': ''}, 'RelativeDensity': '', 'GrainSize': '', 'ThermalMeasurement': {'category': 'LaserFlash', 'comment': ''}, 'ElectricalMeasurement': {'category': 'SteadyState+4P', 'comment': ''}, 'MaterialFamily': '', 'Purity': ''}",500,-5.863164697206838e-05,17025,,5.2762255257262195e-06,,,,0.0006601722436101,,,,,,,,,,,,,,,,,,,,,,,,,,,,,,,,,,,,,,,,,,,,,,,,,,,,,,,,,,,,,,,,,,,,,,,,,,,,,,,,,,,,,,,,,
164113,1627,10.1016/j.jallcom.2009.04.120,2009-9,['ThermoelectricMaterials'],20372,y=0.00,Fe2VAl0.97Sb0.03,,"{'Form': {'category': 'Bulk', 'comment': ''}, 'FabricationProcess': {'category': 'Sintering', 'comment': ''}, 'DataType': {'category': 'Experiment', 'comment': ''}, 'RelativeDensity': '', 'GrainSize': '', 'ThermalMeasurement': {'category': 'LaserFlash', 'comment': ''}, 'ElectricalMeasurement': {'category': 'SteadyState+4P', 'comment': ''}, 'MaterialFamily': '', 'Purity': ''}",550,-4.358034464984386e-05,17025,,4.795006707807856e-06,,,,0.000377874507601,,,,,,,,,,,,,,,,,,,,,,,,,,,,,,,,,,,,,,,,,,,,,,,,,,,,,,,,,,,,,,,,,,,,,,,,,,,,,,,,,,,,,,,,,
164114,1627,10.1016/j.jallcom.2009.04.120,2009-9,['ThermoelectricMaterials'],20372,y=0.00,Fe2VAl0.97Sb0.03,,"{'Form': {'category': 'Bulk', 'comment': ''}, 'FabricationProcess': {'category': 'Sintering', 'comment': ''}, 'DataType': {'category': 'Experiment', 'comment': ''}, 'RelativeDensity': '', 'GrainSize': '', 'ThermalMeasurement': {'category': 'LaserFlash', 'comment': ''}, 'ElectricalMeasurement': {'category': 'SteadyState+4P', 'comment': ''}, 'MaterialFamily': '', 'Purity': ''}",600,-3.3506670712753065e-05,17025,,4.4363665544023805e-06,,,,0.0002253490719055,,,,,,,,,,,,,,,,,,,,,,,,,,,,,,,,,,,,,,,,,,,,,,,,,,,,,,,,,,,,,,,,,,,,,,,,,,,,,,,,,,,,,,,,,
164115,1627,10.1016/j.jallcom.2009.04.120,2009-9,['ThermoelectricMaterials'],20372,y=0.00,Fe2VAl0.97Sb0.03,,"{'Form': {'category': 'Bulk', 'comment': ''}, 'FabricationProcess': {'category': 'Sintering', 'comment': ''}, 'DataType': {'category': 'Experiment', 'comment': ''}, 'RelativeDensity': '', 'GrainSize': '', 'ThermalMeasurement': {'category': 'LaserFlash', 'comment': ''}, 'ElectricalMeasurement': {'category': 'SteadyState+4P', 'comment': ''}, 'MaterialFamily': '', 'Purity': ''}",650,-2.8343679592151725e-05,17025,,4.187362481912434e-06,,,,0.0001923097181016,,,,,,,,,,,,,,,,,,,,,,,,,,,,,,,,,,,,,,,,,,,,,,,,,,,,,,,,,,,,,,,,,,,,,,,,,,,,,,,,,,,,,,,,,
164116,1627,10.1016/j.jallcom.2009.04.120,2009-9,['ThermoelectricMaterials'],20372,y=0.00,Fe2VAl0.97Sb0.03,,"{'Form': {'category': 'Bulk', 'comment': ''}, 'FabricationProcess': {'category': 'Sintering', 'comment': ''}, 'DataType': {'category': 'Experiment', 'comment': ''}, 'RelativeDensity': '', 'GrainSize': '', 'ThermalMeasurement': {'category': 'LaserFlash', 'comment': ''}, 'ElectricalMeasurement': {'category': 'SteadyState+4P', 'comment': ''}, 'MaterialFamily': '', 'Purity': ''}",700,-2.560884836542725e-05,17025,,3.977614955914991e-06,,,,0.0002017281988297,,,,,,,,,,,,,,,,,,,,,,,,,,,,,,,,,,,,,,,,,,,,,,,,,,,,,,,,,,,,,,,,,,,,,,,,,,,,,,,,,,,,,,,,,
164117,1627,10.1016/j.jallcom.2009.04.120,2009-9,['ThermoelectricMaterials'],20373,y=0.01,Fe2VAl0.96Si0.01Sb0.03,,"{'Form': {'category': 'Bulk', 'comment': ''}, 'FabricationProcess': {'category': 'Sintering', 'comment': ''}, 'DataType': {'category': 'Experiment', 'comment': ''}, 'RelativeDensity': '', 'GrainSize': '', 'ThermalMeasurement': {'category': 'LaserFlash', 'comment': ''}, 'ElectricalMeasurement': {'category': 'SteadyState+4P', 'comment': ''}, 'MaterialFamily': '', 'Purity': ''}",100,-8.16530819956919e-05,17025,,4.742997511066736e-06,,,,0.0013100889856,,,,,,,,,,,,,,,,,,,,,,,,,,,,,,,,,,,,,,,,,,,,,,,,,,,,,,,,,,,,,,,,,,,,,,,,,,,,,,,,,,,,,,,,,
164118,1627,10.1016/j.jallcom.2009.04.120,2009-9,['ThermoelectricMaterials'],20373,y=0.01,Fe2VAl0.96Si0.01Sb0.03,,"{'Form': {'category': 'Bulk', 'comment': ''}, 'FabricationProcess': {'category': 'Sintering', 'comment': ''}, 'DataType': {'category': 'Experiment', 'comment': ''}, 'RelativeDensity': '', 'GrainSize': '', 'ThermalMeasurement': {'category': 'LaserFlash', 'comment': ''}, 'ElectricalMeasurement': {'category': 'SteadyState+4P', 'comment': ''}, 'MaterialFamily': '', 'Purity': ''}",150,-0.0001110791703879,17025,,5.227584360336674e-06,,,,0.002320630585682,,,,,,,,,,,,,,,,,,,,,,,,,,,,,,,,,,,,,,,,,,,,,,,,,,,,,,,,,,,,,,,,,,,,,,,,,,,,,,,,,,,,,,,,,
164119,1627,10.1016/j.jallcom.2009.04.120,2009-9,['ThermoelectricMaterials'],20373,y=0.01,Fe2VAl0.96Si0.01Sb0.03,,"{'Form': {'category': 'Bulk', 'comment': ''}, 'FabricationProcess': {'category': 'Sintering', 'comment': ''}, 'DataType': {'category': 'Experiment', 'comment': ''}, 'RelativeDensity': '', 'GrainSize': '', 'ThermalMeasurement': {'category': 'LaserFlash', 'comment': ''}, 'ElectricalMeasurement': {'category': 'SteadyState+4P', 'comment': ''}, 'MaterialFamily': '', 'Purity': ''}",200,-0.0001303555471742,17025,,5.676539090260118e-06,,,,0.0029318385608499,,,,,,,,,,,,,,,,,,,,,,,,,,,,,,,,,,,,,,,,,,,,,,,,,,,,,,,,,,,,,,,,,,,,,,,,,,,,,,,,,,,,,,,,,
164120,1627,10.1016/j.jallcom.2009.04.120,2009-9,['ThermoelectricMaterials'],20373,y=0.01,Fe2VAl0.96Si0.01Sb0.03,,"{'Form': {'category': 'Bulk', 'comment': ''}, 'FabricationProcess': {'category': 'Sintering', 'comment': ''}, 'DataType': {'category': 'Experiment', 'comment': ''}, 'RelativeDensity': '', 'GrainSize': '', 'ThermalMeasurement': {'category': 'LaserFlash', 'comment': ''}, 'ElectricalMeasurement': {'category': 'SteadyState+4P', 'comment': ''}, 'MaterialFamily': '', 'Purity': ''}",250,-0.0001382282146836,17025,,5.983664843146111e-06,,,,0.0031341727162128,,,,,,,,,,,,,,,,,,,,,,,,,,,,,,,,,,,,,,,,,,,,,,,,,,,,,,,,,,,,,,,,,,,,,,,,,,,,,,,,,,,,,,,,,
164121,1627,10.1016/j.jallcom.2009.04.120,2009-9,['ThermoelectricMaterials'],20373,y=0.01,Fe2VAl0.96Si0.01Sb0.03,,"{'Form': {'category': 'Bulk', 'comment': ''}, 'FabricationProcess': {'category': 'Sintering', 'comment': ''}, 'DataType': {'category': 'Experiment', 'comment': ''}, 'RelativeDensity': '', 'GrainSize': '', 'ThermalMeasurement': {'category': 'LaserFlash', 'comment': ''}, 'ElectricalMeasurement': {'category': 'SteadyState+4P', 'comment': ''}, 'MaterialFamily': '', 'Purity': ''}",300,-0.000135339478848,17025,,6.100035576909696e-06,,,,0.0029784179274764,,,,,,,,,,,,,,,,,,,,,,,,,,,,,,,,,,,,,,,,,,,,,,,,,,,,,,,,,,,,,,,,,,,,,,,,,,,,,,,,,,,,,,,,,
164122,1627,10.1016/j.jallcom.2009.04.120,2009-9,['ThermoelectricMaterials'],20373,y=0.01,Fe2VAl0.96Si0.01Sb0.03,,"{'Form': {'category': 'Bulk', 'comment': ''}, 'FabricationProcess': {'category': 'Sintering', 'comment': ''}, 'DataType': {'category': 'Experiment', 'comment': ''}, 'RelativeDensity': '', 'GrainSize': '', 'ThermalMeasurement': {'category': 'LaserFlash', 'comment': ''}, 'ElectricalMeasurement': {'category': 'SteadyState+4P', 'comment': ''}, 'MaterialFamily': '', 'Purity': ''}",350,-0.0001237245785558,17025,,6.022074007668866e-06,,,,0.0025573094388139,,,,,,,,,,,,,,,,,,,,,,,,,,,,,,,,,,,,,,,,,,,,,,,,,,,,,,,,,,,,,,,,,,,,,,,,,,,,,,,,,,,,,,,,,
164123,1627,10.1016/j.jallcom.2009.04.120,2009-9,['ThermoelectricMaterials'],20373,y=0.01,Fe2VAl0.96Si0.01Sb0.03,,"{'Form': {'category': 'Bulk', 'comment': ''}, 'FabricationProcess': {'category': 'Sintering', 'comment': ''}, 'DataType': {'category': 'Experiment', 'comment': ''}, 'RelativeDensity': '', 'GrainSize': '', 'ThermalMeasurement': {'category': 'LaserFlash', 'comment': ''}, 'ElectricalMeasurement': {'category': 'SteadyState+4P', 'comment': ''}, 'MaterialFamily': '', 'Purity': ''}",400,-0.0001063083150064,17025,,5.779629552341505e-06,,,,0.0019871581607365,,,,,,,,,,,,,,,,,,,,,,,,,,,,,,,,,,,,,,,,,,,,,,,,,,,,,,,,,,,,,,,,,,,,,,,,,,,,,,,,,,,,,,,,,
164124,1627,10.1016/j.jallcom.2009.04.120,2009-9,['ThermoelectricMaterials'],20373,y=0.01,Fe2VAl0.96Si0.01Sb0.03,,"{'Form': {'category': 'Bulk', 'comment': ''}, 'FabricationProcess': {'category': 'Sintering', 'comment': ''}, 'DataType': {'category': 'Experiment', 'comment': ''}, 'RelativeDensity': '', 'GrainSize': '', 'ThermalMeasurement': {'category': 'LaserFlash', 'comment': ''}, 'ElectricalMeasurement': {'category': 'SteadyState+4P', 'comment': ''}, 'MaterialFamily': '', 'Purity': ''}",450,-8.64016810639033e-05,17025,,5.42405627124235e-06,,,,0.0013894759679633,,,,,,,,,,,,,,,,,,,,,,,,,,,,,,,,,,,,,,,,,,,,,,,,,,,,,,,,,,,,,,,,,,,,,,,,,,,,,,,,,,,,,,,,,
164125,1627,10.1016/j.jallcom.2009.04.120,2009-9,['ThermoelectricMaterials'],20373,y=0.01,Fe2VAl0.96Si0.01Sb0.03,,"{'Form': {'category': 'Bulk', 'comment': ''}, 'FabricationProcess': {'category': 'Sintering', 'comment': ''}, 'DataType': {'category': 'Experiment', 'comment': ''}, 'RelativeDensity': '', 'GrainSize': '', 'ThermalMeasurement': {'category': 'LaserFlash', 'comment': ''}, 'ElectricalMeasurement': {'category': 'SteadyState+4P', 'comment': ''}, 'MaterialFamily': '', 'Purity': ''}",500,-6.719849061166344e-05,17025,,5.0162908106799295e-06,,,,0.0008726009972929,,,,,,,,,,,,,,,,,,,,,,,,,,,,,,,,,,,,,,,,,,,,,,,,,,,,,,,,,,,,,,,,,,,,,,,,,,,,,,,,,,,,,,,,,
164126,1627,10.1016/j.jallcom.2009.04.120,2009-9,['ThermoelectricMaterials'],20373,y=0.01,Fe2VAl0.96Si0.01Sb0.03,,"{'Form': {'category': 'Bulk', 'comment': ''}, 'FabricationProcess': {'category': 'Sintering', 'comment': ''}, 'DataType': {'category': 'Experiment', 'comment': ''}, 'RelativeDensity': '', 'GrainSize': '', 'ThermalMeasurement': {'category': 'LaserFlash', 'comment': ''}, 'ElectricalMeasurement': {'category': 'SteadyState+4P', 'comment': ''}, 'MaterialFamily': '', 'Purity': ''}",550,-5.127200790619081e-05,17025,,4.614930345553508e-06,,,,0.0005133229454729,,,,,,,,,,,,,,,,,,,,,,,,,,,,,,,,,,,,,,,,,,,,,,,,,,,,,,,,,,,,,,,,,,,,,,,,,,,,,,,,,,,,,,,,,
164127,1627,10.1016/j.jallcom.2009.04.120,2009-9,['ThermoelectricMaterials'],20373,y=0.01,Fe2VAl0.96Si0.01Sb0.03,,"{'Form': {'category': 'Bulk', 'comment': ''}, 'FabricationProcess': {'category': 'Sintering', 'comment': ''}, 'DataType': {'category': 'Experiment', 'comment': ''}, 'RelativeDensity': '', 'GrainSize': '', 'ThermalMeasurement': {'category': 'LaserFlash', 'comment': ''}, 'ElectricalMeasurement': {'category': 'SteadyState+4P', 'comment': ''}, 'MaterialFamily': '', 'Purity': ''}",600,-4.0071576931330085e-05,17025,,4.264310521950045e-06,,,,0.0003385083670713,,,,,,,,,,,,,,,,,,,,,,,,,,,,,,,,,,,,,,,,,,,,,,,,,,,,,,,,,,,,,,,,,,,,,,,,,,,,,,,,,,,,,,,,,
164128,1627,10.1016/j.jallcom.2009.04.120,2009-9,['ThermoelectricMaterials'],20373,y=0.01,Fe2VAl0.96Si0.01Sb0.03,,"{'Form': {'category': 'Bulk', 'comment': ''}, 'FabricationProcess': {'category': 'Sintering', 'comment': ''}, 'DataType': {'category': 'Experiment', 'comment': ''}, 'RelativeDensity': '', 'GrainSize': '', 'ThermalMeasurement': {'category': 'LaserFlash', 'comment': ''}, 'ElectricalMeasurement': {'category': 'SteadyState+4P', 'comment': ''}, 'MaterialFamily': '', 'Purity': ''}",650,-3.341925075239428e-05,17025,,3.982583399741129e-06,,,,0.0003067259723465,,,,,,,,,,,,,,,,,,,,,,,,,,,,,,,,,,,,,,,,,,,,,,,,,,,,,,,,,,,,,,,,,,,,,,,,,,,,,,,,,,,,,,,,,
164129,1627,10.1016/j.jallcom.2009.04.120,2009-9,['ThermoelectricMaterials'],20373,y=0.01,Fe2VAl0.96Si0.01Sb0.03,,"{'Form': {'category': 'Bulk', 'comment': ''}, 'FabricationProcess': {'category': 'Sintering', 'comment': ''}, 'DataType': {'category': 'Experiment', 'comment': ''}, 'RelativeDensity': '', 'GrainSize': '', 'ThermalMeasurement': {'category': 'LaserFlash', 'comment': ''}, 'ElectricalMeasurement': {'category': 'SteadyState+4P', 'comment': ''}, 'MaterialFamily': '', 'Purity': ''}",700,-2.900642087029433e-05,17025,,3.7497953951799776e-06,,,,0.0002898719251179,,,,,,,,,,,,,,,,,,,,,,,,,,,,,,,,,,,,,,,,,,,,,,,,,,,,,,,,,,,,,,,,,,,,,,,,,,,,,,,,,,,,,,,,,
164130,1627,10.1016/j.jallcom.2009.04.120,2009-9,['ThermoelectricMaterials'],20374,y=0.04,Fe2VAl0.93Si0.04Sb0.03,,"{'Form': {'category': 'Bulk', 'comment': ''}, 'FabricationProcess': {'category': 'Sintering', 'comment': ''}, 'DataType': {'category': 'Experiment', 'comment': ''}, 'RelativeDensity': '', 'GrainSize': '', 'ThermalMeasurement': {'category': 'LaserFlash', 'comment': ''}, 'ElectricalMeasurement': {'category': 'SteadyState+4P', 'comment': ''}, 'MaterialFamily': '', 'Purity': ''}",100,-6.886437370270352e-05,17025,,2.4247332355478823e-06,,,,0.0018589323247229,,,,,,,,,,,,,,,,,,,,,,,,,,,,,,,,,,,,,,,,,,,,,,,,,,,,,,,,,,,,,,,,,,,,,,,,,,,,,,,,,,,,,,,,,
