Repository: sajid-m-islam/esnail

File: esnail/Full Heusler Data NEW.csv (part 10 of 12)
Host,Composition,Crystal Category,Dopant Material,Concentration,Dopant Site,Temperature,Seebeck Coefficient,Electrical Resistivity,Electrical Conductivity (S/m),Crystal Structure,Microstructure,Experimental Preparation Notes,Paper (hyperlink),,,,,,
Fe2VGa,Fe1.89V1.11Ga,X2YZ,V,0.11,Fe,10.678,-2.2465,6.39E-06,,Poly,Bulk,annealed at 600 °C and then 400 °C,thermoelectric-properties-of-the-semimetallic-heusler-30z198f97w (1).pdf | Powered by Box,,,,,,
Fe2VGa,Fe1.89V1.11Ga,X2YZ,V,0.11,Fe,113.8983,-23.1005,6.22E-06,,Poly,Bulk,annealed at 600 °C and then 400 °C,thermoelectric-properties-of-the-semimetallic-heusler-30z198f97w (1).pdf | Powered by Box,,,,,,
Fe2VGa,Fe1.89V1.11Ga,X2YZ,V,0.11,Fe,200.5085,-36.437,5.48E-06,,Poly,Bulk,annealed at 600 °C and then 400 °C,thermoelectric-properties-of-the-semimetallic-heusler-30z198f97w (1).pdf | Powered by Box,,,,,,
Fe2VGa,Fe1.89V1.11Ga,X2YZ,V,0.11,Fe,297.7966,-34.6709,4.61E-06,,Poly,Bulk,annealed at 600 °C and then 400 °C,thermoelectric-properties-of-the-semimetallic-heusler-30z198f97w (1).pdf | Powered by Box,,,,,,
Fe2VAl,Fe2VAl,X2YZ,X,X,X,2.7835,6.7941,2.40E-05,,Poly,Bulk, annealed at 900◦C for one week,PhysRevB.102.075117.pdf | Powered by Box,,,,,,
Fe2VAl,Fe2VAl,X2YZ,X,X,X,62.0536,49.7121,1.96E-05,,Poly,Bulk, annealed at 900◦C for one week,PhysRevB.102.075117.pdf | Powered by Box,,,,,,
Fe2VAl,Fe2VAl,X2YZ,X,X,X,168.2512,75.8484,1.40E-05,,Poly,Bulk, annealed at 900◦C for one week,PhysRevB.102.075117.pdf | Powered by Box,,,,,,
Fe2VAl,Fe2VAl,X2YZ,X,X,X,428.0543,43.6203,5.86E-06,,Poly,Bulk, annealed at 900◦C for one week,PhysRevB.102.075117.pdf | Powered by Box,,,,,,
Fe2VAl,Fe2VAl,X2YZ,X,X,X,666.6219,5.5826,3.73E-06,,Poly,Bulk, annealed at 900◦C for one week,PhysRevB.102.075117.pdf | Powered by Box,,,,,,
Fe2VAl,Fe2VAl,X2YZ,X,X,X,864.5676,-4.7558,3.22E-06,,Poly,Bulk, annealed at 900◦C for one week,PhysRevB.102.075117.pdf | Powered by Box,,,,,,
Fe2VAl,Fe2V0.95W0.05Al,X2YZ,W,0.05,V,0.723,-2.6704,5.28E-06,,Poly,Bulk, annealed at 900◦C for one week,PhysRevB.102.075117.pdf | Powered by Box,,,,,,
Fe2VAl,Fe2V0.95W0.05Al,X2YZ,W,0.05,V,90.5809,-72.6388,5.98E-06,,Poly,Bulk, annealed at 900◦C for one week,PhysRevB.102.075117.pdf | Powered by Box,,,,,,
Fe2VAl,Fe2V0.95W0.05Al,X2YZ,W,0.05,V,244.1915,-131.7312,7.17E-06,,Poly,Bulk, annealed at 900◦C for one week,PhysRevB.102.075117.pdf | Powered by Box,,,,,,
Fe2VAl,Fe2V0.95W0.05Al,X2YZ,W,0.05,V,299.4903,-128.8589,7.13E-06,,Poly,Bulk, annealed at 900◦C for one week,PhysRevB.102.075117.pdf | Powered by Box,,,,,,
Fe2VAl,Fe2V0.95W0.05Al,X2YZ,W,0.05,V,545.639,-35.8342,4.85E-06,,Poly,Bulk, annealed at 900◦C for one week,PhysRevB.102.075117.pdf | Powered by Box,,,,,,
Fe2VAl,Fe2V0.95W0.05Al,X2YZ,W,0.05,V,815.7241,-17.827,3.65E-06,,Poly,Bulk, annealed at 900◦C for one week,PhysRevB.102.075117.pdf | Powered by Box,,,,,,
Fe2VAl,Fe2V0.9W0.1Al,X2YZ,W,0.1,V,19.9288,-10.6941,5.28E-06,,Poly,Bulk, annealed at 900◦C for one week,PhysRevB.102.075117.pdf | Powered by Box,,,,,,
Fe2VAl,Fe2V0.9W0.1Al,X2YZ,W,0.1,V,101.3484,-90.8505,6.11E-06,,Poly,Bulk, annealed at 900◦C for one week,PhysRevB.102.075117.pdf | Powered by Box,,,,,,
Fe2VAl,Fe2V0.9W0.1Al,X2YZ,W,0.1,V,265.6386,-155.776,8.38E-06,,Poly,Bulk, annealed at 900◦C for one week,PhysRevB.102.075117.pdf | Powered by Box,,,,,,
Fe2VAl,Fe2V0.9W0.1Al,X2YZ,W,0.1,V,526.7689,-75.1409,7.81E-06,,Poly,Bulk, annealed at 900◦C for one week,PhysRevB.102.075117.pdf | Powered by Box,,,,,,
Fe2VAl,Fe2V0.9W0.1Al,X2YZ,W,0.1,V,820.0517,-28.0243,6.23E-06,,Poly,Bulk, annealed at 900◦C for one week,PhysRevB.102.075117.pdf | Powered by Box,,,,,,
Fe2VAl,Fe2V0.85W0.15Al,X2YZ,W,0.15,V,4.9628,-0.4891,5.95E-06,,Poly,Bulk, annealed at 900◦C for one week,PhysRevB.102.075117.pdf | Powered by Box,,,,,,
Fe2VAl,Fe2V0.85W0.15Al,X2YZ,W,0.15,V,94.7433,-59.535,6.69E-06,,Poly,Bulk, annealed at 900◦C for one week,PhysRevB.102.075117.pdf | Powered by Box,,,,,,
Fe2VAl,Fe2V0.85W0.15Al,X2YZ,W,0.15,V,212.1473,-113.504,7.54E-06,,Poly,Bulk, annealed at 900◦C for one week,PhysRevB.102.075117.pdf | Powered by Box,,,,,,
Fe2VAl,Fe2V0.85W0.15Al,X2YZ,W,0.15,V,288.821,-124.4822,7.96E-06,,Poly,Bulk, annealed at 900◦C for one week,PhysRevB.102.075117.pdf | Powered by Box,,,,,,
Fe2VAl,Fe2V0.85W0.15Al,X2YZ,W,0.15,V,435.2997,-77.9869,7.64E-06,,Poly,Bulk, annealed at 900◦C for one week,PhysRevB.102.075117.pdf | Powered by Box,,,,,,
Fe2VAl,Fe2V0.85W0.15Al,X2YZ,W,0.15,V,581.794,-33.6761,6.42E-06,,Poly,Bulk, annealed at 900◦C for one week,PhysRevB.102.075117.pdf | Powered by Box,,,,,,
Fe2VAl,Fe2V0.85W0.15Al,X2YZ,W,0.15,V,673.1805,-19.1795,5.87E-06,,Poly,Bulk, annealed at 900◦C for one week,PhysRevB.102.075117.pdf | Powered by Box,,,,,,
Fe2VAl,Fe2V0.85W0.15Al,X2YZ,W,0.15,V,815.7757,-25.1086,5.17E-06,,Poly,Bulk, annealed at 900◦C for one week,PhysRevB.102.075117.pdf | Powered by Box,,,,,,
Fe2VAl,Fe2V0.8W0.2Al,X2YZ,W,0.2,V,4.9628,-0.4891,2.69E-06,,Poly,Bulk, annealed at 900◦C for one week,PhysRevB.102.075117.pdf | Powered by Box,,,,,,
Fe2VAl,Fe2V0.8W0.2Al,X2YZ,W,0.2,V,116.0097,-58.0942,3.54E-06,,Poly,Bulk, annealed at 900◦C for one week,PhysRevB.102.075117.pdf | Powered by Box,,,,,,
Fe2VAl,Fe2V0.8W0.2Al,X2YZ,W,0.2,V,263.1908,-110.6285,4.36E-06,,Poly,Bulk, annealed at 900◦C for one week,PhysRevB.102.075117.pdf | Powered by Box,,,,,,
Fe2VAl,Fe2V0.8W0.2Al,X2YZ,W,0.2,V,513.9977,-74.4034,5.20E-06,,Poly,Bulk, annealed at 900◦C for one week,PhysRevB.102.075117.pdf | Powered by Box,,,,,,
Fe2VAl,Fe2V0.8W0.2Al,X2YZ,W,0.2,V,822.2311,-35.3075,4.73E-06,,Poly,Bulk, annealed at 900◦C for one week,PhysRevB.102.075117.pdf | Powered by Box,,,,,,
Fe2VAl,Fe2VAl,X2YZ,X,X,X,142.6357,11.1034,1.10E-05,,Poly,Bulk," ingots were homogenized at 1273K for 48h in vacuum,  annealed at 1273K for 1 h and then at 673K for 4 h, followed by furnace cooling",https://virginia.app.box.com/file/2097322592825,,,,,,
Fe2VAl,Fe2VAl,X2YZ,X,X,X,341.0853,34.4915,6.51E-06,,Poly,Bulk," ingots were homogenized at 1273K for 48h in vacuum,  annealed at 1273K for 1 h and then at 673K for 4 h, followed by furnace cooling",https://virginia.app.box.com/file/2097322592825,,,,,,
Fe2VAl,Fe2VAl,X2YZ,X,X,X,407.2351,34.9734,4.97E-06,,Poly,Bulk," ingots were homogenized at 1273K for 48h in vacuum,  annealed at 1273K for 1 h and then at 673K for 4 h, followed by furnace cooling",https://virginia.app.box.com/file/2097322592825,,,,,,
Fe2VAl,Fe2VAl,X2YZ,X,X,X,605.6848,1.1962,3.32E-06,,Poly,Bulk," ingots were homogenized at 1273K for 48h in vacuum,  annealed at 1273K for 1 h and then at 673K for 4 h, followed by furnace cooling",https://virginia.app.box.com/file/2097322592825,,,,,,
Fe2VAl,Fe2VTa0.03Al0.97,X2YZ,Ta,0.03,Al,97.1576,-90.4582,2.80E-06,,Poly,Bulk," ingots were homogenized at 1273K for 48h in vacuum,  annealed at 1273K for 1 h and then at 673K for 4 h, followed by furnace cooling",https://virginia.app.box.com/file/2097322592825,,,,,,
Fe2VAl,Fe2VTa0.03Al0.97,X2YZ,Ta,0.03,Al,194.3152,-135.0604,3.74E-06,,Poly,Bulk," ingots were homogenized at 1273K for 48h in vacuum,  annealed at 1273K for 1 h and then at 673K for 4 h, followed by furnace cooling",https://virginia.app.box.com/file/2097322592825,,,,,,
Fe2VAl,Fe2VTa0.03Al0.97,X2YZ,Ta,0.03,Al,324.5478,-166.4295,4.68E-06,,Poly,Bulk," ingots were homogenized at 1273K for 48h in vacuum,  annealed at 1273K for 1 h and then at 673K for 4 h, followed by furnace cooling",https://virginia.app.box.com/file/2097322592825,,,,,,
Fe2VAl,Fe2VTa0.03Al0.97,X2YZ,Ta,0.03,Al,514.7287,-99.145,4.22E-06,,Poly,Bulk," ingots were homogenized at 1273K for 48h in vacuum,  annealed at 1273K for 1 h and then at 673K for 4 h, followed by furnace cooling",https://virginia.app.box.com/file/2097322592825,,,,,,
Fe2VAl,Fe2VTa0.03Al0.97,X2YZ,Ta,0.03,Al,706.9767,-53.8057,3.44E-06,,Poly,Bulk," ingots were homogenized at 1273K for 48h in vacuum,  annealed at 1273K for 1 h and then at 673K for 4 h, followed by furnace cooling",https://virginia.app.box.com/file/2097322592825,,,,,,
Fe2VAl,Fe2VTa0.05Al0.95,X2YZ,Ta,0.05,Al,101.292,-63.9025,1.86E-06,,Poly,Bulk," ingots were homogenized at 1273K for 48h in vacuum,  annealed at 1273K for 1 h and then at 673K for 4 h, followed by furnace cooling",https://virginia.app.box.com/file/2097322592825,,,,,,
Fe2VAl,Fe2VTa0.05Al0.95,X2YZ,Ta,0.05,Al,225.323,-114.8952,2.59E-06,,Poly,Bulk," ingots were homogenized at 1273K for 48h in vacuum,  annealed at 1273K for 1 h and then at 673K for 4 h, followed by furnace cooling",https://virginia.app.box.com/file/2097322592825,,,,,,
Fe2VAl,Fe2VTa0.05Al0.95,X2YZ,Ta,0.05,Al,363.8243,-151.4731,3.64E-06,,Poly,Bulk," ingots were homogenized at 1273K for 48h in vacuum,  annealed at 1273K for 1 h and then at 673K for 4 h, followed by furnace cooling",https://virginia.app.box.com/file/2097322592825,,,,,,
Fe2VAl,Fe2VTa0.05Al0.95,X2YZ,Ta,0.05,Al,465.1163,-155.6613,4.04E-06,,Poly,Bulk," ingots were homogenized at 1273K for 48h in vacuum,  annealed at 1273K for 1 h and then at 673K for 4 h, followed by furnace cooling",https://virginia.app.box.com/file/2097322592825,,,,,,
Fe2VAl,Fe2VTa0.05Al0.95,X2YZ,Ta,0.05,Al,700.7752,-85.5553,3.72E-06,,Poly,Bulk," ingots were homogenized at 1273K for 48h in vacuum,  annealed at 1273K for 1 h and then at 673K for 4 h, followed by furnace cooling",https://virginia.app.box.com/file/2097322592825,,,,,,
Fe2VAl,Fe2VTa0.08Al0.92,X2YZ,Ta,0.08,Al,97.1576,-46.5737,1.54E-06,,Poly,Bulk," ingots were homogenized at 1273K for 48h in vacuum,  annealed at 1273K for 1 h and then at 673K for 4 h, followed by furnace cooling",https://virginia.app.box.com/file/2097322592825,,,,,,
Fe2VAl,Fe2VTa0.08Al0.92,X2YZ,Ta,0.08,Al,264.5995,-98.7839,2.43E-06,,Poly,Bulk," ingots were homogenized at 1273K for 48h in vacuum,  annealed at 1273K for 1 h and then at 673K for 4 h, followed by furnace cooling",https://virginia.app.box.com/file/2097322592825,,,,,,
Fe2VAl,Fe2VTa0.08Al0.92,X2YZ,Ta,0.08,Al,432.0413,-135.4036,3.57E-06,,Poly,Bulk," ingots were homogenized at 1273K for 48h in vacuum,  annealed at 1273K for 1 h and then at 673K for 4 h, followed by furnace cooling",https://virginia.app.box.com/file/2097322592825,,,,,,
Fe2VAl,Fe2VTa0.08Al0.92,X2YZ,Ta,0.08,Al,518.863,-138.9935,3.84E-06,,Poly,Bulk," ingots were homogenized at 1273K for 48h in vacuum,  annealed at 1273K for 1 h and then at 673K for 4 h, followed by furnace cooling",https://virginia.app.box.com/file/2097322592825,,,,,,
Fe2VAl,Fe2VTa0.08Al0.92,X2YZ,Ta,0.08,Al,702.8424,-94.2197,3.66E-06,,Poly,Bulk," ingots were homogenized at 1273K for 48h in vacuum,  annealed at 1273K for 1 h and then at 673K for 4 h, followed by furnace cooling",https://virginia.app.box.com/file/2097322592825,,,,,,
Fe2VAl,Fe2VTa0.12Al0.88,X2YZ,Ta,0.12,Al,97.1576,-28.096,1.45E-06,,Poly,Bulk," ingots were homogenized at 1273K for 48h in vacuum,  annealed at 1273K for 1 h and then at 673K for 4 h, followed by furnace cooling",https://virginia.app.box.com/file/2097322592825,,,,,,
Fe2VAl,Fe2VTa0.12Al0.88,X2YZ,Ta,0.12,Al,268.7339,-68.1862,2.21E-06,,Poly,Bulk," ingots were homogenized at 1273K for 48h in vacuum,  annealed at 1273K for 1 h and then at 673K for 4 h, followed by furnace cooling",https://virginia.app.box.com/file/2097322592825,,,,,,
Fe2VAl,Fe2VTa0.12Al0.88,X2YZ,Ta,0.12,Al,483.7209,-101.9874,3.39E-06,,Poly,Bulk," ingots were homogenized at 1273K for 48h in vacuum,  annealed at 1273K for 1 h and then at 673K for 4 h, followed by furnace cooling",https://virginia.app.box.com/file/2097322592825,,,,,,
Fe2VAl,Fe2VTa0.12Al0.88,X2YZ,Ta,0.12,Al,704.9096,-92.4904,3.69E-06,,Poly,Bulk," ingots were homogenized at 1273K for 48h in vacuum,  annealed at 1273K for 1 h and then at 673K for 4 h, followed by furnace cooling",https://virginia.app.box.com/file/2097322592825,,,,,,
Fe2VAl,Fe2VAl,X2YZ,X,X,X,336.6453,-97.7885,9.75E-06,,Poly,Bulk,"spark plasma sinter ing (SPS) was conducted at 1323K for 30min under 50MPa in a vacuum,  annealing at 1123K for 1 week",1-s2.0-S0925838809013449-main.pdf | Powered by Box,,,,,,
Fe2VAl,Fe2VAl,X2YZ,X,X,X,501.2402,-52.0192,6.59E-06,,Poly,Bulk,"spark plasma sinter ing (SPS) was conducted at 1323K for 30min under 50MPa in a vacuum,  annealing at 1123K for 1 week",1-s2.0-S0925838809013449-main.pdf | Powered by Box,,,,,,
Fe2VAl,Fe2VAl,X2YZ,X,X,X,652.8289,-27.7885,5.14E-06,,Poly,Bulk,"spark plasma sinter ing (SPS) was conducted at 1323K for 30min under 50MPa in a vacuum,  annealing at 1123K for 1 week",1-s2.0-S0925838809013449-main.pdf | Powered by Box,,,,,,
Fe2VAl,Fe2VAl,X2YZ,X,X,X,799.6539,-16.3462,4.36E-06,,Poly,Bulk,"spark plasma sinter ing (SPS) was conducted at 1323K for 30min under 50MPa in a vacuum,  annealing at 1123K for 1 week",1-s2.0-S0925838809013449-main.pdf | Powered by Box,,,,,,
Fe2VAl,Fe2VAl,X2YZ,X,X,X,968.671,-13.6538,3.70E-06,,Poly,Bulk,"spark plasma sinter ing (SPS) was conducted at 1323K for 30min under 50MPa in a vacuum,  annealing at 1123K for 1 week",1-s2.0-S0925838809013449-main.pdf | Powered by Box,,,,,,
Fe2VAl,Fe2V0.95Nb0.05Al,X2YZ,Nb,0.05,V,326.9068,-114.6154,7.50E-06,,Poly,Bulk,"spark plasma sinter ing (SPS) was conducted at 1323K for 30min under 50MPa in a vacuum,  annealing at 1123K for 1 week",1-s2.0-S0925838809013449-main.pdf | Powered by Box,,,,,,
Fe2VAl,Fe2V0.95Nb0.05Al,X2YZ,Nb,0.05,V,483.1452,-72.8846,5.75E-06,,Poly,Bulk,"spark plasma sinter ing (SPS) was conducted at 1323K for 30min under 50MPa in a vacuum,  annealing at 1123K for 1 week",1-s2.0-S0925838809013449-main.pdf | Powered by Box,,,,,,
Fe2VAl,Fe2V0.95Nb0.05Al,X2YZ,Nb,0.05,V,651.447,-40.5769,4.53E-06,,Poly,Bulk,"spark plasma sinter ing (SPS) was conducted at 1323K for 30min under 50MPa in a vacuum,  annealing at 1123K for 1 week",1-s2.0-S0925838809013449-main.pdf | Powered by Box,,,,,,
Fe2VAl,Fe2V0.95Nb0.05Al,X2YZ,Nb,0.05,V,789.7529,-26.4423,3.89E-06,,Poly,Bulk,"spark plasma sinter ing (SPS) was conducted at 1323K for 30min under 50MPa in a vacuum,  annealing at 1123K for 1 week",1-s2.0-S0925838809013449-main.pdf | Powered by Box,,,,,,
Fe2VAl,Fe2V0.95Nb0.05Al,X2YZ,Nb,0.05,V,968.7686,-17.6923,3.38E-06,,Poly,Bulk,"spark plasma sinter ing (SPS) was conducted at 1323K for 30min under 50MPa in a vacuum,  annealing at 1123K for 1 week",1-s2.0-S0925838809013449-main.pdf | Powered by Box,,,,,,
Fe2VAl,Fe2V0.9Nb0.1Al,X2YZ,Nb,0.1,V,324.4519,-82.9808,7.42E-06,,Poly,Bulk,"spark plasma sinter ing (SPS) was conducted at 1323K for 30min under 50MPa in a vacuum,  annealing at 1123K for 1 week",1-s2.0-S0925838809013449-main.pdf | Powered by Box,,,,,,
Fe2VAl,Fe2V0.9Nb0.1Al,X2YZ,Nb,0.1,V,514.7343,-50.6731,5.05E-06,,Poly,Bulk,"spark plasma sinter ing (SPS) was conducted at 1323K for 30min under 50MPa in a vacuum,  annealing at 1123K for 1 week",1-s2.0-S0925838809013449-main.pdf | Powered by Box,,,,,,
Fe2VAl,Fe2V0.9Nb0.1Al,X2YZ,Nb,0.1,V,705.2281,-27.1154,3.96E-06,,Poly,Bulk,"spark plasma sinter ing (SPS) was conducted at 1323K for 30min under 50MPa in a vacuum,  annealing at 1123K for 1 week",1-s2.0-S0925838809013449-main.pdf | Powered by Box,,,,,,
Fe2VAl,Fe2V0.9Nb0.1Al,X2YZ,Nb,0.1,V,860.5885,-19.0385,3.46E-06,,Poly,Bulk,"spark plasma sinter ing (SPS) was conducted at 1323K for 30min under 50MPa in a vacuum,  annealing at 1123K for 1 week",1-s2.0-S0925838809013449-main.pdf | Powered by Box,,,,,,
Fe2VAl,Fe2V0.9Nb0.1Al,X2YZ,Nb,0.1,V,956.9003,-16.3462,3.27E-06,,Poly,Bulk,"spark plasma sinter ing (SPS) was conducted at 1323K for 30min under 50MPa in a vacuum,  annealing at 1123K for 1 week",1-s2.0-S0925838809013449-main.pdf | Powered by Box,,,,,,
Fe2VAl,Fe2V0.8Nb0.2Al,X2YZ,Nb,0.2,V,334.0928,7.8846,6.52E-06,,Poly,Bulk,"spark plasma sinter ing (SPS) was conducted at 1323K for 30min under 50MPa in a vacuum,  annealing at 1123K for 1 week",1-s2.0-S0925838809013449-main.pdf | Powered by Box,,,,,,
Fe2VAl,Fe2V0.8Nb0.2Al,X2YZ,Nb,0.2,V,528.7974,-2.8846,4.29E-06,,Poly,Bulk,"spark plasma sinter ing (SPS) was conducted at 1323K for 30min under 50MPa in a vacuum,  annealing at 1123K for 1 week",1-s2.0-S0925838809013449-main.pdf | Powered by Box,,,,,,
Fe2VAl,Fe2V0.8Nb0.2Al,X2YZ,Nb,0.2,V,686.0925,-4.9038,3.53E-06,,Poly,Bulk,"spark plasma sinter ing (SPS) was conducted at 1323K for 30min under 50MPa in a vacuum,  annealing at 1123K for 1 week",1-s2.0-S0925838809013449-main.pdf | Powered by Box,,,,,,
Fe2VAl,Fe2V0.8Nb0.2Al,X2YZ,Nb,0.2,V,812.9529,-6.9231,3.21E-06,,Poly,Bulk,"spark plasma sinter ing (SPS) was conducted at 1323K for 30min under 50MPa in a vacuum,  annealing at 1123K for 1 week",1-s2.0-S0925838809013449-main.pdf | Powered by Box,,,,,,
Fe2VAl,Fe2V0.8Nb0.2Al,X2YZ,Nb,0.2,V,958.3798,-7.5962,3.03E-06,,Poly,Bulk,"spark plasma sinter ing (SPS) was conducted at 1323K for 30min under 50MPa in a vacuum,  annealing at 1123K for 1 week",1-s2.0-S0925838809013449-main.pdf | Powered by Box,,,,,,
Fe2VAl,Fe2VAl,X2YZ,X,X,X,2.9115,2.0151,2.60E-05,,Poly,Bulk,annealed for five days at 1073K,5.0077159.pdf | Powered by Box,,,,,,
Fe2VAl,Fe2VAl,X2YZ,X,X,X,69.8475,45.1385,2.35E-05,,Poly,Bulk,annealed for five days at 1073K,5.0077159.pdf | Powered by Box,,,,,,
Fe2VAl,Fe2VAl,X2YZ,X,X,X,187.2926,74.5592,1.86E-05,,Poly,Bulk,annealed for five days at 1073K,5.0077159.pdf | Powered by Box,,,,,,
Fe2VAl,Fe2VAl,X2YZ,X,X,X,308.7095,63.2746,1.21E-05,,Poly,Bulk,annealed for five days at 1073K,5.0077159.pdf | Powered by Box,,,,,,
Fe2VAl,Fe2VAl,X2YZ,X,X,X,573.0538,19.7481,4.82E-06,,Poly,Bulk,annealed for five days at 1073K,5.0077159.pdf | Powered by Box,,,,,,
Fe2VAl,Fe2VAl,X2YZ,X,X,X,786.9765,-0.4030,3.81E-06,,Poly,Bulk,annealed for five days at 1073K,5.0077159.pdf | Powered by Box,,,,,,
Fe2VAl,Fe2VAl1.2,X2YZ,Al,0.2,X,11.6097,4.0302,7.12E-06,,Poly,Bulk,annealed for five days at 1073K,5.0077159.pdf | Powered by Box,,,,,,
Fe2VAl,Fe2VAl1.2,X2YZ,Al,0.2,X,136.4520,51.5869,6.60E-06,,Poly,Bulk,annealed for five days at 1073K,5.0077159.pdf | Powered by Box,,,,,,
Fe2VAl,Fe2VAl1.2,X2YZ,Al,0.2,X,246.6674,81.4106,6.96E-06,,Poly,Bulk,annealed for five days at 1073K,5.0077159.pdf | Powered by Box,,,,,,
Fe2VAl,Fe2VAl1.2,X2YZ,Al,0.2,X,368.4086,105.9950,7.52E-06,,Poly,Bulk,annealed for five days at 1073K,5.0077159.pdf | Powered by Box,,,,,,
Fe2VAl,Fe2VAl1.2,X2YZ,Al,0.2,X,491.2139,88.2620,7.17E-06,,Poly,Bulk,annealed for five days at 1073K,5.0077159.pdf | Powered by Box,,,,,,
Fe2VAl,Fe2VAl1.2,X2YZ,Al,0.2,X,648.4329,36.6751,6.03E-06,,Poly,Bulk,annealed for five days at 1073K,5.0077159.pdf | Powered by Box,,,,,,
Fe2VAl,Fe2VAl1.2,X2YZ,Al,0.2,X,798.6080,6.0453,4.19E-06,,Poly,Bulk,annealed for five days at 1073K,5.0077159.pdf | Powered by Box,,,,,,
Fe2VAl,Fe2VAl1.4,X2YZ,Al,0.4,X,37.7916,19.7481,1.13E-05,,Poly,Bulk,annealed for five days at 1073K,5.0077159.pdf | Powered by Box,,,,,,
Fe2VAl,Fe2VAl1.4,X2YZ,Al,0.4,X,139.4983,68.5139,1.17E-05,,Poly,Bulk,annealed for five days at 1073K,5.0077159.pdf | Powered by Box,,,,,,
Fe2VAl,Fe2VAl1.4,X2YZ,Al,0.4,X,268.7389,122.5189,1.25E-05,,Poly,Bulk,annealed for five days at 1073K,5.0077159.pdf | Powered by Box,,,,,,
Fe2VAl,Fe2VAl1.4,X2YZ,Al,0.4,X,357.1889,145.0882,1.33E-05,,Poly,Bulk,annealed for five days at 1073K,5.0077159.pdf | Powered by Box,,,,,,
Fe2VAl,Fe2VAl1.4,X2YZ,Al,0.4,X,433.8288,141.4610,1.34E-05,,Poly,Bulk,annealed for five days at 1073K,5.0077159.pdf | Powered by Box,,,,,,
Fe2VAl,Fe2VAl1.4,X2YZ,Al,0.4,X,554.9287,95.1134,1.12E-05,,Poly,Bulk,annealed for five days at 1073K,5.0077159.pdf | Powered by Box,,,,,,
Fe2VAl,Fe2VAl1.4,X2YZ,Al,0.4,X,667.3523,49.1688,8.88E-06,,Poly,Bulk,annealed for five days at 1073K,5.0077159.pdf | Powered by Box,,,,,,
Fe2VAl,Fe2VAl1.4,X2YZ,Al,0.4,X,794.3373,13.7028,5.72E-06,,Poly,Bulk,annealed for five days at 1073K,5.0077159.pdf | Powered by Box,,,,,,
Fe2VAl,Fe2VAl1.5,X2YZ,Al,0.5,X,2.9297,4.0302,1.46E-05,,Poly,Bulk,annealed for five days at 1073K,5.0077159.pdf | Powered by Box,,,,,,
Fe2VAl,Fe2VAl1.5,X2YZ,Al,0.5,X,122.1275,67.3048,1.52E-05,,Poly,Bulk,annealed for five days at 1073K,5.0077159.pdf | Powered by Box,,,,,,
Fe2VAl,Fe2VAl1.5,X2YZ,Al,0.5,X,303.5752,135.4156,1.67E-05,,Poly,Bulk,annealed for five days at 1073K,5.0077159.pdf | Powered by Box,,,,,,
Fe2VAl,Fe2VAl1.5,X2YZ,Al,0.5,X,375.9844,143.8791,1.60E-05,,Poly,Bulk,annealed for five days at 1073K,5.0077159.pdf | Powered by Box,,,,,,
Fe2VAl,Fe2VAl1.5,X2YZ,Al,0.5,X,524.5817,98.7406,1.25E-05,,Poly,Bulk,annealed for five days at 1073K,5.0077159.pdf | Powered by Box,,,,,,
Fe2VAl,Fe2VAl1.5,X2YZ,Al,0.5,X,686.0641,38.6902,6.56E-06,,Poly,Bulk,annealed for five days at 1073K,5.0077159.pdf | Powered by Box,,,,,,
Fe2VAl,Fe2VAl1.5,X2YZ,Al,0.5,X,797.2087,11.2846,1.59E-06,,Poly,Bulk,annealed for five days at 1073K,5.0077159.pdf | Powered by Box,,,,,,
Fe2VAl,Fe2VAl1.6,X2YZ,Al,0.6,X,2.9297,4.0302,7.09E-06,,Poly,Bulk,annealed for five days at 1073K,5.0077159.pdf | Powered by Box,,,,,,
Fe2VAl,Fe2VAl1.6,X2YZ,Al,0.6,X,159.7150,64.4836,7.77E-06,,Poly,Bulk,annealed for five days at 1073K,5.0077159.pdf | Powered by Box,,,,,,
Fe2VAl,Fe2VAl1.6,X2YZ,Al,0.6,X,310.5971,112.0403,8.04E-06,,Poly,Bulk,annealed for five days at 1073K,5.0077159.pdf | Powered by Box,,,,,,
Fe2VAl,Fe2VAl1.6,X2YZ,Al,0.6,X,411.9795,124.9370,8.12E-06,,Poly,Bulk,annealed for five days at 1073K,5.0077159.pdf | Powered by Box,,,,,,
Fe2VAl,Fe2VAl1.6,X2YZ,Al,0.6,X,573.6660,87.4559,6.84E-06,,Poly,Bulk,annealed for five days at 1073K,5.0077159.pdf | Powered by Box,,,,,,
Fe2VAl,Fe2VAl1.6,X2YZ,Al,0.6,X,704.9471,47.1537,4.96E-06,,Poly,Bulk,annealed for five days at 1073K,5.0077159.pdf | Powered by Box,,,,,,
Fe2VAl,Fe2VAl1.6,X2YZ,Al,0.6,X,795.9260,29.4207,3.62E-06,,Poly,Bulk,annealed for five days at 1073K,5.0077159.pdf | Powered by Box,,,,,,
Fe2VAl,Fe2VAl1.8,X2YZ,Al,0.8,X,10.1557,3.2242,8.31E-06,,Poly,Bulk,annealed for five days at 1073K,5.0077159.pdf | Powered by Box,,,,,,
Fe2VAl,Fe2VAl1.8,X2YZ,Al,0.8,X,120.4987,47.1537,8.93E-06,,Poly,Bulk,annealed for five days at 1073K,5.0077159.pdf | Powered by Box,,,,,,
Fe2VAl,Fe2VAl1.8,X2YZ,Al,0.8,X,264.1511,95.1134,9.24E-06,,Poly,Bulk,annealed for five days at 1073K,5.0077159.pdf | Powered by Box,,,,,,
Fe2VAl,Fe2VAl1.8,X2YZ,Al,0.8,X,393.1038,117.2796,9.28E-06,,Poly,Bulk,annealed for five days at 1073K,5.0077159.pdf | Powered by Box,,,,,,
Fe2VAl,Fe2VAl1.8,X2YZ,Al,0.8,X,576.4427,74.5592,7.34E-06,,Poly,Bulk,annealed for five days at 1073K,5.0077159.pdf | Powered by Box,,,,,,
Fe2VAl,Fe2VAl1.8,X2YZ,Al,0.8,X,765.5244,27.0025,4.56E-06,,Poly,Bulk,annealed for five days at 1073K,5.0077159.pdf | Powered by Box,,,,,,
Fe2VAl,Fe2VAl2,X2YZ,Al,1,X,7.2369,0.4030,5.67E-06,,Poly,Bulk,annealed for five days at 1073K,5.0077159.pdf | Powered by Box,,,,,,
Fe2VAl,Fe2VAl2,X2YZ,Al,1,X,194.1505,33.0479,6.01E-06,,Poly,Bulk,annealed for five days at 1073K,5.0077159.pdf | Powered by Box,,,,,,
Fe2VAl,Fe2VAl2,X2YZ,Al,1,X,388.2464,60.0504,6.25E-06,,Poly,Bulk,annealed for five days at 1073K,5.0077159.pdf | Powered by Box,,,,,,
Fe2VAl,Fe2VAl2,X2YZ,Al,1,X,537.2482,59.6474,6.07E-06,,Poly,Bulk,annealed for five days at 1073K,5.0077159.pdf | Powered by Box,,,,,,
Fe2VAl,Fe2VAl2,X2YZ,Al,1,X,800.1494,16.5239,4.78E-06,,Poly,Bulk,annealed for five days at 1073K,5.0077159.pdf | Powered by Box,,,,,,
Fe2VAl,Fe2VAl,X2YZ,X,X,X,96.9446,17.0174,1.95E-05,,Poly,Bulk,"homogenized at 1273 K for 48 h in vacuum,  annealed at 1273 K for 1 h and then at 673 K for 4 h followed by furnace cooling",nishino2006.pdf | Powered by Box,,,,,,
Fe2VAl,Fe2VAl,X2YZ,X,X,X,194.9361,24.3114,1.30E-05,,Poly,Bulk,"homogenized at 1273 K for 48 h in vacuum,  annealed at 1273 K for 1 h and then at 673 K for 4 h followed by furnace cooling",nishino2006.pdf | Powered by Box,,,,,,
Fe2VAl,Fe2VAl,X2YZ,X,X,X,299.4939,26.9682,7.74E-06,,Poly,Bulk,"homogenized at 1273 K for 48 h in vacuum,  annealed at 1273 K for 1 h and then at 673 K for 4 h followed by furnace cooling",nishino2006.pdf | Powered by Box,,,,,,
Fe2VAl,Fe2VAl,X2YZ,X,X,X,398.8501,25.4643,4.66E-06,,Poly,Bulk,"homogenized at 1273 K for 48 h in vacuum,  annealed at 1273 K for 1 h and then at 673 K for 4 h followed by furnace cooling",nishino2006.pdf | Powered by Box,,,,,,
Fe2VAl,Fe2VAl0.97Ge0.03,X2YZ,Ge,0.03,Al,98.8418,-73.2626,5.23E-06,,Poly,Bulk,"homogenized at 1273 K for 48 h in vacuum,  annealed at 1273 K for 1 h and then at 673 K for 4 h followed by furnace cooling",nishino2006.pdf | Powered by Box,,,,,,
Fe2VAl,Fe2VAl0.97Ge0.03,X2YZ,Ge,0.03,Al,164.3682,-98.8014,6.31E-06,,Poly,Bulk,"homogenized at 1273 K for 48 h in vacuum,  annealed at 1273 K for 1 h and then at 673 K for 4 h followed by furnace cooling",nishino2006.pdf | Powered by Box,,,,,,
Fe2VAl,Fe2VAl0.97Ge0.03,X2YZ,Ge,0.03,Al,224.6446,-121.0933,6.67E-06,,Poly,Bulk,"homogenized at 1273 K for 48 h in vacuum,  annealed at 1273 K for 1 h and then at 673 K for 4 h followed by furnace cooling",nishino2006.pdf | Powered by Box,,,,,,
Fe2VAl,Fe2VAl0.97Ge0.03,X2YZ,Ge,0.03,Al,253.4121,-122.5155,6.51E-06,,Poly,Bulk,"homogenized at 1273 K for 48 h in vacuum,  annealed at 1273 K for 1 h and then at 673 K for 4 h followed by furnace cooling",nishino2006.pdf | Powered by Box,,,,,,
Fe2VAl,Fe2VAl0.97Ge0.03,X2YZ,Ge,0.03,Al,331.7200,-103.6247,5.76E-06,,Poly,Bulk,"homogenized at 1273 K for 48 h in vacuum,  annealed at 1273 K for 1 h and then at 673 K for 4 h followed by furnace cooling",nishino2006.pdf | Powered by Box,,,,,,
Fe2VAl,Fe2VAl0.97Ge0.03,X2YZ,Ge,0.03,Al,396.8530,-68.9778,4.89E-06,,Poly,Bulk,"homogenized at 1273 K for 48 h in vacuum,  annealed at 1273 K for 1 h and then at 673 K for 4 h followed by furnace cooling",nishino2006.pdf | Powered by Box,,,,,,
Fe2VAl,Fe2VAl0.95Ge0.05,X2YZ,Ge,0.05,Al,98.8842,-79.7441,2.07E-06,,Poly,Bulk,"homogenized at 1273 K for 48 h in vacuum,  annealed at 1273 K for 1 h and then at 673 K for 4 h followed by furnace cooling",nishino2006.pdf | Powered by Box,,,,,,
Fe2VAl,Fe2VAl0.95Ge0.05,X2YZ,Ge,0.05,Al,155.2723,-107.1242,2.60E-06,,Poly,Bulk,"homogenized at 1273 K for 48 h in vacuum,  annealed at 1273 K for 1 h and then at 673 K for 4 h followed by furnace cooling",nishino2006.pdf | Powered by Box,,,,,,
Fe2VAl,Fe2VAl0.95Ge0.05,X2YZ,Ge,0.05,Al,226.0335,-133.5949,3.74E-06,,Poly,Bulk,"homogenized at 1273 K for 48 h in vacuum,  annealed at 1273 K for 1 h and then at 673 K for 4 h followed by furnace cooling",nishino2006.pdf | Powered by Box,,,,,,
Fe2VAl,Fe2VAl0.95Ge0.05,X2YZ,Ge,0.05,Al,296.6314,-135.0655,4.15E-06,,Poly,Bulk,"homogenized at 1273 K for 48 h in vacuum,  annealed at 1273 K for 1 h and then at 673 K for 4 h followed by furnace cooling",nishino2006.pdf | Powered by Box,,,,,,
Fe2VAl,Fe2VAl0.95Ge0.05,X2YZ,Ge,0.05,Al,397.0558,-99.9966,4.15E-06,,Poly,Bulk,"homogenized at 1273 K for 48 h in vacuum,  annealed at 1273 K for 1 h and then at 673 K for 4 h followed by furnace cooling",nishino2006.pdf | Powered by Box,,,,,,
Fe2VAl,Fe2VAl0.9Ge0.1,X2YZ,Ge,0.1,Al,98.7934,-65.8551,1.20E-06,,Poly,Bulk,"homogenized at 1273 K for 48 h in vacuum,  annealed at 1273 K for 1 h and then at 673 K for 4 h followed by furnace cooling",nishino2006.pdf | Powered by Box,,,,,,
Fe2VAl,Fe2VAl0.9Ge0.1,X2YZ,Ge,0.1,Al,169.5668,-94.1777,1.64E-06,,Poly,Bulk,"homogenized at 1273 K for 48 h in vacuum,  annealed at 1273 K for 1 h and then at 673 K for 4 h followed by furnace cooling",nishino2006.pdf | Powered by Box,,,,,,
Fe2VAl,Fe2VAl0.9Ge0.1,X2YZ,Ge,0.1,Al,252.0746,-117.8843,2.24E-06,,Poly,Bulk,"homogenized at 1273 K for 48 h in vacuum,  annealed at 1273 K for 1 h and then at 673 K for 4 h followed by furnace cooling",nishino2006.pdf | Powered by Box,,,,,,
Fe2VAl,Fe2VAl0.9Ge0.1,X2YZ,Ge,0.1,Al,321.3865,-122.5942,2.81E-06,,Poly,Bulk,"homogenized at 1273 K for 48 h in vacuum,  annealed at 1273 K for 1 h and then at 673 K for 4 h followed by furnace cooling",nishino2006.pdf | Powered by Box,,,,,,
Fe2VAl,Fe2VAl0.9Ge0.1,X2YZ,Ge,0.1,Al,401.0258,-107.4086,3.19E-06,,Poly,Bulk,"homogenized at 1273 K for 48 h in vacuum,  annealed at 1273 K for 1 h and then at 673 K for 4 h followed by furnace cooling",nishino2006.pdf | Powered by Box,,,,,,
Fe2VAl,Fe2VAl0.85Ge0.15,X2YZ,Ge,0.15,Al,98.7238163,-55.20685977,X,,Poly,Bulk,"homogenized at 1273 K for 48 h in vacuum,  annealed at 1273 K for 1 h and then at 673 K for 4 h followed by furnace cooling",nishino2006.pdf | Powered by Box,,,,,,
Fe2VAl,Fe2VAl0.85Ge0.15,X2YZ,Ge,0.15,Al,1.76E+02,-82.61114599,X,,Poly,Bulk,"homogenized at 1273 K for 48 h in vacuum,  annealed at 1273 K for 1 h and then at 673 K for 4 h followed by furnace cooling",nishino2006.pdf | Powered by Box,,,,,,
Fe2VAl,Fe2VAl0.85Ge0.15,X2YZ,Ge,0.15,Al,2.70E+02,-1.09E+02,X,,Poly,Bulk,"homogenized at 1273 K for 48 h in vacuum,  annealed at 1273 K for 1 h and then at 673 K for 4 h followed by furnace cooling",nishino2006.pdf | Powered by Box,,,,,,
Fe2VAl,Fe2VAl0.85Ge0.15,X2YZ,Ge,0.15,Al,3.38E+02,-1.18E+02,X,,Poly,Bulk,"homogenized at 1273 K for 48 h in vacuum,  annealed at 1273 K for 1 h and then at 673 K for 4 h followed by furnace cooling",nishino2006.pdf | Powered by Box,,,,,,
Fe2VAl,Fe2VAl0.85Ge0.15,X2YZ,Ge,0.15,Al,4.05E+02,-1.18E+02,X,,Poly,Bulk,"homogenized at 1273 K for 48 h in vacuum,  annealed at 1273 K for 1 h and then at 673 K for 4 h followed by furnace cooling",nishino2006.pdf | Powered by Box,,,,,,
Fe2VAl,Fe2VAl0.8Ge0.2,X2YZ,Ge,0.2,Al,99.9765,-46.875,8.49E-07,,Poly,Bulk,"homogenized at 1273 K for 48 h in vacuum,  annealed at 1273 K for 1 h and then at 673 K for 4 h followed by furnace cooling",nishino2006.pdf | Powered by Box,,,,,,
Fe2VAl,Fe2VAl0.8Ge0.2,X2YZ,Ge,0.2,Al,212.6226,-81.7276,1.46E-06,,Poly,Bulk,"homogenized at 1273 K for 48 h in vacuum,  annealed at 1273 K for 1 h and then at 673 K for 4 h followed by furnace cooling",nishino2006.pdf | Powered by Box,,,,,,
Fe2VAl,Fe2VAl0.8Ge0.2,X2YZ,Ge,0.2,Al,305.5548,-100.3537,2.11E-06,,Poly,Bulk,"homogenized at 1273 K for 48 h in vacuum,  annealed at 1273 K for 1 h and then at 673 K for 4 h followed by furnace cooling",nishino2006.pdf | Powered by Box,,,,,,
Fe2VAl,Fe2VAl0.8Ge0.2,X2YZ,Ge,0.2,Al,399.7156,-106.9441,2.56E-06,,Poly,Bulk,"homogenized at 1273 K for 48 h in vacuum,  annealed at 1273 K for 1 h and then at 673 K for 4 h followed by furnace cooling",nishino2006.pdf | Powered by Box,,,,,,
Fe2VAl,Fe2VAl,X2YZ,X,X,X,300.8334,-1.2179,5.88E-06,,Poly,Bulk,"annealing at 1273 K for 24 hours and then slowly cooled down to 673 K in 48 hours, where the samples were further annealed for 48 hours",d4tc00779d.pdf | Powered by Box,,,,,,
Fe2VAl,Fe2VAl,X2YZ,X,X,X,417.4241,-3.9395,5.17E-06,,Poly,Bulk,"annealing at 1273 K for 24 hours and then slowly cooled down to 673 K in 48 hours, where the samples were further annealed for 48 hours",d4tc00779d.pdf | Powered by Box,,,,,,
Fe2VAl,Fe2VAl,X2YZ,X,X,X,518.7787,-5.822,4.56E-06,,Poly,Bulk,"annealing at 1273 K for 24 hours and then slowly cooled down to 673 K in 48 hours, where the samples were further annealed for 48 hours",d4tc00779d.pdf | Powered by Box,,,,,,
Fe2VAl,Fe2V0.9Mn0.1Al,X2YZ,Mn,0.1,V,296.7824,55.2999,6.65E-06,,Poly,Bulk,"annealing at 1273 K for 24 hours and then slowly cooled down to 673 K in 48 hours, where the samples were further annealed for 48 hours",d4tc00779d.pdf | Powered by Box,,,,,,
Fe2VAl,Fe2V0.9Mn0.1Al,X2YZ,Mn,0.1,V,413.1938,33.1664,5.12E-06,,Poly,Bulk,"annealing at 1273 K for 24 hours and then slowly cooled down to 673 K in 48 hours, where the samples were further annealed for 48 hours",d4tc00779d.pdf | Powered by Box,,,,,,
Fe2VAl,Fe2V0.9Mn0.1Al,X2YZ,Mn,0.1,V,527.3739,17.0252,4.01E-06,,Poly,Bulk,"annealing at 1273 K for 24 hours and then slowly cooled down to 673 K in 48 hours, where the samples were further annealed for 48 hours",d4tc00779d.pdf | Powered by Box,,,,,,
Fe2VAl,Fe2V0.8Mn0.2Al,X2YZ,Mn,0.2,V,302.9591,63.871,5.14E-06,,Poly,Bulk,"annealing at 1273 K for 24 hours and then slowly cooled down to 673 K in 48 hours, where the samples were further annealed for 48 hours",d4tc00779d.pdf | Powered by Box,,,,,,
Fe2VAl,Fe2V0.8Mn0.2Al,X2YZ,Mn,0.2,V,417.9305,50.8708,4.91E-06,,Poly,Bulk,"annealing at 1273 K for 24 hours and then slowly cooled down to 673 K in 48 hours, where the samples were further annealed for 48 hours",d4tc00779d.pdf | Powered by Box,,,,,,
Fe2VAl,Fe2V0.8Mn0.2Al,X2YZ,Mn,0.2,V,520.6934,36.4293,4.42E-06,,Poly,Bulk,"annealing at 1273 K for 24 hours and then slowly cooled down to 673 K in 48 hours, where the samples were further annealed for 48 hours",d4tc00779d.pdf | Powered by Box,,,,,,
Fe2VAl,Fe2V0.7Mn0.3Al,X2YZ,Mn,0.3,V,302.1442,58.1607,4.85E-06,,Poly,Bulk,"annealing at 1273 K for 24 hours and then slowly cooled down to 673 K in 48 hours, where the samples were further annealed for 48 hours",d4tc00779d.pdf | Powered by Box,,,,,,
Fe2VAl,Fe2V0.7Mn0.3Al,X2YZ,Mn,0.3,V,420.1881,47.7332,4.78E-06,,Poly,Bulk,"annealing at 1273 K for 24 hours and then slowly cooled down to 673 K in 48 hours, where the samples were further annealed for 48 hours",d4tc00779d.pdf | Powered by Box,,,,,,
Fe2VAl,Fe2V0.7Mn0.3Al,X2YZ,Mn,0.3,V,516.8534,33.2848,4.48E-06,,Poly,Bulk,"annealing at 1273 K for 24 hours and then slowly cooled down to 673 K in 48 hours, where the samples were further annealed for 48 hours",d4tc00779d.pdf | Powered by Box,,,,,,
Fe2VAl,Fe2V0.6Mn0.4Al,X2YZ,Mn,0.4,V,299.8338,55.5889,4.28E-06,,Poly,Bulk,"annealing at 1273 K for 24 hours and then slowly cooled down to 673 K in 48 hours, where the samples were further annealed for 48 hours",d4tc00779d.pdf | Powered by Box,,,,,,
Fe2VAl,Fe2V0.6Mn0.4Al,X2YZ,Mn,0.4,V,401.9453,53.1363,4.52E-06,,Poly,Bulk,"annealing at 1273 K for 24 hours and then slowly cooled down to 673 K in 48 hours, where the samples were further annealed for 48 hours",d4tc00779d.pdf | Powered by Box,,,,,,
Fe2VAl,Fe2V0.6Mn0.4Al,X2YZ,Mn,0.4,V,519.2033,40.1387,4.46E-06,,Poly,Bulk,"annealing at 1273 K for 24 hours and then slowly cooled down to 673 K in 48 hours, where the samples were further annealed for 48 hours",d4tc00779d.pdf | Powered by Box,,,,,,
Fe2VAl,Fe2V0.5Mn0.5Al,X2YZ,Mn,0.5,V,297.3362,32.7487,4.20E-06,,Poly,Bulk,"annealing at 1273 K for 24 hours and then slowly cooled down to 673 K in 48 hours, where the samples were further annealed for 48 hours",d4tc00779d.pdf | Powered by Box,,,,,,
Fe2VAl,Fe2V0.5Mn0.5Al,X2YZ,Mn,0.5,V,423.0154,23.7572,3.85E-06,,Poly,Bulk,"annealing at 1273 K for 24 hours and then slowly cooled down to 673 K in 48 hours, where the samples were further annealed for 48 hours",d4tc00779d.pdf | Powered by Box,,,,,,
Fe2VAl,Fe2V0.5Mn0.5Al,X2YZ,Mn,0.5,V,524.3066,15.0234,3.58E-06,,Poly,Bulk,"annealing at 1273 K for 24 hours and then slowly cooled down to 673 K in 48 hours, where the samples were further annealed for 48 hours",d4tc00779d.pdf | Powered by Box,,,,,,
Fe2VAl,Fe2V0.4Mn0.6Al,X2YZ,Mn,0.6,V,301.0022,17.0522,4.15E-06,,Poly,Bulk,"annealing at 1273 K for 24 hours and then slowly cooled down to 673 K in 48 hours, where the samples were further annealed for 48 hours",d4tc00779d.pdf | Powered by Box,,,,,,
Fe2VAl,Fe2V0.4Mn0.6Al,X2YZ,Mn,0.6,V,412.9907,11.1852,3.84E-06,,Poly,Bulk,"annealing at 1273 K for 24 hours and then slowly cooled down to 673 K in 48 hours, where the samples were further annealed for 48 hours",d4tc00779d.pdf | Powered by Box,,,,,,
Fe2VAl,Fe2V0.4Mn0.6Al,X2YZ,Mn,0.6,V,514.3136,5.8771,3.52E-06,,Poly,Bulk,"annealing at 1273 K for 24 hours and then slowly cooled down to 673 K in 48 hours, where the samples were further annealed for 48 hours",d4tc00779d.pdf | Powered by Box,,,,,,
Fe2VAl,Fe2V0.9Mn0.1Al1.1,X2YZ,"Mn, Al","0.1, 0.1","V, X",302.8074,71.141,2.63E-06,,Poly,Bulk,"annealing at 1273 K for 24 hours and then slowly cooled down to 673 K in 48 hours, where the samples were further annealed for 48 hours",d4tc00779d.pdf | Powered by Box,,,,,,
Fe2VAl,Fe2V0.9Mn0.1Al1.1,X2YZ,"Mn, Al","0.1, 0.1","V, X",394.1835,72.9035,2.87E-06,,Poly,Bulk,"annealing at 1273 K for 24 hours and then slowly cooled down to 673 K in 48 hours, where the samples were further annealed for 48 hours",d4tc00779d.pdf | Powered by Box,,,,,,
Fe2VAl,Fe2V0.9Mn0.1Al1.1,X2YZ,"Mn, Al","0.1, 0.1","V, X",500.2118,64.6799,3.01E-06,,Poly,Bulk,"annealing at 1273 K for 24 hours and then slowly cooled down to 673 K in 48 hours, where the samples were further annealed for 48 hours",d4tc00779d.pdf | Powered by Box,,,,,,
Fe2VAl,Fe2V0.9Mn0.1Al1.2,X2YZ,"Mn, Al","0.1, 0.2","V, X",300.8317,69.7969,2.55E-06,,Poly,Bulk,"annealing at 1273 K for 24 hours and then slowly cooled down to 673 K in 48 hours, where the samples were further annealed for 48 hours",d4tc00779d.pdf | Powered by Box,,,,,,
Fe2VAl,Fe2V0.9Mn0.1Al1.2,X2YZ,"Mn, Al","0.1, 0.2","V, X",397.5617,64.8181,2.58E-06,,Poly,Bulk,"annealing at 1273 K for 24 hours and then slowly cooled down to 673 K in 48 hours, where the samples were further annealed for 48 hours",d4tc00779d.pdf | Powered by Box,,,,,,
Fe2VAl,Fe2V0.9Mn0.1Al1.2,X2YZ,"Mn, Al","0.1, 0.2","V, X",499.6521,52.29,2.44E-06,,Poly,Bulk,"annealing at 1273 K for 24 hours and then slowly cooled down to 673 K in 48 hours, where the samples were further annealed for 48 hours",d4tc00779d.pdf | Powered by Box,,,,,,
Fe2VAl,Fe2V0.9Mn0.1Al1.3,X2YZ,"Mn, Al","0.1, 0.3","V, X",297.0589,45.5595,1.82E-06,,Poly,Bulk,"annealing at 1273 K for 24 hours and then slowly cooled down to 673 K in 48 hours, where the samples were further annealed for 48 hours",d4tc00779d.pdf | Powered by Box,,,,,,
Fe2VAl,Fe2V0.9Mn0.1Al1.3,X2YZ,"Mn, Al","0.1, 0.3","V, X",393.6573,56.4732,2.07E-06,,Poly,Bulk,"annealing at 1273 K for 24 hours and then slowly cooled down to 673 K in 48 hours, where the samples were further annealed for 48 hours",d4tc00779d.pdf | Powered by Box,,,,,,
Fe2VAl,Fe2V0.9Mn0.1Al1.3,X2YZ,"Mn, Al","0.1, 0.3","V, X",498.2518,61.4502,2.27E-06,,Poly,Bulk,"annealing at 1273 K for 24 hours and then slowly cooled down to 673 K in 48 hours, where the samples were further annealed for 48 hours",d4tc00779d.pdf | Powered by Box,,,,,,
Fe2VAl,Fe2V0.9Mn0.1Al1.5,X2YZ,"Mn, Al","0.1, 0.5","V, X",302.2075,63.5997,3.58E-06,,Poly,Bulk,"annealing at 1273 K for 24 hours and then slowly cooled down to 673 K in 48 hours, where the samples were further annealed for 48 hours",d4tc00779d.pdf | Powered by Box,,,,,,
Fe2VAl,Fe2V0.9Mn0.1Al1.5,X2YZ,"Mn, Al","0.1, 0.5","V, X",399.4325,78.8223,3.83E-06,,Poly,Bulk,"annealing at 1273 K for 24 hours and then slowly cooled down to 673 K in 48 hours, where the samples were further annealed for 48 hours",d4tc00779d.pdf | Powered by Box,,,,,,
Fe2VAl,Fe2V0.9Mn0.1Al1.5,X2YZ,"Mn, Al","0.1, 0.5","V, X",499.4024,82.4587,3.96E-06,,Poly,Bulk,"annealing at 1273 K for 24 hours and then slowly cooled down to 673 K in 48 hours, where the samples were further annealed for 48 hours",d4tc00779d.pdf | Powered by Box,,,,,,
Fe2VAl,Fe1.95Re0.05VAl,X2YZ,Re,0.05,Fe,309.0545,75.8579,4.23E-06,,Poly,Bulk,annealed at 1273K for 1h and then at 673K for 4h followed by furnace cooling,asai2022.pdf | Powered by Box,,,,,,
Fe2VAl,Fe1.95Re0.05VAl,X2YZ,Re,0.05,Fe,409.2107,65.084,3.91E-06,,Poly,Bulk,annealed at 1273K for 1h and then at 673K for 4h followed by furnace cooling,asai2022.pdf | Powered by Box,,,,,,
Fe2VAl,Fe1.95Re0.05VAl,X2YZ,Re,0.05,Fe,561.8409,33.5996,3.43E-06,,Poly,Bulk,annealed at 1273K for 1h and then at 673K for 4h followed by furnace cooling,asai2022.pdf | Powered by Box,,,,,,
Fe2VAl,Fe1.95Re0.05VAl,X2YZ,Re,0.05,Fe,667.8659,17.8757,3.10E-06,,Poly,Bulk,annealed at 1273K for 1h and then at 673K for 4h followed by furnace cooling,asai2022.pdf | Powered by Box,,,,,,
Fe2VAl,Fe1.95Re0.05VAl,X2YZ,Re,0.05,Fe,801.364,6.5033,3.01E-06,,Poly,Bulk,annealed at 1273K for 1h and then at 673K for 4h followed by furnace cooling,asai2022.pdf | Powered by Box,,,,,,
Fe2VAl,Fe1.9Re0.1VAl,X2YZ,Re,0.1,Fe,310.6608,65.023,3.52E-06,,Poly,Bulk,annealed at 1273K for 1h and then at 673K for 4h followed by furnace cooling,asai2022.pdf | Powered by Box,,,,,,
Fe2VAl,Fe1.9Re0.1VAl,X2YZ,Re,0.1,Fe,407.7883,63.2255,3.75E-06,,Poly,Bulk,annealed at 1273K for 1h and then at 673K for 4h followed by furnace cooling,asai2022.pdf | Powered by Box,,,,,,
Fe2VAl,Fe1.9Re0.1VAl,X2YZ,Re,0.1,Fe,557.4258,38.2408,3.80E-06,,Poly,Bulk,annealed at 1273K for 1h and then at 673K for 4h followed by furnace cooling,asai2022.pdf | Powered by Box,,,,,,
Fe2VAl,Fe1.9Re0.1VAl,X2YZ,Re,0.1,Fe,795.5041,10.834,3.11E-06,,Poly,Bulk,annealed at 1273K for 1h and then at 673K for 4h followed by furnace cooling,asai2022.pdf | Powered by Box,,,,,,
Fe2VAl,Fe2VAl,X2YZ,X,X,X,297.1776,25.0647,7.60E-06,1.32E+05,Poly,Bulk, annealed at 1073K for 72h in vacuum,https://virginia.app.box.com/file/2099615567441,,,,,,
