Repository: sajid-m-islam/esnail

File: esnail/Full Heusler(X2YZ).csv (part 10 of 12)
Host,Formula,Crystal Category,Dopant Material,Concentration,Dopant Site,Temperature (K) ,Seebeck Coefficient (µV/K),Resistivity(Ω*m),Electrical Conductivity (S/m),Crystal Structure,Microstructure,Experimental Preparation Notes,Paper (hyperlink),,,,,,
Fe2VAl,Fe2V0.6Mn0.4Al,X2YZ,Mn,0.4,V,299.8338,55.5889,4.28E-06,,Poly,Bulk,"annealing at 1273 K for 24 hours and then slowly cooled down to 673 K in 48 hours, where the samples were further annealed for 48 hours",d4tc00779d.pdf | Powered by Box,,,,,,
Fe2VAl,Fe2V0.6Mn0.4Al,X2YZ,Mn,0.4,V,401.9453,53.1363,4.52E-06,,Poly,Bulk,"annealing at 1273 K for 24 hours and then slowly cooled down to 673 K in 48 hours, where the samples were further annealed for 48 hours",d4tc00779d.pdf | Powered by Box,,,,,,
Fe2VAl,Fe2V0.6Mn0.4Al,X2YZ,Mn,0.4,V,519.2033,40.1387,4.46E-06,,Poly,Bulk,"annealing at 1273 K for 24 hours and then slowly cooled down to 673 K in 48 hours, where the samples were further annealed for 48 hours",d4tc00779d.pdf | Powered by Box,,,,,,
Fe2VAl,Fe2V0.5Mn0.5Al,X2YZ,Mn,0.5,V,297.3362,32.7487,4.20E-06,,Poly,Bulk,"annealing at 1273 K for 24 hours and then slowly cooled down to 673 K in 48 hours, where the samples were further annealed for 48 hours",d4tc00779d.pdf | Powered by Box,,,,,,
Fe2VAl,Fe2V0.5Mn0.5Al,X2YZ,Mn,0.5,V,423.0154,23.7572,3.85E-06,,Poly,Bulk,"annealing at 1273 K for 24 hours and then slowly cooled down to 673 K in 48 hours, where the samples were further annealed for 48 hours",d4tc00779d.pdf | Powered by Box,,,,,,
Fe2VAl,Fe2V0.5Mn0.5Al,X2YZ,Mn,0.5,V,524.3066,15.0234,3.58E-06,,Poly,Bulk,"annealing at 1273 K for 24 hours and then slowly cooled down to 673 K in 48 hours, where the samples were further annealed for 48 hours",d4tc00779d.pdf | Powered by Box,,,,,,
Fe2VAl,Fe2V0.4Mn0.6Al,X2YZ,Mn,0.6,V,301.0022,17.0522,4.15E-06,,Poly,Bulk,"annealing at 1273 K for 24 hours and then slowly cooled down to 673 K in 48 hours, where the samples were further annealed for 48 hours",d4tc00779d.pdf | Powered by Box,,,,,,
Fe2VAl,Fe2V0.4Mn0.6Al,X2YZ,Mn,0.6,V,412.9907,11.1852,3.84E-06,,Poly,Bulk,"annealing at 1273 K for 24 hours and then slowly cooled down to 673 K in 48 hours, where the samples were further annealed for 48 hours",d4tc00779d.pdf | Powered by Box,,,,,,
Fe2VAl,Fe2V0.4Mn0.6Al,X2YZ,Mn,0.6,V,514.3136,5.8771,3.52E-06,,Poly,Bulk,"annealing at 1273 K for 24 hours and then slowly cooled down to 673 K in 48 hours, where the samples were further annealed for 48 hours",d4tc00779d.pdf | Powered by Box,,,,,,
Fe2VAl,Fe2V0.9Mn0.1Al1.1,X2YZ,"Mn, Al","0.1, 0.1","V, X",302.8074,71.141,2.63E-06,,Poly,Bulk,"annealing at 1273 K for 24 hours and then slowly cooled down to 673 K in 48 hours, where the samples were further annealed for 48 hours",d4tc00779d.pdf | Powered by Box,,,,,,
Fe2VAl,Fe2V0.9Mn0.1Al1.1,X2YZ,"Mn, Al","0.1, 0.1","V, X",394.1835,72.9035,2.87E-06,,Poly,Bulk,"annealing at 1273 K for 24 hours and then slowly cooled down to 673 K in 48 hours, where the samples were further annealed for 48 hours",d4tc00779d.pdf | Powered by Box,,,,,,
Fe2VAl,Fe2V0.9Mn0.1Al1.1,X2YZ,"Mn, Al","0.1, 0.1","V, X",500.2118,64.6799,3.01E-06,,Poly,Bulk,"annealing at 1273 K for 24 hours and then slowly cooled down to 673 K in 48 hours, where the samples were further annealed for 48 hours",d4tc00779d.pdf | Powered by Box,,,,,,
Fe2VAl,Fe2V0.9Mn0.1Al1.2,X2YZ,"Mn, Al","0.1, 0.2","V, X",300.8317,69.7969,2.55E-06,,Poly,Bulk,"annealing at 1273 K for 24 hours and then slowly cooled down to 673 K in 48 hours, where the samples were further annealed for 48 hours",d4tc00779d.pdf | Powered by Box,,,,,,
Fe2VAl,Fe2V0.9Mn0.1Al1.2,X2YZ,"Mn, Al","0.1, 0.2","V, X",397.5617,64.8181,2.58E-06,,Poly,Bulk,"annealing at 1273 K for 24 hours and then slowly cooled down to 673 K in 48 hours, where the samples were further annealed for 48 hours",d4tc00779d.pdf | Powered by Box,,,,,,
Fe2VAl,Fe2V0.9Mn0.1Al1.2,X2YZ,"Mn, Al","0.1, 0.2","V, X",499.6521,52.29,2.44E-06,,Poly,Bulk,"annealing at 1273 K for 24 hours and then slowly cooled down to 673 K in 48 hours, where the samples were further annealed for 48 hours",d4tc00779d.pdf | Powered by Box,,,,,,
Fe2VAl,Fe2V0.9Mn0.1Al1.3,X2YZ,"Mn, Al","0.1, 0.3","V, X",297.0589,45.5595,1.82E-06,,Poly,Bulk,"annealing at 1273 K for 24 hours and then slowly cooled down to 673 K in 48 hours, where the samples were further annealed for 48 hours",d4tc00779d.pdf | Powered by Box,,,,,,
Fe2VAl,Fe2V0.9Mn0.1Al1.3,X2YZ,"Mn, Al","0.1, 0.3","V, X",393.6573,56.4732,2.07E-06,,Poly,Bulk,"annealing at 1273 K for 24 hours and then slowly cooled down to 673 K in 48 hours, where the samples were further annealed for 48 hours",d4tc00779d.pdf | Powered by Box,,,,,,
Fe2VAl,Fe2V0.9Mn0.1Al1.3,X2YZ,"Mn, Al","0.1, 0.3","V, X",498.2518,61.4502,2.27E-06,,Poly,Bulk,"annealing at 1273 K for 24 hours and then slowly cooled down to 673 K in 48 hours, where the samples were further annealed for 48 hours",d4tc00779d.pdf | Powered by Box,,,,,,
Fe2VAl,Fe2V0.9Mn0.1Al1.5,X2YZ,"Mn, Al","0.1, 0.5","V, X",302.2075,63.5997,3.58E-06,,Poly,Bulk,"annealing at 1273 K for 24 hours and then slowly cooled down to 673 K in 48 hours, where the samples were further annealed for 48 hours",d4tc00779d.pdf | Powered by Box,,,,,,
Fe2VAl,Fe2V0.9Mn0.1Al1.5,X2YZ,"Mn, Al","0.1, 0.5","V, X",399.4325,78.8223,3.83E-06,,Poly,Bulk,"annealing at 1273 K for 24 hours and then slowly cooled down to 673 K in 48 hours, where the samples were further annealed for 48 hours",d4tc00779d.pdf | Powered by Box,,,,,,
Fe2VAl,Fe2V0.9Mn0.1Al1.5,X2YZ,"Mn, Al","0.1, 0.5","V, X",499.4024,82.4587,3.96E-06,,Poly,Bulk,"annealing at 1273 K for 24 hours and then slowly cooled down to 673 K in 48 hours, where the samples were further annealed for 48 hours",d4tc00779d.pdf | Powered by Box,,,,,,
Fe2VAl,Fe1.95Re0.05VAl,X2YZ,Re,0.05,Fe,309.0545,75.8579,4.23E-06,,Poly,Bulk,annealed at 1273K for 1h and then at 673K for 4h followed by furnace cooling,asai2022.pdf | Powered by Box,,,,,,
Fe2VAl,Fe1.95Re0.05VAl,X2YZ,Re,0.05,Fe,409.2107,65.084,3.91E-06,,Poly,Bulk,annealed at 1273K for 1h and then at 673K for 4h followed by furnace cooling,asai2022.pdf | Powered by Box,,,,,,
Fe2VAl,Fe1.95Re0.05VAl,X2YZ,Re,0.05,Fe,561.8409,33.5996,3.43E-06,,Poly,Bulk,annealed at 1273K for 1h and then at 673K for 4h followed by furnace cooling,asai2022.pdf | Powered by Box,,,,,,
Fe2VAl,Fe1.95Re0.05VAl,X2YZ,Re,0.05,Fe,667.8659,17.8757,3.10E-06,,Poly,Bulk,annealed at 1273K for 1h and then at 673K for 4h followed by furnace cooling,asai2022.pdf | Powered by Box,,,,,,
Fe2VAl,Fe1.95Re0.05VAl,X2YZ,Re,0.05,Fe,801.364,6.5033,3.01E-06,,Poly,Bulk,annealed at 1273K for 1h and then at 673K for 4h followed by furnace cooling,asai2022.pdf | Powered by Box,,,,,,
Fe2VAl,Fe1.9Re0.1VAl,X2YZ,Re,0.1,Fe,310.6608,65.023,3.52E-06,,Poly,Bulk,annealed at 1273K for 1h and then at 673K for 4h followed by furnace cooling,asai2022.pdf | Powered by Box,,,,,,
Fe2VAl,Fe1.9Re0.1VAl,X2YZ,Re,0.1,Fe,407.7883,63.2255,3.75E-06,,Poly,Bulk,annealed at 1273K for 1h and then at 673K for 4h followed by furnace cooling,asai2022.pdf | Powered by Box,,,,,,
Fe2VAl,Fe1.9Re0.1VAl,X2YZ,Re,0.1,Fe,557.4258,38.2408,3.80E-06,,Poly,Bulk,annealed at 1273K for 1h and then at 673K for 4h followed by furnace cooling,asai2022.pdf | Powered by Box,,,,,,
Fe2VAl,Fe1.9Re0.1VAl,X2YZ,Re,0.1,Fe,795.5041,10.834,3.11E-06,,Poly,Bulk,annealed at 1273K for 1h and then at 673K for 4h followed by furnace cooling,asai2022.pdf | Powered by Box,,,,,,
Fe2VAl,Fe2VAl,X2YZ,X,X,X,297.1776,25.0647,,1.32E+05,Poly,Bulk, annealed at 1073K for 72h in vacuum,https://virginia.app.box.com/file/2099615567441,,,,,,
Fe2VAl,Fe2VAl,X2YZ,X,X,X,474.8579,21.1548,,2.14E+05,Poly,Bulk, annealed at 1073K for 72h in vacuum,https://virginia.app.box.com/file/2099615567441,,,,,,
Fe2VAl,Fe2VAl,X2YZ,X,X,X,643.4784,14.5923,,2.71E+05,Poly,Bulk, annealed at 1073K for 72h in vacuum,https://virginia.app.box.com/file/2099615567441,,,,,,
Fe2VAl,Fe2VAl,X2YZ,X,X,X,847.3519,10.2861,,2.95E+05,Poly,Bulk, annealed at 1073K for 72h in vacuum,https://virginia.app.box.com/file/2099615567441,,,,,,
Fe2VAl,Fe1.96Co0.04VAl,X2YZ,Co,0.04,Fe,299.9833,-66.4561,,1.49E+05,Poly,Bulk, annealed at 1073K for 72h in vacuum,https://virginia.app.box.com/file/2099615567441,,,,,,
Fe2VAl,Fe1.96Co0.04VAl,X2YZ,Co,0.04,Fe,456.2707,-20.9854,,2.27E+05,Poly,Bulk, annealed at 1073K for 72h in vacuum,https://virginia.app.box.com/file/2099615567441,,,,,,
Fe2VAl,Fe1.96Co0.04VAl,X2YZ,Co,0.04,Fe,599.5391,-10.8229,,2.93E+05,Poly,Bulk, annealed at 1073K for 72h in vacuum,https://virginia.app.box.com/file/2099615567441,,,,,,
Fe2VAl,Fe1.96Co0.04VAl,X2YZ,Co,0.04,Fe,732.7613,-11.6667,,3.31E+05,Poly,Bulk, annealed at 1073K for 72h in vacuum,https://virginia.app.box.com/file/2099615567441,,,,,,
Fe2VAl,Fe1.96Co0.04VAl,X2YZ,Co,0.04,Fe,853.4597,-12.5026,,3.57E+05,Poly,Bulk, annealed at 1073K for 72h in vacuum,https://virginia.app.box.com/file/2099615567441,,,,,,
Fe2VAl,Fe1.9Co0.1VAl,X2YZ,Co,0.1,Fe,300.8065,-111.6465,,1.91E+05,Poly,Bulk, annealed at 1073K for 72h in vacuum,https://virginia.app.box.com/file/2099615567441,,,,,,
Fe2VAl,Fe1.9Co0.1VAl,X2YZ,Co,0.1,Fe,417.3352,-71.0873,,2.16E+05,Poly,Bulk, annealed at 1073K for 72h in vacuum,https://virginia.app.box.com/file/2099615567441,,,,,,
Fe2VAl,Fe1.9Co0.1VAl,X2YZ,Co,0.1,Fe,536.3762,-43.4411,,2.51E+05,Poly,Bulk, annealed at 1073K for 72h in vacuum,https://virginia.app.box.com/file/2099615567441,,,,,,
Fe2VAl,Fe1.9Co0.1VAl,X2YZ,Co,0.1,Fe,686.3858,-28.3462,,2.97E+05,Poly,Bulk, annealed at 1073K for 72h in vacuum,https://virginia.app.box.com/file/2099615567441,,,,,,
Fe2VAl,Fe1.9Co0.1VAl,X2YZ,Co,0.1,Fe,849.0785,-21.9935,,3.31E+05,Poly,Bulk, annealed at 1073K for 72h in vacuum,https://virginia.app.box.com/file/2099615567441,,,,,,
Fe2VAl,Fe1.84Co0.16VAl,X2YZ,Co,0.16,Fe,301.8551,-106.7104,,2.38E+05,Poly,Bulk, annealed at 1073K for 72h in vacuum,https://virginia.app.box.com/file/2099615567441,,,,,,
Fe2VAl,Fe1.84Co0.16VAl,X2YZ,Co,0.16,Fe,426.7617,-88.5616,,2.38E+05,Poly,Bulk, annealed at 1073K for 72h in vacuum,https://virginia.app.box.com/file/2099615567441,,,,,,
Fe2VAl,Fe1.84Co0.16VAl,X2YZ,Co,0.16,Fe,564.0261,-61.3067,,2.55E+05,Poly,Bulk, annealed at 1073K for 72h in vacuum,https://virginia.app.box.com/file/2099615567441,,,,,,
Fe2VAl,Fe1.84Co0.16VAl,X2YZ,Co,0.16,Fe,699.1518,-41.6454,,2.86E+05,Poly,Bulk, annealed at 1073K for 72h in vacuum,https://virginia.app.box.com/file/2099615567441,,,,,,
Fe2VAl,Fe1.84Co0.16VAl,X2YZ,Co,0.16,Fe,853.8055,-31.4902,,3.14E+05,Poly,Bulk, annealed at 1073K for 72h in vacuum,https://virginia.app.box.com/file/2099615567441,,,,,,
Fe2VAl,Fe1.76Co0.24VAl,X2YZ,Co,0.24,Fe,301.3916,-81.2671,,2.88E+05,Poly,Bulk, annealed at 1073K for 72h in vacuum,https://virginia.app.box.com/file/2099615567441,,,,,,
Fe2VAl,Fe1.76Co0.24VAl,X2YZ,Co,0.24,Fe,409.5868,-83.2343,,2.74E+05,Poly,Bulk, annealed at 1073K for 72h in vacuum,https://virginia.app.box.com/file/2099615567441,,,,,,
Fe2VAl,Fe1.76Co0.24VAl,X2YZ,Co,0.24,Fe,573.2243,-66.2493,,2.80E+05,Poly,Bulk, annealed at 1073K for 72h in vacuum,https://virginia.app.box.com/file/2099615567441,,,,,,
Fe2VAl,Fe1.76Co0.24VAl,X2YZ,Co,0.24,Fe,742.5406,-48.5083,,3.06E+05,Poly,Bulk, annealed at 1073K for 72h in vacuum,https://virginia.app.box.com/file/2099615567441,,,,,,
Fe2VAl,Fe1.76Co0.24VAl,X2YZ,Co,0.24,Fe,852.8123,-39.4642,,3.32E+05,Poly,Bulk, annealed at 1073K for 72h in vacuum,https://virginia.app.box.com/file/2099615567441,,,,,,
Fe2VAl,Fe1.70Co0.30VAl,X2YZ,Co,0.3,Fe,295.6851,-80.504,,3.21E+05,Poly,Bulk, annealed at 1073K for 72h in vacuum,https://virginia.app.box.com/file/2099615567441,,,,,,
Fe2VAl,Fe1.70Co0.30VAl,X2YZ,Co,0.3,Fe,448.29,-82.8791,,2.90E+05,Poly,Bulk, annealed at 1073K for 72h in vacuum,https://virginia.app.box.com/file/2099615567441,,,,,,
Fe2VAl,Fe1.70Co0.30VAl,X2YZ,Co,0.3,Fe,597.1404,-66.6442,,2.85E+05,Poly,Bulk, annealed at 1073K for 72h in vacuum,https://virginia.app.box.com/file/2099615567441,,,,,,
Fe2VAl,Fe1.70Co0.30VAl,X2YZ,Co,0.3,Fe,741.4712,-52.3051,,3.04E+05,Poly,Bulk, annealed at 1073K for 72h in vacuum,https://virginia.app.box.com/file/2099615567441,,,,,,
Fe2VAl,Fe1.70Co0.30VAl,X2YZ,Co,0.3,Fe,850.6044,-43.2603,,3.24E+05,Poly,Bulk, annealed at 1073K for 72h in vacuum,https://virginia.app.box.com/file/2099615567441,,,,,,
Fe2VAl,Fe1.60Co0.40VAl,X2YZ,Co,0.4,Fe,301.0734,-63.7985,,3.41E+05,Poly,Bulk, annealed at 1073K for 72h in vacuum,https://virginia.app.box.com/file/2099615567441,,,,,,
Fe2VAl,Fe1.60Co0.40VAl,X2YZ,Co,0.4,Fe,446.9716,-73.0048,,3.01E+05,Poly,Bulk, annealed at 1073K for 72h in vacuum,https://virginia.app.box.com/file/2099615567441,,,,,,
Fe2VAl,Fe1.60Co0.40VAl,X2YZ,Co,0.4,Fe,601.7015,-67.0268,,2.89E+05,Poly,Bulk, annealed at 1073K for 72h in vacuum,https://virginia.app.box.com/file/2099615567441,,,,,,
Fe2VAl,Fe1.60Co0.40VAl,X2YZ,Co,0.4,Fe,737.007,-57.239,,2.98E+05,Poly,Bulk, annealed at 1073K for 72h in vacuum,https://virginia.app.box.com/file/2099615567441,,,,,,
Fe2VAl,Fe1.60Co0.40VAl,X2YZ,Co,0.4,Fe,851.8605,-49.7168,,3.09E+05,Poly,Bulk, annealed at 1073K for 72h in vacuum,https://virginia.app.box.com/file/2099615567441,,,,,,
Fe2VAl,Fe1.40Co0.60VAl,X2YZ,Co,0.6,Fe,298.5265,-48.9868,,4.10E+05,Poly,Bulk, annealed at 1073K for 72h in vacuum,https://virginia.app.box.com/file/2099615567441,,,,,,
Fe2VAl,Fe1.40Co0.60VAl,X2YZ,Co,0.6,Fe,453.6091,-62.3761,,3.63E+05,Poly,Bulk, annealed at 1073K for 72h in vacuum,https://virginia.app.box.com/file/2099615567441,,,,,,
Fe2VAl,Fe1.40Co0.60VAl,X2YZ,Co,0.6,Fe,592.5379,-63.983,,3.47E+05,Poly,Bulk, annealed at 1073K for 72h in vacuum,https://virginia.app.box.com/file/2099615567441,,,,,,
Fe2VAl,Fe1.40Co0.60VAl,X2YZ,Co,0.6,Fe,740.4849,-60.6589,,3.46E+05,Poly,Bulk, annealed at 1073K for 72h in vacuum,https://virginia.app.box.com/file/2099615567441,,,,,,
Fe2VAl,Fe1.40Co0.60VAl,X2YZ,Co,0.6,Fe,849.6941,-55.7913,,3.52E+05,Poly,Bulk, annealed at 1073K for 72h in vacuum,https://virginia.app.box.com/file/2099615567441,,,,,,
Fe2VAl,Fe1.20Co0.80VAl,X2YZ,Co,0.8,Fe,299.6236,-46.709,,4.54E+05,Poly,Bulk, annealed at 1073K for 72h in vacuum,https://virginia.app.box.com/file/2099615567441,,,,,,
Fe2VAl,Fe1.20Co0.80VAl,X2YZ,Co,0.8,Fe,486.5298,-57.0805,,3.95E+05,Poly,Bulk, annealed at 1073K for 72h in vacuum,https://virginia.app.box.com/file/2099615567441,,,,,,
Fe2VAl,Fe1.20Co0.80VAl,X2YZ,Co,0.8,Fe,650.5269,-59.8425,,3.78E+05,Poly,Bulk, annealed at 1073K for 72h in vacuum,https://virginia.app.box.com/file/2099615567441,,,,,,
Fe2VAl,Fe1.20Co0.80VAl,X2YZ,Co,0.8,Fe,848.5556,-55.7906,,3.78E+05,Poly,Bulk, annealed at 1073K for 72h in vacuum,https://virginia.app.box.com/file/2099615567441,,,,,,
Fe2VAl,FeCoVAl,X2YZ,Co,1,Fe,302.9285,-40.6352,,4.97E+05,Poly,Bulk, annealed at 1073K for 72h in vacuum,https://virginia.app.box.com/file/2099615567441,,,,,,
Fe2VAl,FeCoVAl,X2YZ,Co,1,Fe,501.2684,-53.6721,,4.37E+05,Poly,Bulk, annealed at 1073K for 72h in vacuum,https://virginia.app.box.com/file/2099615567441,,,,,,
Fe2VAl,FeCoVAl,X2YZ,Co,1,Fe,699.4285,-56.8355,,4.11E+05,Poly,Bulk, annealed at 1073K for 72h in vacuum,https://virginia.app.box.com/file/2099615567441,,,,,,
Fe2VAl,FeCoVAl,X2YZ,Co,1,Fe,847.3894,-54.2709,,4.06E+05,Poly,Bulk, annealed at 1073K for 72h in vacuum,https://virginia.app.box.com/file/2099615567441,,,,,,
Fe2VAl,Fe2V0.9Nb0.1Al,X2YZ,Nb,0.1,V,199.3726,28.5475,1.10E-05,,Poly,Bulk,annealed for 5 days at 1173 K,S1063782619130207.pdf | Powered by Box,,,,,,
Fe2VAl,Fe2V0.9Nb0.1Al,X2YZ,Nb,0.1,V,324.3143,19.2408,7.77E-06,,Poly,Bulk,annealed for 5 days at 1173 K,S1063782619130207.pdf | Powered by Box,,,,,,
Fe2VAl,Fe2V0.9Nb0.1Al,X2YZ,Nb,0.1,V,431.002,7.0226,5.42E-06,,Poly,Bulk,annealed for 5 days at 1173 K,S1063782619130207.pdf | Powered by Box,,,,,,
Fe2VAl,Fe2V0.9Nb0.1Al,X2YZ,Nb,0.1,V,531.918,-3.0561,4.04E-06,,Poly,Bulk,annealed for 5 days at 1173 K,S1063782619130207.pdf | Powered by Box,,,,,,
Fe2VAl,Fe2V0.9Nb0.1Al,X2YZ,Nb,0.1,V,598.9862,-4.118,3.50E-06,,Poly,Bulk,annealed for 5 days at 1173 K,S1063782619130207.pdf | Powered by Box,,,,,,
Fe2VAl,Fe2V0.8Nb0.2Al,X2YZ,Nb,0.2,V,201.7717,21.3277,7.43E-06,,Poly,Bulk,annealed for 5 days at 1173 K,S1063782619130207.pdf | Powered by Box,,,,,,
Fe2VAl,Fe2V0.8Nb0.2Al,X2YZ,Nb,0.2,V,319.3154,16.7113,5.94E-06,,Poly,Bulk,annealed for 5 days at 1173 K,S1063782619130207.pdf | Powered by Box,,,,,,
Fe2VAl,Fe2V0.8Nb0.2Al,X2YZ,Nb,0.2,V,442.5807,5.713,4.60E-06,,Poly,Bulk,annealed for 5 days at 1173 K,S1063782619130207.pdf | Powered by Box,,,,,,
Fe2VAl,Fe2V0.8Nb0.2Al,X2YZ,Nb,0.2,V,599.8394,-1.9995,3.49E-06,,Poly,Bulk,annealed for 5 days at 1173 K,S1063782619130207.pdf | Powered by Box,,,,,,
Fe2VAl,Fe2V0.9Nb0.1Al0.9Ga0.1,X2YZ,"Nb, Ga",0.1,"V, Al",199.9598,-61.818,7.12E-06,,Poly,Bulk,annealed for 5 days at 1173 K,S1063782619130207.pdf | Powered by Box,,,,,,
Fe2VAl,Fe2V0.9Nb0.1Al0.9Ga0.1,X2YZ,"Nb, Ga",0.1,"V, Al",276.8401,-73.5172,6.21E-06,,Poly,Bulk,annealed for 5 days at 1173 K,S1063782619130207.pdf | Powered by Box,,,,,,
Fe2VAl,Fe2V0.9Nb0.1Al0.9Ga0.1,X2YZ,"Nb, Ga",0.1,"V, Al",353.0929,-68.2447,5.44E-06,,Poly,Bulk,annealed for 5 days at 1173 K,S1063782619130207.pdf | Powered by Box,,,,,,
Fe2VAl,Fe2V0.9Nb0.1Al0.9Ga0.1,X2YZ,"Nb, Ga",0.1,"V, Al",461.8284,-47.3785,4.50E-06,,Poly,Bulk,annealed for 5 days at 1173 K,S1063782619130207.pdf | Powered by Box,,,,,,
Fe2VAl,Fe2V0.9Nb0.1Al0.9Ga0.1,X2YZ,"Nb, Ga",0.1,"V, Al",599.6487,-18.1201,3.53E-06,,Poly,Bulk,annealed for 5 days at 1173 K,S1063782619130207.pdf | Powered by Box,,,,,,
Fe2VAl,Fe2V0.8Nb0.2Al0.8Ga0.2,X2YZ,"Nb, Ga",0.2,"V, Al",200.8131,10.3005,5.88E-06,,Poly,Bulk,annealed for 5 days at 1173 K,S1063782619130207.pdf | Powered by Box,,,,,,
Fe2VAl,Fe2V0.8Nb0.2Al0.8Ga0.2,X2YZ,"Nb, Ga",0.2,"V, Al",309.2223,3.5919,4.75E-06,,Poly,Bulk,annealed for 5 days at 1173 K,S1063782619130207.pdf | Powered by Box,,,,,,
Fe2VAl,Fe2V0.8Nb0.2Al0.8Ga0.2,X2YZ,"Nb, Ga",0.2,"V, Al",424.2666,-2.2893,3.83E-06,,Poly,Bulk,annealed for 5 days at 1173 K,S1063782619130207.pdf | Powered by Box,,,,,,
Fe2VAl,Fe2V0.8Nb0.2Al0.8Ga0.2,X2YZ,"Nb, Ga",0.2,"V, Al",599.7741,-7.5144,2.83E-06,,Poly,Bulk,annealed for 5 days at 1173 K,S1063782619130207.pdf | Powered by Box,,,,,,
Fe2VAl,Fe2VAl0.9Ga0.1,X2YZ,Ga,0.1,Al,200.3062,-32.5464,1.14E-05,,Poly,Bulk,annealed for 5 days at 1173 K,S1063782619130207.pdf | Powered by Box,,,,,,
Fe2VAl,Fe2VAl0.9Ga0.1,X2YZ,Ga,0.1,Al,300.3789,-43.8951,7.53E-06,,Poly,Bulk,annealed for 5 days at 1173 K,S1063782619130207.pdf | Powered by Box,,,,,,
Fe2VAl,Fe2VAl0.9Ga0.1,X2YZ,Ga,0.1,Al,382.3935,-41.6106,5.87E-06,,Poly,Bulk,annealed for 5 days at 1173 K,S1063782619130207.pdf | Powered by Box,,,,,,
Fe2VAl,Fe2VAl0.9Ga0.1,X2YZ,Ga,0.1,Al,477.6531,-39.7925,4.68E-06,,Poly,Bulk,annealed for 5 days at 1173 K,S1063782619130207.pdf | Powered by Box,,,,,,
Fe2VAl,Fe2VAl0.9Ga0.1,X2YZ,Ga,0.1,Al,592.7928,-37.6134,3.21E-06,,Poly,Bulk,annealed for 5 days at 1173 K,S1063782619130207.pdf | Powered by Box,,,,,,
Fe2VAl,Fe2VAl0.8Ga0.2,X2YZ,Ga,0.2,Al,198.9009,-81.3298,7.98E-06,,Poly,Bulk,annealed for 5 days at 1173 K,S1063782619130207.pdf | Powered by Box,,,,,,
Fe2VAl,Fe2VAl0.8Ga0.2,X2YZ,Ga,0.2,Al,276.6494,-89.6378,6.99E-06,,Poly,Bulk,annealed for 5 days at 1173 K,S1063782619130207.pdf | Powered by Box,,,,,,
Fe2VAl,Fe2VAl0.8Ga0.2,X2YZ,Ga,0.2,Al,371.1912,-78.4841,5.81E-06,,Poly,Bulk,annealed for 5 days at 1173 K,S1063782619130207.pdf | Powered by Box,,,,,,
Fe2VAl,Fe2VAl0.8Ga0.2,X2YZ,Ga,0.2,Al,487.4551,-51.2783,4.63E-06,,Poly,Bulk,annealed for 5 days at 1173 K,S1063782619130207.pdf | Powered by Box,,,,,,
Fe2VAl,Fe2VAl0.8Ga0.2,X2YZ,Ga,0.2,Al,600.2509,-37.2129,3.56E-06,,Poly,Bulk,annealed for 5 days at 1173 K,S1063782619130207.pdf | Powered by Box,,,,,,
Fe2VAl,Fe2VAl0.97Sb0.03,X2YZ,Sb,0.03,Al,348.9735,-110.4271,6.99E-06,,Poly,Bulk,powder metallurgical process,52_1546.pdf | Powered by Box,,,,,,
Fe2VAl,Fe2VAl0.97Sb0.03,X2YZ,Sb,0.03,Al,473.5874,-64.5729,5.62E-06,,Poly,Bulk,powder metallurgical process,52_1546.pdf | Powered by Box,,,,,,
Fe2VAl,Fe2VAl0.97Sb0.03,X2YZ,Sb,0.03,Al,593.2406,-35.6784,4.64E-06,,Poly,Bulk,powder metallurgical process,52_1546.pdf | Powered by Box,,,,,,
Fe2VAl,Fe2VAl0.97Sb0.03,X2YZ,Sb,0.03,Al,749.4117,-20.603,3.73E-06,,Poly,Bulk,powder metallurgical process,52_1546.pdf | Powered by Box,,,,,,
Fe2VAl,Fe2V0.84Ti0.16Al0.97Sb0.03,X2YZ,"Sb, Ti","0.03, 0.16","Al, V",349.9387,87.4372,4.00E-06,,Poly,Bulk,powder metallurgical process,52_1546.pdf | Powered by Box,,,,,,
Fe2VAl,Fe2V0.84Ti0.16Al0.97Sb0.03,X2YZ,"Sb, Ti","0.03, 0.16","Al, V",445.0545,86.1809,4.12E-06,,Poly,Bulk,powder metallurgical process,52_1546.pdf | Powered by Box,,,,,,
Fe2VAl,Fe2V0.84Ti0.16Al0.97Sb0.03,X2YZ,"Sb, Ti","0.03, 0.16","Al, V",576.6117,55.402,3.96E-06,,Poly,Bulk,powder metallurgical process,52_1546.pdf | Powered by Box,,,,,,
Fe2VAl,Fe2V0.84Ti0.16Al0.97Sb0.03,X2YZ,"Sb, Ti","0.03, 0.16","Al, V",748.3975,21.4824,3.45E-06,,Poly,Bulk,powder metallurgical process,52_1546.pdf | Powered by Box,,,,,,
Fe2VAl,Fe2V0.9Ti0.1Al,X2YZ,Ti,0.1,V,345.0607,87.4372,4.27E-06,,Poly,Bulk,powder metallurgical process,52_1546.pdf | Powered by Box,,,,,,
Fe2VAl,Fe2V0.9Ti0.1Al,X2YZ,Ti,0.1,V,464.5238,77.3869,4.24E-06,,Poly,Bulk,powder metallurgical process,52_1546.pdf | Powered by Box,,,,,,
Fe2VAl,Fe2V0.9Ti0.1Al,X2YZ,Ti,0.1,V,598.5047,43.4673,3.91E-06,,Poly,Bulk,powder metallurgical process,52_1546.pdf | Powered by Box,,,,,,
Fe2VAl,Fe2V0.9Ti0.1Al,X2YZ,Ti,0.1,V,750.7997,13.9447,3.41E-06,,Poly,Bulk,powder metallurgical process,52_1546.pdf | Powered by Box,,,,,,
Fe2VAl,Fe2VAl0.9Si0.07Sb0.03,X2YZ,"Sb, Si","0.03, 0.07",Al,345.3181,-109.799,4.02E-06,,Poly,Bulk,powder metallurgical process,52_1546.pdf | Powered by Box,,,,,,
Fe2VAl,Fe2VAl0.9Si0.07Sb0.03,X2YZ,"Sb, Si","0.03, 0.07",Al,444.1353,-102.2613,4.31E-06,,Poly,Bulk,powder metallurgical process,52_1546.pdf | Powered by Box,,,,,,
Fe2VAl,Fe2VAl0.9Si0.07Sb0.03,X2YZ,"Sb, Si","0.03, 0.07",Al,571.1239,-69.598,4.33E-06,,Poly,Bulk,powder metallurgical process,52_1546.pdf | Powered by Box,,,,,,
Fe2VAl,Fe2VAl0.9Si0.07Sb0.03,X2YZ,"Sb, Si","0.03, 0.07",Al,746.893,-36.9347,3.82E-06,,Poly,Bulk,powder metallurgical process,52_1546.pdf | Powered by Box,,,,,,
Fe2VAl,Fe2VAl0.9Si0.1,X2YZ,Si,0.1,Al,350.1318,-122.9899,4.11E-06,,Poly,Bulk,powder metallurgical process,52_1546.pdf | Powered by Box,,,,,,
Fe2VAl,Fe2VAl0.9Si0.1,X2YZ,Si,0.1,Al,478.2939,-99.7487,4.34E-06,,Poly,Bulk,powder metallurgical process,52_1546.pdf | Powered by Box,,,,,,
Fe2VAl,Fe2VAl0.9Si0.1,X2YZ,Si,0.1,Al,627.2705,-59.5477,4.03E-06,,Poly,Bulk,powder metallurgical process,52_1546.pdf | Powered by Box,,,,,,
Fe2VAl,Fe2VAl0.9Si0.1,X2YZ,Si,0.1,Al,748.1125,-36.9347,3.61E-06,,Poly,Bulk,powder metallurgical process,52_1546.pdf | Powered by Box,,,,,,
Fe2VAl,Fe2VAlV0.9Ti0.1,X2YZ,Ti,0.1,V,327.3465,39.2393,,172895.3,Poly,Bulk,"annealed at 1073K for 72 hours, remeleted in arc furnance 3 times",THERMOELECTRIC PERFORMANCE OF Fe2ALV/CNT-BASED ALLOYS,,,,,,
Fe2VAl,Fe2VAlV0.9Ti0.1,X2YZ,Ti,0.1,V,346.9378,38.7414,,176939.9,Poly,Bulk,"annealed at 1073K for 72 hours, remeleted in arc furnance 3 times",THERMOELECTRIC PERFORMANCE OF Fe2ALV/CNT-BASED ALLOYS,,,,,,
Fe2VAl,Fe2VAlV0.9Ti0.1,X2YZ,Ti,0.1,V,365.4385,38.4647,,180761.4,Poly,Bulk,"annealed at 1073K for 72 hours, remeleted in arc furnance 3 times",THERMOELECTRIC PERFORMANCE OF Fe2ALV/CNT-BASED ALLOYS,,,,,,
Fe2VAl,Fe2VAlV0.9Ti0.1,X2YZ,Ti,0.1,V,385.0285,38.0775,,184212.1,Poly,Bulk,"annealed at 1073K for 72 hours, remeleted in arc furnance 3 times",THERMOELECTRIC PERFORMANCE OF Fe2ALV/CNT-BASED ALLOYS,,,,,,
Fe2VAl,Fe2VAlV0.9Ti0.1,X2YZ,Ti,0.1,V,410.3788,36.9156,,189906.1,Poly,Bulk,"annealed at 1073K for 72 hours, remeleted in arc furnance 3 times",THERMOELECTRIC PERFORMANCE OF Fe2ALV/CNT-BASED ALLOYS,,,,,,
Fe2VAl,Fe2VAlV0.9Ti0.1,X2YZ,Ti,0.1,V,440.7129,34.9239,,198669.5,Poly,Bulk,"annealed at 1073K for 72 hours, remeleted in arc furnance 3 times",THERMOELECTRIC PERFORMANCE OF Fe2ALV/CNT-BASED ALLOYS,,,,,,
Fe2VAl,Fe2VAlV0.9Ti0.1,X2YZ,Ti,0.1,V,465.4331,34.4813,,198072,Poly,Bulk,"annealed at 1073K for 72 hours, remeleted in arc furnance 3 times",THERMOELECTRIC PERFORMANCE OF Fe2ALV/CNT-BASED ALLOYS,,,,,,
Fe2VAl,Fe1.95V1.05Al,X2YZ,X,X,X,100,-77.2674,1.47E-05,,Poly,Bulk,"homogenized at 1273K for 48 h, annealed at 1273K for 1 h and then at 673 K for 4 h",Doping effects on thermoelectric properties of the off- stoichiometric Heusler compounds Fe2−xV1+xAl Doping effects on thermoelectric properties of the off- stoichiometric Heusler compounds Fe2−xV1+xAl ,,,,,,
Fe2VAl,Fe1.95V1.05Al,X2YZ,X,X,X,118.8,-89.2815,1.46E-05,,Poly,Bulk,"homogenized at 1273K for 48 h, annealed at 1273K for 1 h and then at 673 K for 4 h",Doping effects on thermoelectric properties of the off- stoichiometric Heusler compounds Fe2−xV1+xAl Doping effects on thermoelectric properties of the off- stoichiometric Heusler compounds Fe2−xV1+xAl ,,,,,,
Fe2VAl,Fe1.95V1.05Al,X2YZ,X,X,X,139.2,-101.296,1.45E-05,,Poly,Bulk,"homogenized at 1273K for 48 h, annealed at 1273K for 1 h and then at 673 K for 4 h",Doping effects on thermoelectric properties of the off- stoichiometric Heusler compounds Fe2−xV1+xAl Doping effects on thermoelectric properties of the off- stoichiometric Heusler compounds Fe2−xV1+xAl ,,,,,,
Fe2VAl,Fe1.95V1.05Al,X2YZ,X,X,X,160.1,-111.19,1.42E-05,,Poly,Bulk,"homogenized at 1273K for 48 h, annealed at 1273K for 1 h and then at 673 K for 4 h",Doping effects on thermoelectric properties of the off- stoichiometric Heusler compounds Fe2−xV1+xAl Doping effects on thermoelectric properties of the off- stoichiometric Heusler compounds Fe2−xV1+xAl ,,,,,,
Fe2VAl,Fe1.95V1.05Al,X2YZ,X,X,X,177.8,-120.848,1.38E-05,,Poly,Bulk,"homogenized at 1273K for 48 h, annealed at 1273K for 1 h and then at 673 K for 4 h",Doping effects on thermoelectric properties of the off- stoichiometric Heusler compounds Fe2−xV1+xAl Doping effects on thermoelectric properties of the off- stoichiometric Heusler compounds Fe2−xV1+xAl ,,,,,,
Fe2VAl,Fe1.95V1.05Al,X2YZ,X,X,X,200.9,-129.093,1.32E-05,,Poly,Bulk,"homogenized at 1273K for 48 h, annealed at 1273K for 1 h and then at 673 K for 4 h",Doping effects on thermoelectric properties of the off- stoichiometric Heusler compounds Fe2−xV1+xAl Doping effects on thermoelectric properties of the off- stoichiometric Heusler compounds Fe2−xV1+xAl ,,,,,,
Fe2VAl,Fe1.95V1.05Al,X2YZ,X,X,X,219.7,-134.747,1.26E-05,,Poly,Bulk,"homogenized at 1273K for 48 h, annealed at 1273K for 1 h and then at 673 K for 4 h",Doping effects on thermoelectric properties of the off- stoichiometric Heusler compounds Fe2−xV1+xAl Doping effects on thermoelectric properties of the off- stoichiometric Heusler compounds Fe2−xV1+xAl ,,,,,,
Fe2VAl,Fe1.95V1.05Al,X2YZ,X,X,X,239,-136.631,1.21E-05,,Poly,Bulk,"homogenized at 1273K for 48 h, annealed at 1273K for 1 h and then at 673 K for 4 h",Doping effects on thermoelectric properties of the off- stoichiometric Heusler compounds Fe2−xV1+xAl Doping effects on thermoelectric properties of the off- stoichiometric Heusler compounds Fe2−xV1+xAl ,,,,,,
Fe2VAl,Fe1.95V1.05Al,X2YZ,X,X,X,258.8,-136.867,1.16E-05,,Poly,Bulk,"homogenized at 1273K for 48 h, annealed at 1273K for 1 h and then at 673 K for 4 h",Doping effects on thermoelectric properties of the off- stoichiometric Heusler compounds Fe2−xV1+xAl Doping effects on thermoelectric properties of the off- stoichiometric Heusler compounds Fe2−xV1+xAl ,,,,,,
Fe2VAl,Fe1.95V1.05Al,X2YZ,X,X,X,279.8,-134.511,1.10E-05,,Poly,Bulk,"homogenized at 1273K for 48 h, annealed at 1273K for 1 h and then at 673 K for 4 h",Doping effects on thermoelectric properties of the off- stoichiometric Heusler compounds Fe2−xV1+xAl Doping effects on thermoelectric properties of the off- stoichiometric Heusler compounds Fe2−xV1+xAl ,,,,,,
Fe2VAl,Fe1.95V1.05Al,X2YZ,X,X,X,301.8,-130.742,1.04E-05,,Poly,Bulk,"homogenized at 1273K for 48 h, annealed at 1273K for 1 h and then at 673 K for 4 h",Doping effects on thermoelectric properties of the off- stoichiometric Heusler compounds Fe2−xV1+xAl Doping effects on thermoelectric properties of the off- stoichiometric Heusler compounds Fe2−xV1+xAl ,,,,,,
Fe2VAl,Fe1.95V1.05Al,X2YZ,X,X,X,321.1,-125.324,9.87E-06,,Poly,Bulk,"homogenized at 1273K for 48 h, annealed at 1273K for 1 h and then at 673 K for 4 h",Doping effects on thermoelectric properties of the off- stoichiometric Heusler compounds Fe2−xV1+xAl Doping effects on thermoelectric properties of the off- stoichiometric Heusler compounds Fe2−xV1+xAl ,,,,,,
Fe2VAl,Fe1.95V1.05Al,X2YZ,X,X,X,341.5,-120.141,9.34E-06,,Poly,Bulk,"homogenized at 1273K for 48 h, annealed at 1273K for 1 h and then at 673 K for 4 h",Doping effects on thermoelectric properties of the off- stoichiometric Heusler compounds Fe2−xV1+xAl Doping effects on thermoelectric properties of the off- stoichiometric Heusler compounds Fe2−xV1+xAl ,,,,,,
Fe2VAl,Fe1.95V1.05Al,X2YZ,X,X,X,360.3,-113.781,8.82E-06,,Poly,Bulk,"homogenized at 1273K for 48 h, annealed at 1273K for 1 h and then at 673 K for 4 h",Doping effects on thermoelectric properties of the off- stoichiometric Heusler compounds Fe2−xV1+xAl Doping effects on thermoelectric properties of the off- stoichiometric Heusler compounds Fe2−xV1+xAl ,,,,,,
Fe2VAl,Fe1.95V1.05Al,X2YZ,X,X,X,381.3,-106.949,8.22E-06,,Poly,Bulk,"homogenized at 1273K for 48 h, annealed at 1273K for 1 h and then at 673 K for 4 h",Doping effects on thermoelectric properties of the off- stoichiometric Heusler compounds Fe2−xV1+xAl Doping effects on thermoelectric properties of the off- stoichiometric Heusler compounds Fe2−xV1+xAl ,,,,,,
Fe2VAl,Fe1.95V1.05Al,X2YZ,X,X,X,398.9,-103.651,7.75E-06,,Poly,Bulk,"homogenized at 1273K for 48 h, annealed at 1273K for 1 h and then at 673 K for 4 h",Doping effects on thermoelectric properties of the off- stoichiometric Heusler compounds Fe2−xV1+xAl Doping effects on thermoelectric properties of the off- stoichiometric Heusler compounds Fe2−xV1+xAl ,,,,,,
Fe2VAl,Fe1.95V1.05Al0.97Si0.03,X2YZ,Si,0.03,Al,98.9,-81.5077,9.33E-06,,Poly,Bulk,"homogenized at 1273K for 48 h, annealed at 1273K for 1 h and then at 673 K for 4 h",Doping effects on thermoelectric properties of the off- stoichiometric Heusler compounds Fe2−xV1+xAl Doping effects on thermoelectric properties of the off- stoichiometric Heusler compounds Fe2−xV1+xAl ,,,,,,
Fe2VAl,Fe1.95V1.05Al0.97Si0.03,X2YZ,Si,0.03,Al,119.9,-97.7621,9.46E-06,,Poly,Bulk,"homogenized at 1273K for 48 h, annealed at 1273K for 1 h and then at 673 K for 4 h",Doping effects on thermoelectric properties of the off- stoichiometric Heusler compounds Fe2−xV1+xAl Doping effects on thermoelectric properties of the off- stoichiometric Heusler compounds Fe2−xV1+xAl ,,,,,,
Fe2VAl,Fe1.95V1.05Al0.97Si0.03,X2YZ,Si,0.03,Al,140.3,-114.016,9.61E-06,,Poly,Bulk,"homogenized at 1273K for 48 h, annealed at 1273K for 1 h and then at 673 K for 4 h",Doping effects on thermoelectric properties of the off- stoichiometric Heusler compounds Fe2−xV1+xAl Doping effects on thermoelectric properties of the off- stoichiometric Heusler compounds Fe2−xV1+xAl ,,,,,,
Fe2VAl,Fe1.95V1.05Al0.97Si0.03,X2YZ,Si,0.03,Al,159,-130.035,9.64E-06,,Poly,Bulk,"homogenized at 1273K for 48 h, annealed at 1273K for 1 h and then at 673 K for 4 h",Doping effects on thermoelectric properties of the off- stoichiometric Heusler compounds Fe2−xV1+xAl Doping effects on thermoelectric properties of the off- stoichiometric Heusler compounds Fe2−xV1+xAl ,,,,,,
Fe2VAl,Fe1.95V1.05Al0.97Si0.03,X2YZ,Si,0.03,Al,181.1,-145.347,9.52E-06,,Poly,Bulk,"homogenized at 1273K for 48 h, annealed at 1273K for 1 h and then at 673 K for 4 h",Doping effects on thermoelectric properties of the off- stoichiometric Heusler compounds Fe2−xV1+xAl Doping effects on thermoelectric properties of the off- stoichiometric Heusler compounds Fe2−xV1+xAl ,,,,,,
Fe2VAl,Fe1.95V1.05Al0.97Si0.03,X2YZ,Si,0.03,Al,200.4,-157.833,9.35E-06,,Poly,Bulk,"homogenized at 1273K for 48 h, annealed at 1273K for 1 h and then at 673 K for 4 h",Doping effects on thermoelectric properties of the off- stoichiometric Heusler compounds Fe2−xV1+xAl Doping effects on thermoelectric properties of the off- stoichiometric Heusler compounds Fe2−xV1+xAl ,,,,,,
Fe2VAl,Fe1.95V1.05Al0.97Si0.03,X2YZ,Si,0.03,Al,219.1,-167.962,9.15E-06,,Poly,Bulk,"homogenized at 1273K for 48 h, annealed at 1273K for 1 h and then at 673 K for 4 h",Doping effects on thermoelectric properties of the off- stoichiometric Heusler compounds Fe2−xV1+xAl Doping effects on thermoelectric properties of the off- stoichiometric Heusler compounds Fe2−xV1+xAl ,,,,,,
Fe2VAl,Fe1.95V1.05Al0.97Si0.03,X2YZ,Si,0.03,Al,239.5,-175.265,8.93E-06,,Poly,Bulk,"homogenized at 1273K for 48 h, annealed at 1273K for 1 h and then at 673 K for 4 h",Doping effects on thermoelectric properties of the off- stoichiometric Heusler compounds Fe2−xV1+xAl Doping effects on thermoelectric properties of the off- stoichiometric Heusler compounds Fe2−xV1+xAl ,,,,,,
Fe2VAl,Fe1.95V1.05Al0.97Si0.03,X2YZ,Si,0.03,Al,259.4,-180.919,8.71E-06,,Poly,Bulk,"homogenized at 1273K for 48 h, annealed at 1273K for 1 h and then at 673 K for 4 h",Doping effects on thermoelectric properties of the off- stoichiometric Heusler compounds Fe2−xV1+xAl Doping effects on thermoelectric properties of the off- stoichiometric Heusler compounds Fe2−xV1+xAl ,,,,,,
Fe2VAl,Fe1.95V1.05Al0.97Si0.03,X2YZ,Si,0.03,Al,279.8,-182.568,8.48E-06,,Poly,Bulk,"homogenized at 1273K for 48 h, annealed at 1273K for 1 h and then at 673 K for 4 h",Doping effects on thermoelectric properties of the off- stoichiometric Heusler compounds Fe2−xV1+xAl Doping effects on thermoelectric properties of the off- stoichiometric Heusler compounds Fe2−xV1+xAl ,,,,,,
Fe2VAl,Fe1.95V1.05Al0.97Si0.03,X2YZ,Si,0.03,Al,299.1,-181.39,8.26E-06,,Poly,Bulk,"homogenized at 1273K for 48 h, annealed at 1273K for 1 h and then at 673 K for 4 h",Doping effects on thermoelectric properties of the off- stoichiometric Heusler compounds Fe2−xV1+xAl Doping effects on thermoelectric properties of the off- stoichiometric Heusler compounds Fe2−xV1+xAl ,,,,,,
Fe2VAl,Fe1.95V1.05Al0.97Si0.03,X2YZ,Si,0.03,Al,319.5,-179.505,8.01E-06,,Poly,Bulk,"homogenized at 1273K for 48 h, annealed at 1273K for 1 h and then at 673 K for 4 h",Doping effects on thermoelectric properties of the off- stoichiometric Heusler compounds Fe2−xV1+xAl Doping effects on thermoelectric properties of the off- stoichiometric Heusler compounds Fe2−xV1+xAl ,,,,,,
Fe2VAl,Fe1.95V1.05Al0.97Si0.03,X2YZ,Si,0.03,Al,340.4,-175.972,7.74E-06,,Poly,Bulk,"homogenized at 1273K for 48 h, annealed at 1273K for 1 h and then at 673 K for 4 h",Doping effects on thermoelectric properties of the off- stoichiometric Heusler compounds Fe2−xV1+xAl Doping effects on thermoelectric properties of the off- stoichiometric Heusler compounds Fe2−xV1+xAl ,,,,,,
Fe2VAl,Fe1.95V1.05Al0.97Si0.03,X2YZ,Si,0.03,Al,359.2,-171.26,7.50E-06,,Poly,Bulk,"homogenized at 1273K for 48 h, annealed at 1273K for 1 h and then at 673 K for 4 h",Doping effects on thermoelectric properties of the off- stoichiometric Heusler compounds Fe2−xV1+xAl Doping effects on thermoelectric properties of the off- stoichiometric Heusler compounds Fe2−xV1+xAl ,,,,,,
Fe2VAl,Fe1.95V1.05Al0.97Si0.03,X2YZ,Si,0.03,Al,380.1,-164.429,7.23E-06,,Poly,Bulk,"homogenized at 1273K for 48 h, annealed at 1273K for 1 h and then at 673 K for 4 h",Doping effects on thermoelectric properties of the off- stoichiometric Heusler compounds Fe2−xV1+xAl Doping effects on thermoelectric properties of the off- stoichiometric Heusler compounds Fe2−xV1+xAl ,,,,,,
Fe2VAl,Fe1.95V1.05Al0.97Si0.03,X2YZ,Si,0.03,Al,400,-160.895,6.95E-06,,Poly,Bulk,"homogenized at 1273K for 48 h, annealed at 1273K for 1 h and then at 673 K for 4 h",Doping effects on thermoelectric properties of the off- stoichiometric Heusler compounds Fe2−xV1+xAl Doping effects on thermoelectric properties of the off- stoichiometric Heusler compounds Fe2−xV1+xAl ,,,,,,
Fe2VAl,Fe1.95V1.05Al0.95Si0.05,X2YZ,Si,0.05,Al,102.2,-74.4405,7.04E-06,,Poly,Bulk,"homogenized at 1273K for 48 h, annealed at 1273K for 1 h and then at 673 K for 4 h",Doping effects on thermoelectric properties of the off- stoichiometric Heusler compounds Fe2−xV1+xAl Doping effects on thermoelectric properties of the off- stoichiometric Heusler compounds Fe2−xV1+xAl ,,,,,,
Fe2VAl,Fe1.95V1.05Al0.95Si0.05,X2YZ,Si,0.05,Al,119.9,-90.9305,7.12E-06,,Poly,Bulk,"homogenized at 1273K for 48 h, annealed at 1273K for 1 h and then at 673 K for 4 h",Doping effects on thermoelectric properties of the off- stoichiometric Heusler compounds Fe2−xV1+xAl Doping effects on thermoelectric properties of the off- stoichiometric Heusler compounds Fe2−xV1+xAl ,,,,,,
Fe2VAl,Fe1.95V1.05Al0.95Si0.05,X2YZ,Si,0.05,Al,140.3,-107.42,7.21E-06,,Poly,Bulk,"homogenized at 1273K for 48 h, annealed at 1273K for 1 h and then at 673 K for 4 h",Doping effects on thermoelectric properties of the off- stoichiometric Heusler compounds Fe2−xV1+xAl Doping effects on thermoelectric properties of the off- stoichiometric Heusler compounds Fe2−xV1+xAl ,,,,,,
Fe2VAl,Fe1.95V1.05Al0.95Si0.05,X2YZ,Si,0.05,Al,160.1,-123.439,7.26E-06,,Poly,Bulk,"homogenized at 1273K for 48 h, annealed at 1273K for 1 h and then at 673 K for 4 h",Doping effects on thermoelectric properties of the off- stoichiometric Heusler compounds Fe2−xV1+xAl Doping effects on thermoelectric properties of the off- stoichiometric Heusler compounds Fe2−xV1+xAl ,,,,,,
Fe2VAl,Fe1.95V1.05Al0.95Si0.05,X2YZ,Si,0.05,Al,180.5,-137.809,7.24E-06,,Poly,Bulk,"homogenized at 1273K for 48 h, annealed at 1273K for 1 h and then at 673 K for 4 h",Doping effects on thermoelectric properties of the off- stoichiometric Heusler compounds Fe2−xV1+xAl Doping effects on thermoelectric properties of the off- stoichiometric Heusler compounds Fe2−xV1+xAl ,,,,,,
Fe2VAl,Fe1.95V1.05Al0.95Si0.05,X2YZ,Si,0.05,Al,199.8,-149.352,7.17E-06,,Poly,Bulk,"homogenized at 1273K for 48 h, annealed at 1273K for 1 h and then at 673 K for 4 h",Doping effects on thermoelectric properties of the off- stoichiometric Heusler compounds Fe2−xV1+xAl Doping effects on thermoelectric properties of the off- stoichiometric Heusler compounds Fe2−xV1+xAl ,,,,,,
Fe2VAl,Fe1.95V1.05Al0.95Si0.05,X2YZ,Si,0.05,Al,220.2,-157.833,7.08E-06,,Poly,Bulk,"homogenized at 1273K for 48 h, annealed at 1273K for 1 h and then at 673 K for 4 h",Doping effects on thermoelectric properties of the off- stoichiometric Heusler compounds Fe2−xV1+xAl Doping effects on thermoelectric properties of the off- stoichiometric Heusler compounds Fe2−xV1+xAl ,,,,,,
Fe2VAl,Fe1.95V1.05Al0.95Si0.05,X2YZ,Si,0.05,Al,239.5,-164.429,6.98E-06,,Poly,Bulk,"homogenized at 1273K for 48 h, annealed at 1273K for 1 h and then at 673 K for 4 h",Doping effects on thermoelectric properties of the off- stoichiometric Heusler compounds Fe2−xV1+xAl Doping effects on thermoelectric properties of the off- stoichiometric Heusler compounds Fe2−xV1+xAl ,,,,,,
Fe2VAl,Fe1.95V1.05Al0.95Si0.05,X2YZ,Si,0.05,Al,261,-168.905,6.87E-06,,Poly,Bulk,"homogenized at 1273K for 48 h, annealed at 1273K for 1 h and then at 673 K for 4 h",Doping effects on thermoelectric properties of the off- stoichiometric Heusler compounds Fe2−xV1+xAl Doping effects on thermoelectric properties of the off- stoichiometric Heusler compounds Fe2−xV1+xAl ,,,,,,
Fe2VAl,Fe1.95V1.05Al0.95Si0.05,X2YZ,Si,0.05,Al,280.3,-171.26,6.78E-06,,Poly,Bulk,"homogenized at 1273K for 48 h, annealed at 1273K for 1 h and then at 673 K for 4 h",Doping effects on thermoelectric properties of the off- stoichiometric Heusler compounds Fe2−xV1+xAl Doping effects on thermoelectric properties of the off- stoichiometric Heusler compounds Fe2−xV1+xAl ,,,,,,
Fe2VAl,Fe1.95V1.05Al0.95Si0.05,X2YZ,Si,0.05,Al,300.2,-171.26,6.70E-06,,Poly,Bulk,"homogenized at 1273K for 48 h, annealed at 1273K for 1 h and then at 673 K for 4 h",Doping effects on thermoelectric properties of the off- stoichiometric Heusler compounds Fe2−xV1+xAl Doping effects on thermoelectric properties of the off- stoichiometric Heusler compounds Fe2−xV1+xAl ,,,,,,
Fe2VAl,Fe1.95V1.05Al0.95Si0.05,X2YZ,Si,0.05,Al,321.1,-170.789,6.63E-06,,Poly,Bulk,"homogenized at 1273K for 48 h, annealed at 1273K for 1 h and then at 673 K for 4 h",Doping effects on thermoelectric properties of the off- stoichiometric Heusler compounds Fe2−xV1+xAl Doping effects on thermoelectric properties of the off- stoichiometric Heusler compounds Fe2−xV1+xAl ,,,,,,
