Repository: sajid-m-islam/esnail

File: esnail/x2yz_compounds.csv (part 10 of 26)
26860,15949,10.1103/physrevb.82.104420,2010-9-17,['ThermoelectricMaterials'],2863,x=0,Co2MnSn,,,200,-6.704325895210443e-06,1906,,1.0626692680566503e-06,,,,,,,,,,,,,,,,,,,,,,,,,,,,,,,,,,,,,,,,,,,,,,,,,,,,,,,,,,,,,,,,,,,,,,,,,,,,,,,,,,,,,,,,,,,,,
26861,15949,10.1103/physrevb.82.104420,2010-9-17,['ThermoelectricMaterials'],2863,x=0,Co2MnSn,,,250,-1.0045594560873425e-05,1906,,1.1411070049175664e-06,,,,,,,,,,,,,,,,,,,,,,,,,,,,,,,,,,,,,,,,,,,,,,,,,,,,,,,,,,,,,,,,,,,,,,,,,,,,,,,,,,,,,,,,,,,,,
26862,15949,10.1103/physrevb.82.104420,2010-9-17,['ThermoelectricMaterials'],2863,x=0,Co2MnSn,,,300,-1.5864399451723976e-05,1906,,1.2201952022279977e-06,,,,,,,,,,,,,,,,,,,,,,,,,,,,,,,,,,,,,,,,,,,,,,,,,,,,,,,,,,,,,,,,,,,,,,,,,,,,,,,,,,,,,,,,,,,,,
26863,15949,10.1103/physrevb.82.104420,2010-9-17,['ThermoelectricMaterials'],2863,x=0,Co2MnSn,,,350,-2.474916428048085e-05,1906,,1.3136934622737882e-06,,,,,,,,,,,,,,,,,,,,,,,,,,,,,,,,,,,,,,,,,,,,,,,,,,,,,,,,,,,,,,,,,,,,,,,,,,,,,,,,,,,,,,,,,,,,,
164131,1627,10.1016/j.jallcom.2009.04.120,2009-9,['ThermoelectricMaterials'],20374,y=0.04,Fe2VAl0.93Si0.04Sb0.03,,"{'Form': {'category': 'Bulk', 'comment': ''}, 'FabricationProcess': {'category': 'Sintering', 'comment': ''}, 'DataType': {'category': 'Experiment', 'comment': ''}, 'RelativeDensity': '', 'GrainSize': '', 'ThermalMeasurement': {'category': 'LaserFlash', 'comment': ''}, 'ElectricalMeasurement': {'category': 'SteadyState+4P', 'comment': ''}, 'MaterialFamily': '', 'Purity': ''}",150,-8.617978675022916e-05,17025,,2.819215302243872e-06,,,,0.0026388152221766,,,,,,,,,,,,,,,,,,,,,,,,,,,,,,,,,,,,,,,,,,,,,,,,,,,,,,,,,,,,,,,,,,,,,,,,,,,,,,,,,,,,,,,,,
164132,1627,10.1016/j.jallcom.2009.04.120,2009-9,['ThermoelectricMaterials'],20374,y=0.04,Fe2VAl0.93Si0.04Sb0.03,,"{'Form': {'category': 'Bulk', 'comment': ''}, 'FabricationProcess': {'category': 'Sintering', 'comment': ''}, 'DataType': {'category': 'Experiment', 'comment': ''}, 'RelativeDensity': '', 'GrainSize': '', 'ThermalMeasurement': {'category': 'LaserFlash', 'comment': ''}, 'ElectricalMeasurement': {'category': 'SteadyState+4P', 'comment': ''}, 'MaterialFamily': '', 'Purity': ''}",200,-0.0001043001874853,17025,,3.308066512424262e-06,,,,0.0032775766287524,,,,,,,,,,,,,,,,,,,,,,,,,,,,,,,,,,,,,,,,,,,,,,,,,,,,,,,,,,,,,,,,,,,,,,,,,,,,,,,,,,,,,,,,,
164133,1627,10.1016/j.jallcom.2009.04.120,2009-9,['ThermoelectricMaterials'],20374,y=0.04,Fe2VAl0.93Si0.04Sb0.03,,"{'Form': {'category': 'Bulk', 'comment': ''}, 'FabricationProcess': {'category': 'Sintering', 'comment': ''}, 'DataType': {'category': 'Experiment', 'comment': ''}, 'RelativeDensity': '', 'GrainSize': '', 'ThermalMeasurement': {'category': 'LaserFlash', 'comment': ''}, 'ElectricalMeasurement': {'category': 'SteadyState+4P', 'comment': ''}, 'MaterialFamily': '', 'Purity': ''}",250,-0.0001180514856412,17025,,3.782597595783444e-06,,,,0.0036403336867705,,,,,,,,,,,,,,,,,,,,,,,,,,,,,,,,,,,,,,,,,,,,,,,,,,,,,,,,,,,,,,,,,,,,,,,,,,,,,,,,,,,,,,,,,
164134,1627,10.1016/j.jallcom.2009.04.120,2009-9,['ThermoelectricMaterials'],20374,y=0.04,Fe2VAl0.93Si0.04Sb0.03,,"{'Form': {'category': 'Bulk', 'comment': ''}, 'FabricationProcess': {'category': 'Sintering', 'comment': ''}, 'DataType': {'category': 'Experiment', 'comment': ''}, 'RelativeDensity': '', 'GrainSize': '', 'ThermalMeasurement': {'category': 'LaserFlash', 'comment': ''}, 'ElectricalMeasurement': {'category': 'SteadyState+4P', 'comment': ''}, 'MaterialFamily': '', 'Purity': ''}",300,-0.000124729936809,17025,,4.172497258373303e-06,,,,0.0036810526667083,,,,,,,,,,,,,,,,,,,,,,,,,,,,,,,,,,,,,,,,,,,,,,,,,,,,,,,,,,,,,,,,,,,,,,,,,,,,,,,,,,,,,,,,,
164135,1627,10.1016/j.jallcom.2009.04.120,2009-9,['ThermoelectricMaterials'],20374,y=0.04,Fe2VAl0.93Si0.04Sb0.03,,"{'Form': {'category': 'Bulk', 'comment': ''}, 'FabricationProcess': {'category': 'Sintering', 'comment': ''}, 'DataType': {'category': 'Experiment', 'comment': ''}, 'RelativeDensity': '', 'GrainSize': '', 'ThermalMeasurement': {'category': 'LaserFlash', 'comment': ''}, 'ElectricalMeasurement': {'category': 'SteadyState+4P', 'comment': ''}, 'MaterialFamily': '', 'Purity': ''}",350,-0.0001236276620075,17025,,4.439900594203886e-06,,,,0.0034225812247561,,,,,,,,,,,,,,,,,,,,,,,,,,,,,,,,,,,,,,,,,,,,,,,,,,,,,,,,,,,,,,,,,,,,,,,,,,,,,,,,,,,,,,,,,
164136,1627,10.1016/j.jallcom.2009.04.120,2009-9,['ThermoelectricMaterials'],20374,y=0.04,Fe2VAl0.93Si0.04Sb0.03,,"{'Form': {'category': 'Bulk', 'comment': ''}, 'FabricationProcess': {'category': 'Sintering', 'comment': ''}, 'DataType': {'category': 'Experiment', 'comment': ''}, 'RelativeDensity': '', 'GrainSize': '', 'ThermalMeasurement': {'category': 'LaserFlash', 'comment': ''}, 'ElectricalMeasurement': {'category': 'SteadyState+4P', 'comment': ''}, 'MaterialFamily': '', 'Purity': ''}",400,-0.0001155581672525,17025,,4.573457496844043e-06,,,,0.0029366806603723,,,,,,,,,,,,,,,,,,,,,,,,,,,,,,,,,,,,,,,,,,,,,,,,,,,,,,,,,,,,,,,,,,,,,,,,,,,,,,,,,,,,,,,,,
164137,1627,10.1016/j.jallcom.2009.04.120,2009-9,['ThermoelectricMaterials'],20374,y=0.04,Fe2VAl0.93Si0.04Sb0.03,,"{'Form': {'category': 'Bulk', 'comment': ''}, 'FabricationProcess': {'category': 'Sintering', 'comment': ''}, 'DataType': {'category': 'Experiment', 'comment': ''}, 'RelativeDensity': '', 'GrainSize': '', 'ThermalMeasurement': {'category': 'LaserFlash', 'comment': ''}, 'ElectricalMeasurement': {'category': 'SteadyState+4P', 'comment': ''}, 'MaterialFamily': '', 'Purity': ''}",450,-0.0001023818631261,17025,,4.582401071022116e-06,,,,0.0023240581738395,,,,,,,,,,,,,,,,,,,,,,,,,,,,,,,,,,,,,,,,,,,,,,,,,,,,,,,,,,,,,,,,,,,,,,,,,,,,,,,,,,,,,,,,,
164138,1627,10.1016/j.jallcom.2009.04.120,2009-9,['ThermoelectricMaterials'],20374,y=0.04,Fe2VAl0.93Si0.04Sb0.03,,"{'Form': {'category': 'Bulk', 'comment': ''}, 'FabricationProcess': {'category': 'Sintering', 'comment': ''}, 'DataType': {'category': 'Experiment', 'comment': ''}, 'RelativeDensity': '', 'GrainSize': '', 'ThermalMeasurement': {'category': 'LaserFlash', 'comment': ''}, 'ElectricalMeasurement': {'category': 'SteadyState+4P', 'comment': ''}, 'MaterialFamily': '', 'Purity': ''}",500,-8.65315843466117e-05,17025,,4.490616044226558e-06,,,,0.0016943991238202,,,,,,,,,,,,,,,,,,,,,,,,,,,,,,,,,,,,,,,,,,,,,,,,,,,,,,,,,,,,,,,,,,,,,,,,,,,,,,,,,,,,,,,,,
164139,1627,10.1016/j.jallcom.2009.04.120,2009-9,['ThermoelectricMaterials'],20374,y=0.04,Fe2VAl0.93Si0.04Sb0.03,,"{'Form': {'category': 'Bulk', 'comment': ''}, 'FabricationProcess': {'category': 'Sintering', 'comment': ''}, 'DataType': {'category': 'Experiment', 'comment': ''}, 'RelativeDensity': '', 'GrainSize': '', 'ThermalMeasurement': {'category': 'LaserFlash', 'comment': ''}, 'ElectricalMeasurement': {'category': 'SteadyState+4P', 'comment': ''}, 'MaterialFamily': '', 'Purity': ''}",550,-7.053810933762578e-05,17025,,4.330707178306634e-06,,,,0.0011463992849123,,,,,,,,,,,,,,,,,,,,,,,,,,,,,,,,,,,,,,,,,,,,,,,,,,,,,,,,,,,,,,,,,,,,,,,,,,,,,,,,,,,,,,,,,
164140,1627,10.1016/j.jallcom.2009.04.120,2009-9,['ThermoelectricMaterials'],20374,y=0.04,Fe2VAl0.93Si0.04Sb0.03,,"{'Form': {'category': 'Bulk', 'comment': ''}, 'FabricationProcess': {'category': 'Sintering', 'comment': ''}, 'DataType': {'category': 'Experiment', 'comment': ''}, 'RelativeDensity': '', 'GrainSize': '', 'ThermalMeasurement': {'category': 'LaserFlash', 'comment': ''}, 'ElectricalMeasurement': {'category': 'SteadyState+4P', 'comment': ''}, 'MaterialFamily': '', 'Purity': ''}",600,-5.655567979773359e-05,17025,,4.138067681073043e-06,,,,0.000747797105205,,,,,,,,,,,,,,,,,,,,,,,,,,,,,,,,,,,,,,,,,,,,,,,,,,,,,,,,,,,,,,,,,,,,,,,,,,,,,,,,,,,,,,,,,
164141,1627,10.1016/j.jallcom.2009.04.120,2009-9,['ThermoelectricMaterials'],20374,y=0.04,Fe2VAl0.93Si0.04Sb0.03,,"{'Form': {'category': 'Bulk', 'comment': ''}, 'FabricationProcess': {'category': 'Sintering', 'comment': ''}, 'DataType': {'category': 'Experiment', 'comment': ''}, 'RelativeDensity': '', 'GrainSize': '', 'ThermalMeasurement': {'category': 'LaserFlash', 'comment': ''}, 'ElectricalMeasurement': {'category': 'SteadyState+4P', 'comment': ''}, 'MaterialFamily': '', 'Purity': ''}",650,-4.588752026989395e-05,17025,,3.944947617898619e-06,,,,0.0005154059638343,,,,,,,,,,,,,,,,,,,,,,,,,,,,,,,,,,,,,,,,,,,,,,,,,,,,,,,,,,,,,,,,,,,,,,,,,,,,,,,,,,,,,,,,,
164142,1627,10.1016/j.jallcom.2009.04.120,2009-9,['ThermoelectricMaterials'],20374,y=0.04,Fe2VAl0.93Si0.04Sb0.03,,"{'Form': {'category': 'Bulk', 'comment': ''}, 'FabricationProcess': {'category': 'Sintering', 'comment': ''}, 'DataType': {'category': 'Experiment', 'comment': ''}, 'RelativeDensity': '', 'GrainSize': '', 'ThermalMeasurement': {'category': 'LaserFlash', 'comment': ''}, 'ElectricalMeasurement': {'category': 'SteadyState+4P', 'comment': ''}, 'MaterialFamily': '', 'Purity': ''}",700,-3.851135771093761e-05,17025,,3.774522323318937e-06,,,,0.0003951464285387,,,,,,,,,,,,,,,,,,,,,,,,,,,,,,,,,,,,,,,,,,,,,,,,,,,,,,,,,,,,,,,,,,,,,,,,,,,,,,,,,,,,,,,,,
164143,1627,10.1016/j.jallcom.2009.04.120,2009-9,['ThermoelectricMaterials'],20375,y=0.07,Fe2VAl0.9Si0.07Sb0.03 ,,"{'Form': {'category': 'Bulk', 'comment': ''}, 'FabricationProcess': {'category': 'Sintering', 'comment': ''}, 'DataType': {'category': 'Experiment', 'comment': ''}, 'RelativeDensity': '', 'GrainSize': '', 'ThermalMeasurement': {'category': 'LaserFlash', 'comment': ''}, 'ElectricalMeasurement': {'category': 'SteadyState+4P', 'comment': ''}, 'MaterialFamily': '', 'Purity': ''}",100,-5.2958456781861064e-05,17025,,1.6358918047765363e-06,,,,0.0016205322134248,,,,,,,,,,,,,,,,,,,,,,,,,,,,,,,,,,,,,,,,,,,,,,,,,,,,,,,,,,,,,,,,,,,,,,,,,,,,,,,,,,,,,,,,,
164144,1627,10.1016/j.jallcom.2009.04.120,2009-9,['ThermoelectricMaterials'],20375,y=0.07,Fe2VAl0.9Si0.07Sb0.03 ,,"{'Form': {'category': 'Bulk', 'comment': ''}, 'FabricationProcess': {'category': 'Sintering', 'comment': ''}, 'DataType': {'category': 'Experiment', 'comment': ''}, 'RelativeDensity': '', 'GrainSize': '', 'ThermalMeasurement': {'category': 'LaserFlash', 'comment': ''}, 'ElectricalMeasurement': {'category': 'SteadyState+4P', 'comment': ''}, 'MaterialFamily': '', 'Purity': ''}",150,-7.521301533931738e-05,17025,,1.8945885069205157e-06,,,,0.0029757193171957,,,,,,,,,,,,,,,,,,,,,,,,,,,,,,,,,,,,,,,,,,,,,,,,,,,,,,,,,,,,,,,,,,,,,,,,,,,,,,,,,,,,,,,,,
164145,1627,10.1016/j.jallcom.2009.04.120,2009-9,['ThermoelectricMaterials'],20375,y=0.07,Fe2VAl0.9Si0.07Sb0.03 ,,"{'Form': {'category': 'Bulk', 'comment': ''}, 'FabricationProcess': {'category': 'Sintering', 'comment': ''}, 'DataType': {'category': 'Experiment', 'comment': ''}, 'RelativeDensity': '', 'GrainSize': '', 'ThermalMeasurement': {'category': 'LaserFlash', 'comment': ''}, 'ElectricalMeasurement': {'category': 'SteadyState+4P', 'comment': ''}, 'MaterialFamily': '', 'Purity': ''}",200,-9.665138985519528e-05,17025,,2.2539696337984897e-06,,,,0.0040714783958274,,,,,,,,,,,,,,,,,,,,,,,,,,,,,,,,,,,,,,,,,,,,,,,,,,,,,,,,,,,,,,,,,,,,,,,,,,,,,,,,,,,,,,,,,
164146,1627,10.1016/j.jallcom.2009.04.120,2009-9,['ThermoelectricMaterials'],20375,y=0.07,Fe2VAl0.9Si0.07Sb0.03 ,,"{'Form': {'category': 'Bulk', 'comment': ''}, 'FabricationProcess': {'category': 'Sintering', 'comment': ''}, 'DataType': {'category': 'Experiment', 'comment': ''}, 'RelativeDensity': '', 'GrainSize': '', 'ThermalMeasurement': {'category': 'LaserFlash', 'comment': ''}, 'ElectricalMeasurement': {'category': 'SteadyState+4P', 'comment': ''}, 'MaterialFamily': '', 'Purity': ''}",250,-0.000112784607573,17025,,2.632041028884658e-06,,,,0.0047155794906986,,,,,,,,,,,,,,,,,,,,,,,,,,,,,,,,,,,,,,,,,,,,,,,,,,,,,,,,,,,,,,,,,,,,,,,,,,,,,,,,,,,,,,,,,
164147,1627,10.1016/j.jallcom.2009.04.120,2009-9,['ThermoelectricMaterials'],20375,y=0.07,Fe2VAl0.9Si0.07Sb0.03 ,,"{'Form': {'category': 'Bulk', 'comment': ''}, 'FabricationProcess': {'category': 'Sintering', 'comment': ''}, 'DataType': {'category': 'Experiment', 'comment': ''}, 'RelativeDensity': '', 'GrainSize': '', 'ThermalMeasurement': {'category': 'LaserFlash', 'comment': ''}, 'ElectricalMeasurement': {'category': 'SteadyState+4P', 'comment': ''}, 'MaterialFamily': '', 'Purity': ''}",300,-0.0001214033971365,17025,,2.9737987407356662e-06,,,,0.0048541129965543,,,,,,,,,,,,,,,,,,,,,,,,,,,,,,,,,,,,,,,,,,,,,,,,,,,,,,,,,,,,,,,,,,,,,,,,,,,,,,,,,,,,,,,,,
164148,1627,10.1016/j.jallcom.2009.04.120,2009-9,['ThermoelectricMaterials'],20375,y=0.07,Fe2VAl0.9Si0.07Sb0.03 ,,"{'Form': {'category': 'Bulk', 'comment': ''}, 'FabricationProcess': {'category': 'Sintering', 'comment': ''}, 'DataType': {'category': 'Experiment', 'comment': ''}, 'RelativeDensity': '', 'GrainSize': '', 'ThermalMeasurement': {'category': 'LaserFlash', 'comment': ''}, 'ElectricalMeasurement': {'category': 'SteadyState+4P', 'comment': ''}, 'MaterialFamily': '', 'Purity': ''}",350,-0.0001221221220652,17025,,3.2469848139695e-06,,,,0.0045383723066133,,,,,,,,,,,,,,,,,,,,,,,,,,,,,,,,,,,,,,,,,,,,,,,,,,,,,,,,,,,,,,,,,,,,,,,,,,,,,,,,,,,,,,,,,
164149,1627,10.1016/j.jallcom.2009.04.120,2009-9,['ThermoelectricMaterials'],20375,y=0.07,Fe2VAl0.9Si0.07Sb0.03 ,,"{'Form': {'category': 'Bulk', 'comment': ''}, 'FabricationProcess': {'category': 'Sintering', 'comment': ''}, 'DataType': {'category': 'Experiment', 'comment': ''}, 'RelativeDensity': '', 'GrainSize': '', 'ThermalMeasurement': {'category': 'LaserFlash', 'comment': ''}, 'ElectricalMeasurement': {'category': 'SteadyState+4P', 'comment': ''}, 'MaterialFamily': '', 'Purity': ''}",400,-0.0001159227142293,17025,,3.4378430802443727e-06,,,,0.0038917364576766,,,,,,,,,,,,,,,,,,,,,,,,,,,,,,,,,,,,,,,,,,,,,,,,,,,,,,,,,,,,,,,,,,,,,,,,,,,,,,,,,,,,,,,,,
164150,1627,10.1016/j.jallcom.2009.04.120,2009-9,['ThermoelectricMaterials'],20375,y=0.07,Fe2VAl0.9Si0.07Sb0.03 ,,"{'Form': {'category': 'Bulk', 'comment': ''}, 'FabricationProcess': {'category': 'Sintering', 'comment': ''}, 'DataType': {'category': 'Experiment', 'comment': ''}, 'RelativeDensity': '', 'GrainSize': '', 'ThermalMeasurement': {'category': 'LaserFlash', 'comment': ''}, 'ElectricalMeasurement': {'category': 'SteadyState+4P', 'comment': ''}, 'MaterialFamily': '', 'Purity': ''}",450,-0.0001046986073262,17025,,3.546874949237622e-06,,,,0.0030765527752357,,,,,,,,,,,,,,,,,,,,,,,,,,,,,,,,,,,,,,,,,,,,,,,,,,,,,,,,,,,,,,,,,,,,,,,,,,,,,,,,,,,,,,,,,
164151,1627,10.1016/j.jallcom.2009.04.120,2009-9,['ThermoelectricMaterials'],20375,y=0.07,Fe2VAl0.9Si0.07Sb0.03 ,,"{'Form': {'category': 'Bulk', 'comment': ''}, 'FabricationProcess': {'category': 'Sintering', 'comment': ''}, 'DataType': {'category': 'Experiment', 'comment': ''}, 'RelativeDensity': '', 'GrainSize': '', 'ThermalMeasurement': {'category': 'LaserFlash', 'comment': ''}, 'ElectricalMeasurement': {'category': 'SteadyState+4P', 'comment': ''}, 'MaterialFamily': '', 'Purity': ''}",500,-9.079867035492304e-05,17025,,3.5845951996245928e-06,,,,0.0022610195185802,,,,,,,,,,,,,,,,,,,,,,,,,,,,,,,,,,,,,,,,,,,,,,,,,,,,,,,,,,,,,,,,,,,,,,,,,,,,,,,,,,,,,,,,,
164152,1627,10.1016/j.jallcom.2009.04.120,2009-9,['ThermoelectricMaterials'],20375,y=0.07,Fe2VAl0.9Si0.07Sb0.03 ,,"{'Form': {'category': 'Bulk', 'comment': ''}, 'FabricationProcess': {'category': 'Sintering', 'comment': ''}, 'DataType': {'category': 'Experiment', 'comment': ''}, 'RelativeDensity': '', 'GrainSize': '', 'ThermalMeasurement': {'category': 'LaserFlash', 'comment': ''}, 'ElectricalMeasurement': {'category': 'SteadyState+4P', 'comment': ''}, 'MaterialFamily': '', 'Purity': ''}",550,-7.657114109217386e-05,17025,,3.567287770057554e-06,,,,0.0015860685259059,,,,,,,,,,,,,,,,,,,,,,,,,,,,,,,,,,,,,,,,,,,,,,,,,,,,,,,,,,,,,,,,,,,,,,,,,,,,,,,,,,,,,,,,,
164153,1627,10.1016/j.jallcom.2009.04.120,2009-9,['ThermoelectricMaterials'],20375,y=0.07,Fe2VAl0.9Si0.07Sb0.03 ,,"{'Form': {'category': 'Bulk', 'comment': ''}, 'FabricationProcess': {'category': 'Sintering', 'comment': ''}, 'DataType': {'category': 'Experiment', 'comment': ''}, 'RelativeDensity': '', 'GrainSize': '', 'ThermalMeasurement': {'category': 'LaserFlash', 'comment': ''}, 'ElectricalMeasurement': {'category': 'SteadyState+4P', 'comment': ''}, 'MaterialFamily': '', 'Purity': ''}",600,-6.390755956774542e-05,17025,,3.5127615501445395e-06,,,,0.0011322478594234,,,,,,,,,,,,,,,,,,,,,,,,,,,,,,,,,,,,,,,,,,,,,,,,,,,,,,,,,,,,,,,,,,,,,,,,,,,,,,,,,,,,,,,,,
164154,1627,10.1016/j.jallcom.2009.04.120,2009-9,['ThermoelectricMaterials'],20375,y=0.07,Fe2VAl0.9Si0.07Sb0.03 ,,"{'Form': {'category': 'Bulk', 'comment': ''}, 'FabricationProcess': {'category': 'Sintering', 'comment': ''}, 'DataType': {'category': 'Experiment', 'comment': ''}, 'RelativeDensity': '', 'GrainSize': '', 'ThermalMeasurement': {'category': 'LaserFlash', 'comment': ''}, 'ElectricalMeasurement': {'category': 'SteadyState+4P', 'comment': ''}, 'MaterialFamily': '', 'Purity': ''}",650,-5.3786701539897385e-05,17025,,3.4361061714283023e-06,,,,0.0008866044504652,,,,,,,,,,,,,,,,,,,,,,,,,,,,,,,,,,,,,,,,,,,,,,,,,,,,,,,,,,,,,,,,,,,,,,,,,,,,,,,,,,,,,,,,,
164155,1627,10.1016/j.jallcom.2009.04.120,2009-9,['ThermoelectricMaterials'],20375,y=0.07,Fe2VAl0.9Si0.07Sb0.03 ,,"{'Form': {'category': 'Bulk', 'comment': ''}, 'FabricationProcess': {'category': 'Sintering', 'comment': ''}, 'DataType': {'category': 'Experiment', 'comment': ''}, 'RelativeDensity': '', 'GrainSize': '', 'ThermalMeasurement': {'category': 'LaserFlash', 'comment': ''}, 'ElectricalMeasurement': {'category': 'SteadyState+4P', 'comment': ''}, 'MaterialFamily': '', 'Purity': ''}",700,-4.581851197086851e-05,17025,,3.345447798365168e-06,,,,0.0007095667445948,,,,,,,,,,,,,,,,,,,,,,,,,,,,,,,,,,,,,,,,,,,,,,,,,,,,,,,,,,,,,,,,,,,,,,,,,,,,,,,,,,,,,,,,,
164157,1627,10.1016/j.jallcom.2009.04.120,2009-9,['ThermoelectricMaterials'],20378,y=0.10,Fe2VAl0.87Si0.1Sb0.03,,"{'Form': {'category': 'Bulk', 'comment': ''}, 'FabricationProcess': {'category': 'Sintering', 'comment': ''}, 'DataType': {'category': 'Experiment', 'comment': ''}, 'RelativeDensity': '', 'GrainSize': '', 'ThermalMeasurement': {'category': 'LaserFlash', 'comment': ''}, 'ElectricalMeasurement': {'category': 'SteadyState+4P', 'comment': ''}, 'MaterialFamily': '', 'Purity': ''}",150,-4.107236278891526e-05,17025,,1.648392790695534e-06,,,,0.0009857595630777,,,,,,,,,,,,,,,,,,,,,,,,,,,,,,,,,,,,,,,,,,,,,,,,,,,,,,,,,,,,,,,,,,,,,,,,,,,,,,,,,,,,,,,,,
164158,1627,10.1016/j.jallcom.2009.04.120,2009-9,['ThermoelectricMaterials'],20378,y=0.10,Fe2VAl0.87Si0.1Sb0.03,,"{'Form': {'category': 'Bulk', 'comment': ''}, 'FabricationProcess': {'category': 'Sintering', 'comment': ''}, 'DataType': {'category': 'Experiment', 'comment': ''}, 'RelativeDensity': '', 'GrainSize': '', 'ThermalMeasurement': {'category': 'LaserFlash', 'comment': ''}, 'ElectricalMeasurement': {'category': 'SteadyState+4P', 'comment': ''}, 'MaterialFamily': '', 'Purity': ''}",200,-6.12715469639345e-05,17025,,1.9817293730871116e-06,,,,0.0018896593766572,,,,,,,,,,,,,,,,,,,,,,,,,,,,,,,,,,,,,,,,,,,,,,,,,,,,,,,,,,,,,,,,,,,,,,,,,,,,,,,,,,,,,,,,,
164159,1627,10.1016/j.jallcom.2009.04.120,2009-9,['ThermoelectricMaterials'],20378,y=0.10,Fe2VAl0.87Si0.1Sb0.03,,"{'Form': {'category': 'Bulk', 'comment': ''}, 'FabricationProcess': {'category': 'Sintering', 'comment': ''}, 'DataType': {'category': 'Experiment', 'comment': ''}, 'RelativeDensity': '', 'GrainSize': '', 'ThermalMeasurement': {'category': 'LaserFlash', 'comment': ''}, 'ElectricalMeasurement': {'category': 'SteadyState+4P', 'comment': ''}, 'MaterialFamily': '', 'Purity': ''}",250,-8.139292575543066e-05,17025,,2.33840351027155e-06,,,,0.0027850734080271,,,,,,,,,,,,,,,,,,,,,,,,,,,,,,,,,,,,,,,,,,,,,,,,,,,,,,,,,,,,,,,,,,,,,,,,,,,,,,,,,,,,,,,,,
164160,1627,10.1016/j.jallcom.2009.04.120,2009-9,['ThermoelectricMaterials'],20378,y=0.10,Fe2VAl0.87Si0.1Sb0.03,,"{'Form': {'category': 'Bulk', 'comment': ''}, 'FabricationProcess': {'category': 'Sintering', 'comment': ''}, 'DataType': {'category': 'Experiment', 'comment': ''}, 'RelativeDensity': '', 'GrainSize': '', 'ThermalMeasurement': {'category': 'LaserFlash', 'comment': ''}, 'ElectricalMeasurement': {'category': 'SteadyState+4P', 'comment': ''}, 'MaterialFamily': '', 'Purity': ''}",300,-9.705466806504385e-05,17025,,2.6889093966420353e-06,,,,0.0034088324462993,,,,,,,,,,,,,,,,,,,,,,,,,,,,,,,,,,,,,,,,,,,,,,,,,,,,,,,,,,,,,,,,,,,,,,,,,,,,,,,,,,,,,,,,,
164161,1627,10.1016/j.jallcom.2009.04.120,2009-9,['ThermoelectricMaterials'],20378,y=0.10,Fe2VAl0.87Si0.1Sb0.03,,"{'Form': {'category': 'Bulk', 'comment': ''}, 'FabricationProcess': {'category': 'Sintering', 'comment': ''}, 'DataType': {'category': 'Experiment', 'comment': ''}, 'RelativeDensity': '', 'GrainSize': '', 'ThermalMeasurement': {'category': 'LaserFlash', 'comment': ''}, 'ElectricalMeasurement': {'category': 'SteadyState+4P', 'comment': ''}, 'MaterialFamily': '', 'Purity': ''}",350,-0.0001060762495127,17025,,3.0065554458979763e-06,,,,0.0036488670678951,,,,,,,,,,,,,,,,,,,,,,,,,,,,,,,,,,,,,,,,,,,,,,,,,,,,,,,,,,,,,,,,,,,,,,,,,,,,,,,,,,,,,,,,,
164162,1627,10.1016/j.jallcom.2009.04.120,2009-9,['ThermoelectricMaterials'],20378,y=0.10,Fe2VAl0.87Si0.1Sb0.03,,"{'Form': {'category': 'Bulk', 'comment': ''}, 'FabricationProcess': {'category': 'Sintering', 'comment': ''}, 'DataType': {'category': 'Experiment', 'comment': ''}, 'RelativeDensity': '', 'GrainSize': '', 'ThermalMeasurement': {'category': 'LaserFlash', 'comment': ''}, 'ElectricalMeasurement': {'category': 'SteadyState+4P', 'comment': ''}, 'MaterialFamily': '', 'Purity': ''}",400,-0.0001080244020436,17025,,3.2691049100980424e-06,,,,0.0035093673998145,,,,,,,,,,,,,,,,,,,,,,,,,,,,,,,,,,,,,,,,,,,,,,,,,,,,,,,,,,,,,,,,,,,,,,,,,,,,,,,,,,,,,,,,,
164163,1627,10.1016/j.jallcom.2009.04.120,2009-9,['ThermoelectricMaterials'],20378,y=0.10,Fe2VAl0.87Si0.1Sb0.03,,"{'Form': {'category': 'Bulk', 'comment': ''}, 'FabricationProcess': {'category': 'Sintering', 'comment': ''}, 'DataType': {'category': 'Experiment', 'comment': ''}, 'RelativeDensity': '', 'GrainSize': '', 'ThermalMeasurement': {'category': 'LaserFlash', 'comment': ''}, 'ElectricalMeasurement': {'category': 'SteadyState+4P', 'comment': ''}, 'MaterialFamily': '', 'Purity': ''}",450,-0.0001037590635346,17025,,3.4604164987132207e-06,,,,0.0030759428829063,,,,,,,,,,,,,,,,,,,,,,,,,,,,,,,,,,,,,,,,,,,,,,,,,,,,,,,,,,,,,,,,,,,,,,,,,,,,,,,,,,,,,,,,,
164164,1627,10.1016/j.jallcom.2009.04.120,2009-9,['ThermoelectricMaterials'],20378,y=0.10,Fe2VAl0.87Si0.1Sb0.03,,"{'Form': {'category': 'Bulk', 'comment': ''}, 'FabricationProcess': {'category': 'Sintering', 'comment': ''}, 'DataType': {'category': 'Experiment', 'comment': ''}, 'RelativeDensity': '', 'GrainSize': '', 'ThermalMeasurement': {'category': 'LaserFlash', 'comment': ''}, 'ElectricalMeasurement': {'category': 'SteadyState+4P', 'comment': ''}, 'MaterialFamily': '', 'Purity': ''}",500,-9.49793274010738e-05,17025,,3.572084997679848e-06,,,,0.0024807820351379,,,,,,,,,,,,,,,,,,,,,,,,,,,,,,,,,,,,,,,,,,,,,,,,,,,,,,,,,,,,,,,,,,,,,,,,,,,,,,,,,,,,,,,,,
164165,1627,10.1016/j.jallcom.2009.04.120,2009-9,['ThermoelectricMaterials'],20378,y=0.10,Fe2VAl0.87Si0.1Sb0.03,,"{'Form': {'category': 'Bulk', 'comment': ''}, 'FabricationProcess': {'category': 'Sintering', 'comment': ''}, 'DataType': {'category': 'Experiment', 'comment': ''}, 'RelativeDensity': '', 'GrainSize': '', 'ThermalMeasurement': {'category': 'LaserFlash', 'comment': ''}, 'ElectricalMeasurement': {'category': 'SteadyState+4P', 'comment': ''}, 'MaterialFamily': '', 'Purity': ''}",550,-8.376939220348268e-05,17025,,3.605081888452668e-06,,,,0.0018678122148648,,,,,,,,,,,,,,,,,,,,,,,,,,,,,,,,,,,,,,,,,,,,,,,,,,,,,,,,,,,,,,,,,,,,,,,,,,,,,,,,,,,,,,,,,
164166,1627,10.1016/j.jallcom.2009.04.120,2009-9,['ThermoelectricMaterials'],20378,y=0.10,Fe2VAl0.87Si0.1Sb0.03,,"{'Form': {'category': 'Bulk', 'comment': ''}, 'FabricationProcess': {'category': 'Sintering', 'comment': ''}, 'DataType': {'category': 'Experiment', 'comment': ''}, 'RelativeDensity': '', 'GrainSize': '', 'ThermalMeasurement': {'category': 'LaserFlash', 'comment': ''}, 'ElectricalMeasurement': {'category': 'SteadyState+4P', 'comment': ''}, 'MaterialFamily': '', 'Purity': ''}",600,-7.214451125441935e-05,17025,,3.5713959670578673e-06,,,,0.0013578593841008,,,,,,,,,,,,,,,,,,,,,,,,,,,,,,,,,,,,,,,,,,,,,,,,,,,,,,,,,,,,,,,,,,,,,,,,,,,,,,,,,,,,,,,,,
164167,1627,10.1016/j.jallcom.2009.04.120,2009-9,['ThermoelectricMaterials'],20378,y=0.10,Fe2VAl0.87Si0.1Sb0.03,,"{'Form': {'category': 'Bulk', 'comment': ''}, 'FabricationProcess': {'category': 'Sintering', 'comment': ''}, 'DataType': {'category': 'Experiment', 'comment': ''}, 'RelativeDensity': '', 'GrainSize': '', 'ThermalMeasurement': {'category': 'LaserFlash', 'comment': ''}, 'ElectricalMeasurement': {'category': 'SteadyState+4P', 'comment': ''}, 'MaterialFamily': '', 'Purity': ''}",650,-6.159694222505202e-05,17025,,3.4956739631461292e-06,,,,0.0010138078717874,,,,,,,,,,,,,,,,,,,,,,,,,,,,,,,,,,,,,,,,,,,,,,,,,,,,,,,,,,,,,,,,,,,,,,,,,,,,,,,,,,,,,,,,,
164168,1627,10.1016/j.jallcom.2009.04.120,2009-9,['ThermoelectricMaterials'],20378,y=0.10,Fe2VAl0.87Si0.1Sb0.03,,"{'Form': {'category': 'Bulk', 'comment': ''}, 'FabricationProcess': {'category': 'Sintering', 'comment': ''}, 'DataType': {'category': 'Experiment', 'comment': ''}, 'RelativeDensity': '', 'GrainSize': '', 'ThermalMeasurement': {'category': 'LaserFlash', 'comment': ''}, 'ElectricalMeasurement': {'category': 'SteadyState+4P', 'comment': ''}, 'MaterialFamily': '', 'Purity': ''}",700,-5.264189675190892e-05,17025,,3.4168611590456725e-06,,,,0.0008057601370638,,,,,,,,,,,,,,,,,,,,,,,,,,,,,,,,,,,,,,,,,,,,,,,,,,,,,,,,,,,,,,,,,,,,,,,,,,,,,,,,,,,,,,,,,
164503,1633,10.1016/j.jallcom.2009.06.202,2009-11,['ThermoelectricMaterials'],20406,x=0,Fe2VAl,,"{'Form': {'category': 'Bulk', 'comment': ''}, 'FabricationProcess': {'category': 'PressureSintering', 'comment': ''}, 'DataType': {'category': 'Experiment', 'comment': ''}, 'RelativeDensity': '', 'GrainSize': '', 'ThermalMeasurement': {'category': 'LaserFlash', 'comment': ''}, 'ElectricalMeasurement': {'category': 'SteadyState+4P', 'comment': ''}, 'MaterialFamily': '', 'Purity': ''}",350,-9.608914010700385e-05,17048,,9.253974475829524e-06,,,,0.0009820570905584,,,,,,,,,,,,,,,,,,,,,,,,,,,,,,,,,,,,,,,,,,,,,,,,,,,,,,,,,,,,,,,,,,,,,,,,,,,,,,,,,,,,,,,,,
164504,1633,10.1016/j.jallcom.2009.06.202,2009-11,['ThermoelectricMaterials'],20406,x=0,Fe2VAl,,"{'Form': {'category': 'Bulk', 'comment': ''}, 'FabricationProcess': {'category': 'PressureSintering', 'comment': ''}, 'DataType': {'category': 'Experiment', 'comment': ''}, 'RelativeDensity': '', 'GrainSize': '', 'ThermalMeasurement': {'category': 'LaserFlash', 'comment': ''}, 'ElectricalMeasurement': {'category': 'SteadyState+4P', 'comment': ''}, 'MaterialFamily': '', 'Purity': ''}",400,-8.345492924777742e-05,17048,20.72488077474494,8.193259418081845e-06,,,,0.0008239985252087,,,,,,,,,,,,,,,,,,,,,,,,,,,,,,,,,,,,,,,,,,,,,,,,,,,,,,,,,,,,,,,,,,,,,,,,,,,,,,,,,,,,,,,,,
164505,1633,10.1016/j.jallcom.2009.06.202,2009-11,['ThermoelectricMaterials'],20406,x=0,Fe2VAl,,"{'Form': {'category': 'Bulk', 'comment': ''}, 'FabricationProcess': {'category': 'PressureSintering', 'comment': ''}, 'DataType': {'category': 'Experiment', 'comment': ''}, 'RelativeDensity': '', 'GrainSize': '', 'ThermalMeasurement': {'category': 'LaserFlash', 'comment': ''}, 'ElectricalMeasurement': {'category': 'SteadyState+4P', 'comment': ''}, 'MaterialFamily': '', 'Purity': ''}",450,-6.804466081907347e-05,17048,19.182775181200142,7.330464021878531e-06,,,,0.000622990720367,,,,,,,,,,,,,,,,,,,,,,,,,,,,,,,,,,,,,,,,,,,,,,,,,,,,,,,,,,,,,,,,,,,,,,,,,,,,,,,,,,,,,,,,,
164506,1633,10.1016/j.jallcom.2009.06.202,2009-11,['ThermoelectricMaterials'],20406,x=0,Fe2VAl,,"{'Form': {'category': 'Bulk', 'comment': ''}, 'FabricationProcess': {'category': 'PressureSintering', 'comment': ''}, 'DataType': {'category': 'Experiment', 'comment': ''}, 'RelativeDensity': '', 'GrainSize': '', 'ThermalMeasurement': {'category': 'LaserFlash', 'comment': ''}, 'ElectricalMeasurement': {'category': 'SteadyState+4P', 'comment': ''}, 'MaterialFamily': '', 'Purity': ''}",500,-5.3397631878020126e-05,17048,17.992712922902975,6.6212450901729354e-06,,,,0.0004323215711659,,,,,,,,,,,,,,,,,,,,,,,,,,,,,,,,,,,,,,,,,,,,,,,,,,,,,,,,,,,,,,,,,,,,,,,,,,,,,,,,,,,,,,,,,
164507,1633,10.1016/j.jallcom.2009.06.202,2009-11,['ThermoelectricMaterials'],20406,x=0,Fe2VAl,,"{'Form': {'category': 'Bulk', 'comment': ''}, 'FabricationProcess': {'category': 'PressureSintering', 'comment': ''}, 'DataType': {'category': 'Experiment', 'comment': ''}, 'RelativeDensity': '', 'GrainSize': '', 'ThermalMeasurement': {'category': 'LaserFlash', 'comment': ''}, 'ElectricalMeasurement': {'category': 'SteadyState+4P', 'comment': ''}, 'MaterialFamily': '', 'Purity': ''}",550,-4.140638671157901e-05,17048,17.0805759567762,6.033513065773018e-06,,,,0.000281219594774,,,,,,,,,,,,,,,,,,,,,,,,,,,,,,,,,,,,,,,,,,,,,,,,,,,,,,,,,,,,,,,,,,,,,,,,,,,,,,,,,,,,,,,,,
164508,1633,10.1016/j.jallcom.2009.06.202,2009-11,['ThermoelectricMaterials'],20406,x=0,Fe2VAl,,"{'Form': {'category': 'Bulk', 'comment': ''}, 'FabricationProcess': {'category': 'PressureSintering', 'comment': ''}, 'DataType': {'category': 'Experiment', 'comment': ''}, 'RelativeDensity': '', 'GrainSize': '', 'ThermalMeasurement': {'category': 'LaserFlash', 'comment': ''}, 'ElectricalMeasurement': {'category': 'SteadyState+4P', 'comment': ''}, 'MaterialFamily': '', 'Purity': ''}",600,-3.268084026318281e-05,17048,16.40020524350237,5.544687903409155e-06,,,,0.0001798960964368,,,,,,,,,,,,,,,,,,,,,,,,,,,,,,,,,,,,,,,,,,,,,,,,,,,,,,,,,,,,,,,,,,,,,,,,,,,,,,,,,,,,,,,,,
164509,1633,10.1016/j.jallcom.2009.06.202,2009-11,['ThermoelectricMaterials'],20406,x=0,Fe2VAl,,"{'Form': {'category': 'Bulk', 'comment': ''}, 'FabricationProcess': {'category': 'PressureSintering', 'comment': ''}, 'DataType': {'category': 'Experiment', 'comment': ''}, 'RelativeDensity': '', 'GrainSize': '', 'ThermalMeasurement': {'category': 'LaserFlash', 'comment': ''}, 'ElectricalMeasurement': {'category': 'SteadyState+4P', 'comment': ''}, 'MaterialFamily': '', 'Purity': ''}",650,-2.6912401559372047e-05,17048,15.924160254379215,5.13895494180185e-06,,,,0.0001245873355169,,,,,,,,,,,,,,,,,,,,,,,,,,,,,,,,,,,,,,,,,,,,,,,,,,,,,,,,,,,,,,,,,,,,,,,,,,,,,,,,,,,,,,,,,
164510,1633,10.1016/j.jallcom.2009.06.202,2009-11,['ThermoelectricMaterials'],20406,x=0,Fe2VAl,,"{'Form': {'category': 'Bulk', 'comment': ''}, 'FabricationProcess': {'category': 'PressureSintering', 'comment': ''}, 'DataType': {'category': 'Experiment', 'comment': ''}, 'RelativeDensity': '', 'GrainSize': '', 'ThermalMeasurement': {'category': 'LaserFlash', 'comment': ''}, 'ElectricalMeasurement': {'category': 'SteadyState+4P', 'comment': ''}, 'MaterialFamily': '', 'Purity': ''}",700,-2.323809713643298e-05,17048,15.63447847817502,4.80452077572951e-06,,,,0.0001025966915344,,,,,,,,,,,,,,,,,,,,,,,,,,,,,,,,,,,,,,,,,,,,,,,,,,,,,,,,,,,,,,,,,,,,,,,,,,,,,,,,,,,,,,,,,
164511,1633,10.1016/j.jallcom.2009.06.202,2009-11,['ThermoelectricMaterials'],20406,x=0,Fe2VAl,,"{'Form': {'category': 'Bulk', 'comment': ''}, 'FabricationProcess': {'category': 'PressureSintering', 'comment': ''}, 'DataType': {'category': 'Experiment', 'comment': ''}, 'RelativeDensity': '', 'GrainSize': '', 'ThermalMeasurement': {'category': 'LaserFlash', 'comment': ''}, 'ElectricalMeasurement': {'category': 'SteadyState+4P', 'comment': ''}, 'MaterialFamily': '', 'Purity': ''}",750,-2.060469446702937e-05,17048,15.513434927984108,4.530869128096223e-06,,,,9.733683020736288e-05,,,,,,,,,,,,,,,,,,,,,,,,,,,,,,,,,,,,,,,,,,,,,,,,,,,,,,,,,,,,,,,,,,,,,,,,,,,,,,,,,,,,,,,,,
164512,1633,10.1016/j.jallcom.2009.06.202,2009-11,['ThermoelectricMaterials'],20406,x=0,Fe2VAl,,"{'Form': {'category': 'Bulk', 'comment': ''}, 'FabricationProcess': {'category': 'PressureSintering', 'comment': ''}, 'DataType': {'category': 'Experiment', 'comment': ''}, 'RelativeDensity': '', 'GrainSize': '', 'ThermalMeasurement': {'category': 'LaserFlash', 'comment': ''}, 'ElectricalMeasurement': {'category': 'SteadyState+4P', 'comment': ''}, 'MaterialFamily': '', 'Purity': ''}",800,-1.813282538684841e-05,17048,15.5343016480822,4.3060167219994895e-06,,,,9.337186949171482e-05,,,,,,,,,,,,,,,,,,,,,,,,,,,,,,,,,,,,,,,,,,,,,,,,,,,,,,,,,,,,,,,,,,,,,,,,,,,,,,,,,,,,,,,,,
164513,1633,10.1016/j.jallcom.2009.06.202,2009-11,['ThermoelectricMaterials'],20406,x=0,Fe2VAl,,"{'Form': {'category': 'Bulk', 'comment': ''}, 'FabricationProcess': {'category': 'PressureSintering', 'comment': ''}, 'DataType': {'category': 'Experiment', 'comment': ''}, 'RelativeDensity': '', 'GrainSize': '', 'ThermalMeasurement': {'category': 'LaserFlash', 'comment': ''}, 'ElectricalMeasurement': {'category': 'SteadyState+4P', 'comment': ''}, 'MaterialFamily': '', 'Purity': ''}",850,-1.5481109521228698e-05,17048,15.652107220781858,4.11376915279794e-06,,,,8.145954562249758e-05,,,,,,,,,,,,,,,,,,,,,,,,,,,,,,,,,,,,,,,,,,,,,,,,,,,,,,,,,,,,,,,,,,,,,,,,,,,,,,,,,,,,,,,,,
164514,1633,10.1016/j.jallcom.2009.06.202,2009-11,['ThermoelectricMaterials'],20406,x=0,Fe2VAl,,"{'Form': {'category': 'Bulk', 'comment': ''}, 'FabricationProcess': {'category': 'PressureSintering', 'comment': ''}, 'DataType': {'category': 'Experiment', 'comment': ''}, 'RelativeDensity': '', 'GrainSize': '', 'ThermalMeasurement': {'category': 'LaserFlash', 'comment': ''}, 'ElectricalMeasurement': {'category': 'SteadyState+4P', 'comment': ''}, 'MaterialFamily': '', 'Purity': ''}",900,-1.321027771180607e-05,17048,15.794396273287887,3.930976760179101e-06,,,,6.359337915350614e-05,,,,,,,,,,,,,,,,,,,,,,,,,,,,,,,,,,,,,,,,,,,,,,,,,,,,,,,,,,,,,,,,,,,,,,,,,,,,,,,,,,,,,,,,,
164515,1633,10.1016/j.jallcom.2009.06.202,2009-11,['ThermoelectricMaterials'],20406,x=0,Fe2VAl,,"{'Form': {'category': 'Bulk', 'comment': ''}, 'FabricationProcess': {'category': 'PressureSintering', 'comment': ''}, 'DataType': {'category': 'Experiment', 'comment': ''}, 'RelativeDensity': '', 'GrainSize': '', 'ThermalMeasurement': {'category': 'LaserFlash', 'comment': ''}, 'ElectricalMeasurement': {'category': 'SteadyState+4P', 'comment': ''}, 'MaterialFamily': '', 'Purity': ''}",950,-1.3147295443141226e-05,17048,15.851988984552406,3.7247905002273633e-06,,,,5.804484099793811e-05,,,,,,,,,,,,,,,,,,,,,,,,,,,,,,,,,,,,,,,,,,,,,,,,,,,,,,,,,,,,,,,,,,,,,,,,,,,,,,,,,,,,,,,,,
164516,1633,10.1016/j.jallcom.2009.06.202,2009-11,['ThermoelectricMaterials'],20407,x=0.05,Fe2V0.95Nb0.05Al,,"{'Form': {'category': 'Bulk', 'comment': ''}, 'FabricationProcess': {'category': 'PressureSintering', 'comment': ''}, 'DataType': {'category': 'Experiment', 'comment': ''}, 'RelativeDensity': '', 'GrainSize': '', 'ThermalMeasurement': {'category': 'LaserFlash', 'comment': ''}, 'ElectricalMeasurement': {'category': 'SteadyState+4P', 'comment': ''}, 'MaterialFamily': '', 'Purity': ''}",350,-0.0001097386680903,17048,14.026645568548147,7.143974365659063e-06,,,,0.0016676917834852,,,,,,,,,,,,,,,,,,,,,,,,,,,,,,,,,,,,,,,,,,,,,,,,,,,,,,,,,,,,,,,,,,,,,,,,,,,,,,,,,,,,,,,,,
164517,1633,10.1016/j.jallcom.2009.06.202,2009-11,['ThermoelectricMaterials'],20407,x=0.05,Fe2V0.95Nb0.05Al,,"{'Form': {'category': 'Bulk', 'comment': ''}, 'FabricationProcess': {'category': 'PressureSintering', 'comment': ''}, 'DataType': {'category': 'Experiment', 'comment': ''}, 'RelativeDensity': '', 'GrainSize': '', 'ThermalMeasurement': {'category': 'LaserFlash', 'comment': ''}, 'ElectricalMeasurement': {'category': 'SteadyState+4P', 'comment': ''}, 'MaterialFamily': '', 'Purity': ''}",400,-9.722093871094938e-05,17048,13.34804990151718,6.639697330334296e-06,,,,0.0014155425112944,,,,,,,,,,,,,,,,,,,,,,,,,,,,,,,,,,,,,,,,,,,,,,,,,,,,,,,,,,,,,,,,,,,,,,,,,,,,,,,,,,,,,,,,,
164518,1633,10.1016/j.jallcom.2009.06.202,2009-11,['ThermoelectricMaterials'],20407,x=0.05,Fe2V0.95Nb0.05Al,,"{'Form': {'category': 'Bulk', 'comment': ''}, 'FabricationProcess': {'category': 'PressureSintering', 'comment': ''}, 'DataType': {'category': 'Experiment', 'comment': ''}, 'RelativeDensity': '', 'GrainSize': '', 'ThermalMeasurement': {'category': 'LaserFlash', 'comment': ''}, 'ElectricalMeasurement': {'category': 'SteadyState+4P', 'comment': ''}, 'MaterialFamily': '', 'Purity': ''}",450,-8.321998273368348e-05,17048,12.907289926987964,6.092308931454542e-06,,,,0.0011346142016601,,,,,,,,,,,,,,,,,,,,,,,,,,,,,,,,,,,,,,,,,,,,,,,,,,,,,,,,,,,,,,,,,,,,,,,,,,,,,,,,,,,,,,,,,
164519,1633,10.1016/j.jallcom.2009.06.202,2009-11,['ThermoelectricMaterials'],20407,x=0.05,Fe2V0.95Nb0.05Al,,"{'Form': {'category': 'Bulk', 'comment': ''}, 'FabricationProcess': {'category': 'PressureSintering', 'comment': ''}, 'DataType': {'category': 'Experiment', 'comment': ''}, 'RelativeDensity': '', 'GrainSize': '', 'ThermalMeasurement': {'category': 'LaserFlash', 'comment': ''}, 'ElectricalMeasurement': {'category': 'SteadyState+4P', 'comment': ''}, 'MaterialFamily': '', 'Purity': ''}",500,-6.963688085259847e-05,17048,12.666449323074444,5.576850409206681e-06,,,,0.0008687646646869,,,,,,,,,,,,,,,,,,,,,,,,,,,,,,,,,,,,,,,,,,,,,,,,,,,,,,,,,,,,,,,,,,,,,,,,,,,,,,,,,,,,,,,,,
164520,1633,10.1016/j.jallcom.2009.06.202,2009-11,['ThermoelectricMaterials'],20407,x=0.05,Fe2V0.95Nb0.05Al,,"{'Form': {'category': 'Bulk', 'comment': ''}, 'FabricationProcess': {'category': 'PressureSintering', 'comment': ''}, 'DataType': {'category': 'Experiment', 'comment': ''}, 'RelativeDensity': '', 'GrainSize': '', 'ThermalMeasurement': {'category': 'LaserFlash', 'comment': ''}, 'ElectricalMeasurement': {'category': 'SteadyState+4P', 'comment': ''}, 'MaterialFamily': '', 'Purity': ''}",550,-5.76081364610328e-05,17048,12.581477683938015,5.13173588087945e-06,,,,0.0006433922097652,,,,,,,,,,,,,,,,,,,,,,,,,,,,,,,,,,,,,,,,,,,,,,,,,,,,,,,,,,,,,,,,,,,,,,,,,,,,,,,,,,,,,,,,,
164521,1633,10.1016/j.jallcom.2009.06.202,2009-11,['ThermoelectricMaterials'],20407,x=0.05,Fe2V0.95Nb0.05Al,,"{'Form': {'category': 'Bulk', 'comment': ''}, 'FabricationProcess': {'category': 'PressureSintering', 'comment': ''}, 'DataType': {'category': 'Experiment', 'comment': ''}, 'RelativeDensity': '', 'GrainSize': '', 'ThermalMeasurement': {'category': 'LaserFlash', 'comment': ''}, 'ElectricalMeasurement': {'category': 'SteadyState+4P', 'comment': ''}, 'MaterialFamily': '', 'Purity': ''}",600,-4.765299402175962e-05,17048,12.606095747334171,4.767200028677548e-06,,,,0.0004690189153849,,,,,,,,,,,,,,,,,,,,,,,,,,,,,,,,,,,,,,,,,,,,,,,,,,,,,,,,,,,,,,,,,,,,,,,,,,,,,,,,,,,,,,,,,
164522,1633,10.1016/j.jallcom.2009.06.202,2009-11,['ThermoelectricMaterials'],20407,x=0.05,Fe2V0.95Nb0.05Al,,"{'Form': {'category': 'Bulk', 'comment': ''}, 'FabricationProcess': {'category': 'PressureSintering', 'comment': ''}, 'DataType': {'category': 'Experiment', 'comment': ''}, 'RelativeDensity': '', 'GrainSize': '', 'ThermalMeasurement': {'category': 'LaserFlash', 'comment': ''}, 'ElectricalMeasurement': {'category': 'SteadyState+4P', 'comment': ''}, 'MaterialFamily': '', 'Purity': ''}",650,-3.982075743715383e-05,17048,12.695700622159244,4.473745787535539e-06,,,,0.0003448738989501,,,,,,,,,,,,,,,,,,,,,,,,,,,,,,,,,,,,,,,,,,,,,,,,,,,,,,,,,,,,,,,,,,,,,,,,,,,,,,,,,,,,,,,,,
164523,1633,10.1016/j.jallcom.2009.06.202,2009-11,['ThermoelectricMaterials'],20407,x=0.05,Fe2V0.95Nb0.05Al,,"{'Form': {'category': 'Bulk', 'comment': ''}, 'FabricationProcess': {'category': 'PressureSintering', 'comment': ''}, 'DataType': {'category': 'Experiment', 'comment': ''}, 'RelativeDensity': '', 'GrainSize': '', 'ThermalMeasurement': {'category': 'LaserFlash', 'comment': ''}, 'ElectricalMeasurement': {'category': 'SteadyState+4P', 'comment': ''}, 'MaterialFamily': '', 'Purity': ''}",700,-3.3838108419358246e-05,17048,12.81127101599706,4.230592032931616e-06,,,,0.000262476586594,,,,,,,,,,,,,,,,,,,,,,,,,,,,,,,,,,,,,,,,,,,,,,,,,,,,,,,,,,,,,,,,,,,,,,,,,,,,,,,,,,,,,,,,,
164524,1633,10.1016/j.jallcom.2009.06.202,2009-11,['ThermoelectricMaterials'],20407,x=0.05,Fe2V0.95Nb0.05Al,,"{'Form': {'category': 'Bulk', 'comment': ''}, 'FabricationProcess': {'category': 'PressureSintering', 'comment': ''}, 'DataType': {'category': 'Experiment', 'comment': ''}, 'RelativeDensity': '', 'GrainSize': '', 'ThermalMeasurement': {'category': 'LaserFlash', 'comment': ''}, 'ElectricalMeasurement': {'category': 'SteadyState+4P', 'comment': ''}, 'MaterialFamily': '', 'Purity': ''}",750,-2.9256424860449955e-05,17048,12.923272462665633,4.014121268701826e-06,,,,0.0002092199829929,,,,,,,,,,,,,,,,,,,,,,,,,,,,,,,,,,,,,,,,,,,,,,,,,,,,,,,,,,,,,,,,,,,,,,,,,,,,,,,,,,,,,,,,,
164525,1633,10.1016/j.jallcom.2009.06.202,2009-11,['ThermoelectricMaterials'],20407,x=0.05,Fe2V0.95Nb0.05Al,,"{'Form': {'category': 'Bulk', 'comment': ''}, 'FabricationProcess': {'category': 'PressureSintering', 'comment': ''}, 'DataType': {'category': 'Experiment', 'comment': ''}, 'RelativeDensity': '', 'GrainSize': '', 'ThermalMeasurement': {'category': 'LaserFlash', 'comment': ''}, 'ElectricalMeasurement': {'category': 'SteadyState+4P', 'comment': ''}, 'MaterialFamily': '', 'Purity': ''}",800,-2.559909920260583e-05,17048,13.015562549763905,3.806327314853693e-06,,,,0.0001719539411812,,,,,,,,,,,,,,,,,,,,,,,,,,,,,,,,,,,,,,,,,,,,,,,,,,,,,,,,,,,,,,,,,,,,,,,,,,,,,,,,,,,,,,,,,
