Repository: sajid-m-islam/esnail

File: esnail/Full Heusler Data NEW.csv (part 11 of 12)
Host,Composition,Crystal Category,Dopant Material,Concentration,Dopant Site,Temperature,Seebeck Coefficient,Electrical Resistivity,Electrical Conductivity (S/m),Crystal Structure,Microstructure,Experimental Preparation Notes,Paper (hyperlink),,,,,,
Fe2VAl,Fe2VAl,X2YZ,X,X,X,474.8579,21.1548,8.13E-06,2.14E+05,Poly,Bulk, annealed at 1073K for 72h in vacuum,https://virginia.app.box.com/file/2099615567441,,,,,,
Fe2VAl,Fe2VAl,X2YZ,X,X,X,643.4784,14.5923,3.69E-06,2.71E+05,Poly,Bulk, annealed at 1073K for 72h in vacuum,https://virginia.app.box.com/file/2099615567441,,,,,,
Fe2VAl,Fe2VAl,X2YZ,X,X,X,847.3519,10.2861,3.39E-06,2.95E+05,Poly,Bulk, annealed at 1073K for 72h in vacuum,https://virginia.app.box.com/file/2099615567441,,,,,,
Fe2VAl,Fe1.96Co0.04VAl,X2YZ,Co,0.04,Fe,299.9833,-66.4561,6.71E-06,1.49E+05,Poly,Bulk, annealed at 1073K for 72h in vacuum,https://virginia.app.box.com/file/2099615567441,,,,,,
Fe2VAl,Fe1.96Co0.04VAl,X2YZ,Co,0.04,Fe,456.2707,-20.9854,4.42E-06,2.27E+05,Poly,Bulk, annealed at 1073K for 72h in vacuum,https://virginia.app.box.com/file/2099615567441,,,,,,
Fe2VAl,Fe1.96Co0.04VAl,X2YZ,Co,0.04,Fe,599.5391,-10.8229,3.41E-06,2.93E+05,Poly,Bulk, annealed at 1073K for 72h in vacuum,https://virginia.app.box.com/file/2099615567441,,,,,,
Fe2VAl,Fe1.96Co0.04VAl,X2YZ,Co,0.04,Fe,732.7613,-11.6667,3.02E-06,3.31E+05,Poly,Bulk, annealed at 1073K for 72h in vacuum,https://virginia.app.box.com/file/2099615567441,,,,,,
Fe2VAl,Fe1.96Co0.04VAl,X2YZ,Co,0.04,Fe,853.4597,-12.5026,2.80E-06,3.57E+05,Poly,Bulk, annealed at 1073K for 72h in vacuum,https://virginia.app.box.com/file/2099615567441,,,,,,
Fe2VAl,Fe1.9Co0.1VAl,X2YZ,Co,0.1,Fe,300.8065,-111.6465,5.25E-06,1.91E+05,Poly,Bulk, annealed at 1073K for 72h in vacuum,https://virginia.app.box.com/file/2099615567441,,,,,,
Fe2VAl,Fe1.9Co0.1VAl,X2YZ,Co,0.1,Fe,417.3352,-71.0873,4.63E-06,2.16E+05,Poly,Bulk, annealed at 1073K for 72h in vacuum,https://virginia.app.box.com/file/2099615567441,,,,,,
Fe2VAl,Fe1.9Co0.1VAl,X2YZ,Co,0.1,Fe,536.3762,-43.4411,3.98E-06,2.51E+05,Poly,Bulk, annealed at 1073K for 72h in vacuum,https://virginia.app.box.com/file/2099615567441,,,,,,
Fe2VAl,Fe1.9Co0.1VAl,X2YZ,Co,0.1,Fe,686.3858,-28.3462,3.37E-06,2.97E+05,Poly,Bulk, annealed at 1073K for 72h in vacuum,https://virginia.app.box.com/file/2099615567441,,,,,,
Fe2VAl,Fe1.9Co0.1VAl,X2YZ,Co,0.1,Fe,849.0785,-21.9935,3.02E-06,3.31E+05,Poly,Bulk, annealed at 1073K for 72h in vacuum,https://virginia.app.box.com/file/2099615567441,,,,,,
Fe2VAl,Fe1.84Co0.16VAl,X2YZ,Co,0.16,Fe,301.8551,-106.7104,4.20E-06,2.38E+05,Poly,Bulk, annealed at 1073K for 72h in vacuum,https://virginia.app.box.com/file/2099615567441,,,,,,
Fe2VAl,Fe1.84Co0.16VAl,X2YZ,Co,0.16,Fe,426.7617,-88.5616,4.20E-06,2.38E+05,Poly,Bulk, annealed at 1073K for 72h in vacuum,https://virginia.app.box.com/file/2099615567441,,,,,,
Fe2VAl,Fe1.84Co0.16VAl,X2YZ,Co,0.16,Fe,564.0261,-61.3067,3.92E-06,2.55E+05,Poly,Bulk, annealed at 1073K for 72h in vacuum,https://virginia.app.box.com/file/2099615567441,,,,,,
Fe2VAl,Fe1.84Co0.16VAl,X2YZ,Co,0.16,Fe,699.1518,-41.6454,3.49E-06,2.86E+05,Poly,Bulk, annealed at 1073K for 72h in vacuum,https://virginia.app.box.com/file/2099615567441,,,,,,
Fe2VAl,Fe1.84Co0.16VAl,X2YZ,Co,0.16,Fe,853.8055,-31.4902,3.18E-06,3.14E+05,Poly,Bulk, annealed at 1073K for 72h in vacuum,https://virginia.app.box.com/file/2099615567441,,,,,,
Fe2VAl,Fe1.76Co0.24VAl,X2YZ,Co,0.24,Fe,301.3916,-81.2671,3.47E-06,2.88E+05,Poly,Bulk, annealed at 1073K for 72h in vacuum,https://virginia.app.box.com/file/2099615567441,,,,,,
Fe2VAl,Fe1.76Co0.24VAl,X2YZ,Co,0.24,Fe,409.5868,-83.2343,3.65E-06,2.74E+05,Poly,Bulk, annealed at 1073K for 72h in vacuum,https://virginia.app.box.com/file/2099615567441,,,,,,
Fe2VAl,Fe1.76Co0.24VAl,X2YZ,Co,0.24,Fe,573.2243,-66.2493,3.57E-06,2.80E+05,Poly,Bulk, annealed at 1073K for 72h in vacuum,https://virginia.app.box.com/file/2099615567441,,,,,,
Fe2VAl,Fe1.76Co0.24VAl,X2YZ,Co,0.24,Fe,742.5406,-48.5083,3.26E-06,3.06E+05,Poly,Bulk, annealed at 1073K for 72h in vacuum,https://virginia.app.box.com/file/2099615567441,,,,,,
Fe2VAl,Fe1.76Co0.24VAl,X2YZ,Co,0.24,Fe,852.8123,-39.4642,3.02E-06,3.32E+05,Poly,Bulk, annealed at 1073K for 72h in vacuum,https://virginia.app.box.com/file/2099615567441,,,,,,
Fe2VAl,Fe1.70Co0.30VAl,X2YZ,Co,0.3,Fe,295.6851,-80.504,3.12E-06,3.21E+05,Poly,Bulk, annealed at 1073K for 72h in vacuum,https://virginia.app.box.com/file/2099615567441,,,,,,
Fe2VAl,Fe1.70Co0.30VAl,X2YZ,Co,0.3,Fe,448.29,-82.8791,3.44E-06,2.90E+05,Poly,Bulk, annealed at 1073K for 72h in vacuum,https://virginia.app.box.com/file/2099615567441,,,,,,
Fe2VAl,Fe1.70Co0.30VAl,X2YZ,Co,0.3,Fe,597.1404,-66.6442,3.50E-06,2.85E+05,Poly,Bulk, annealed at 1073K for 72h in vacuum,https://virginia.app.box.com/file/2099615567441,,,,,,
Fe2VAl,Fe1.70Co0.30VAl,X2YZ,Co,0.3,Fe,741.4712,-52.3051,3.29E-06,3.04E+05,Poly,Bulk, annealed at 1073K for 72h in vacuum,https://virginia.app.box.com/file/2099615567441,,,,,,
Fe2VAl,Fe1.70Co0.30VAl,X2YZ,Co,0.3,Fe,850.6044,-43.2603,3.09E-06,3.24E+05,Poly,Bulk, annealed at 1073K for 72h in vacuum,https://virginia.app.box.com/file/2099615567441,,,,,,
Fe2VAl,Fe1.60Co0.40VAl,X2YZ,Co,0.4,Fe,301.0734,-63.7985,2.93E-06,3.41E+05,Poly,Bulk, annealed at 1073K for 72h in vacuum,https://virginia.app.box.com/file/2099615567441,,,,,,
Fe2VAl,Fe1.60Co0.40VAl,X2YZ,Co,0.4,Fe,446.9716,-73.0048,3.33E-06,3.01E+05,Poly,Bulk, annealed at 1073K for 72h in vacuum,https://virginia.app.box.com/file/2099615567441,,,,,,
Fe2VAl,Fe1.60Co0.40VAl,X2YZ,Co,0.4,Fe,601.7015,-67.0268,3.46E-06,2.89E+05,Poly,Bulk, annealed at 1073K for 72h in vacuum,https://virginia.app.box.com/file/2099615567441,,,,,,
Fe2VAl,Fe1.60Co0.40VAl,X2YZ,Co,0.4,Fe,737.007,-57.239,3.35E-06,2.98E+05,Poly,Bulk, annealed at 1073K for 72h in vacuum,https://virginia.app.box.com/file/2099615567441,,,,,,
Fe2VAl,Fe1.60Co0.40VAl,X2YZ,Co,0.4,Fe,851.8605,-49.7168,3.24E-06,3.09E+05,Poly,Bulk, annealed at 1073K for 72h in vacuum,https://virginia.app.box.com/file/2099615567441,,,,,,
Fe2VAl,Fe1.40Co0.60VAl,X2YZ,Co,0.6,Fe,298.5265,-48.9868,2.44E-06,4.10E+05,Poly,Bulk, annealed at 1073K for 72h in vacuum,https://virginia.app.box.com/file/2099615567441,,,,,,
Fe2VAl,Fe1.40Co0.60VAl,X2YZ,Co,0.6,Fe,453.6091,-62.3761,2.75E-06,3.63E+05,Poly,Bulk, annealed at 1073K for 72h in vacuum,https://virginia.app.box.com/file/2099615567441,,,,,,
Fe2VAl,Fe1.40Co0.60VAl,X2YZ,Co,0.6,Fe,592.5379,-63.983,2.88E-06,3.47E+05,Poly,Bulk, annealed at 1073K for 72h in vacuum,https://virginia.app.box.com/file/2099615567441,,,,,,
Fe2VAl,Fe1.40Co0.60VAl,X2YZ,Co,0.6,Fe,740.4849,-60.6589,2.89E-06,3.46E+05,Poly,Bulk, annealed at 1073K for 72h in vacuum,https://virginia.app.box.com/file/2099615567441,,,,,,
Fe2VAl,Fe1.40Co0.60VAl,X2YZ,Co,0.6,Fe,849.6941,-55.7913,2.84E-06,3.52E+05,Poly,Bulk, annealed at 1073K for 72h in vacuum,https://virginia.app.box.com/file/2099615567441,,,,,,
Fe2VAl,Fe1.20Co0.80VAl,X2YZ,Co,0.8,Fe,299.6236,-46.709,2.20E-06,4.54E+05,Poly,Bulk, annealed at 1073K for 72h in vacuum,https://virginia.app.box.com/file/2099615567441,,,,,,
Fe2VAl,Fe1.20Co0.80VAl,X2YZ,Co,0.8,Fe,486.5298,-57.0805,2.53E-06,3.95E+05,Poly,Bulk, annealed at 1073K for 72h in vacuum,https://virginia.app.box.com/file/2099615567441,,,,,,
Fe2VAl,Fe1.20Co0.80VAl,X2YZ,Co,0.8,Fe,650.5269,-59.8425,2.64E-06,3.78E+05,Poly,Bulk, annealed at 1073K for 72h in vacuum,https://virginia.app.box.com/file/2099615567441,,,,,,
Fe2VAl,Fe1.20Co0.80VAl,X2YZ,Co,0.8,Fe,848.5556,-55.7906,2.64E-06,3.78E+05,Poly,Bulk, annealed at 1073K for 72h in vacuum,https://virginia.app.box.com/file/2099615567441,,,,,,
Fe2VAl,FeCoVAl,X2YZ,Co,1,Fe,302.9285,-40.6352,2.01E-06,4.97E+05,Poly,Bulk, annealed at 1073K for 72h in vacuum,https://virginia.app.box.com/file/2099615567441,,,,,,
Fe2VAl,FeCoVAl,X2YZ,Co,1,Fe,501.2684,-53.6721,2.29E-06,4.37E+05,Poly,Bulk, annealed at 1073K for 72h in vacuum,https://virginia.app.box.com/file/2099615567441,,,,,,
Fe2VAl,FeCoVAl,X2YZ,Co,1,Fe,699.4285,-56.8355,2.43E-06,4.11E+05,Poly,Bulk, annealed at 1073K for 72h in vacuum,https://virginia.app.box.com/file/2099615567441,,,,,,
Fe2VAl,FeCoVAl,X2YZ,Co,1,Fe,847.3894,-54.2709,2.46E-06,4.06E+05,Poly,Bulk, annealed at 1073K for 72h in vacuum,https://virginia.app.box.com/file/2099615567441,,,,,,
Fe2VAl,Fe2V0.9Nb0.1Al,X2YZ,Nb,0.1,V,199.3726,28.5475,1.10E-05,,Poly,Bulk,annealed for 5 days at 1173 K,S1063782619130207.pdf | Powered by Box,,,,,,
Fe2VAl,Fe2V0.9Nb0.1Al,X2YZ,Nb,0.1,V,324.3143,19.2408,7.77E-06,,Poly,Bulk,annealed for 5 days at 1173 K,S1063782619130207.pdf | Powered by Box,,,,,,
Fe2VAl,Fe2V0.9Nb0.1Al,X2YZ,Nb,0.1,V,431.002,7.0226,5.42E-06,,Poly,Bulk,annealed for 5 days at 1173 K,S1063782619130207.pdf | Powered by Box,,,,,,
Fe2VAl,Fe2V0.9Nb0.1Al,X2YZ,Nb,0.1,V,531.918,-3.0561,4.04E-06,,Poly,Bulk,annealed for 5 days at 1173 K,S1063782619130207.pdf | Powered by Box,,,,,,
Fe2VAl,Fe2V0.9Nb0.1Al,X2YZ,Nb,0.1,V,598.9862,-4.118,3.50E-06,,Poly,Bulk,annealed for 5 days at 1173 K,S1063782619130207.pdf | Powered by Box,,,,,,
Fe2VAl,Fe2V0.8Nb0.2Al,X2YZ,Nb,0.2,V,201.7717,21.3277,7.43E-06,,Poly,Bulk,annealed for 5 days at 1173 K,S1063782619130207.pdf | Powered by Box,,,,,,
Fe2VAl,Fe2V0.8Nb0.2Al,X2YZ,Nb,0.2,V,319.3154,16.7113,5.94E-06,,Poly,Bulk,annealed for 5 days at 1173 K,S1063782619130207.pdf | Powered by Box,,,,,,
Fe2VAl,Fe2V0.8Nb0.2Al,X2YZ,Nb,0.2,V,442.5807,5.713,4.60E-06,,Poly,Bulk,annealed for 5 days at 1173 K,S1063782619130207.pdf | Powered by Box,,,,,,
Fe2VAl,Fe2V0.8Nb0.2Al,X2YZ,Nb,0.2,V,599.8394,-1.9995,3.49E-06,,Poly,Bulk,annealed for 5 days at 1173 K,S1063782619130207.pdf | Powered by Box,,,,,,
Fe2VAl,Fe2V0.9Nb0.1Al0.9Ga0.1,X2YZ,"Nb, Ga",0.1,"V, Al",199.9598,-61.818,7.12E-06,,Poly,Bulk,annealed for 5 days at 1173 K,S1063782619130207.pdf | Powered by Box,,,,,,
Fe2VAl,Fe2V0.9Nb0.1Al0.9Ga0.1,X2YZ,"Nb, Ga",0.1,"V, Al",276.8401,-73.5172,6.21E-06,,Poly,Bulk,annealed for 5 days at 1173 K,S1063782619130207.pdf | Powered by Box,,,,,,
Fe2VAl,Fe2V0.9Nb0.1Al0.9Ga0.1,X2YZ,"Nb, Ga",0.1,"V, Al",353.0929,-68.2447,5.44E-06,,Poly,Bulk,annealed for 5 days at 1173 K,S1063782619130207.pdf | Powered by Box,,,,,,
Fe2VAl,Fe2V0.9Nb0.1Al0.9Ga0.1,X2YZ,"Nb, Ga",0.1,"V, Al",461.8284,-47.3785,4.50E-06,,Poly,Bulk,annealed for 5 days at 1173 K,S1063782619130207.pdf | Powered by Box,,,,,,
Fe2VAl,Fe2V0.9Nb0.1Al0.9Ga0.1,X2YZ,"Nb, Ga",0.1,"V, Al",599.6487,-18.1201,3.53E-06,,Poly,Bulk,annealed for 5 days at 1173 K,S1063782619130207.pdf | Powered by Box,,,,,,
Fe2VAl,Fe2V0.8Nb0.2Al0.8Ga0.2,X2YZ,"Nb, Ga",0.2,"V, Al",200.8131,10.3005,5.88E-06,,Poly,Bulk,annealed for 5 days at 1173 K,S1063782619130207.pdf | Powered by Box,,,,,,
Fe2VAl,Fe2V0.8Nb0.2Al0.8Ga0.2,X2YZ,"Nb, Ga",0.2,"V, Al",309.2223,3.5919,4.75E-06,,Poly,Bulk,annealed for 5 days at 1173 K,S1063782619130207.pdf | Powered by Box,,,,,,
Fe2VAl,Fe2V0.8Nb0.2Al0.8Ga0.2,X2YZ,"Nb, Ga",0.2,"V, Al",424.2666,-2.2893,3.83E-06,,Poly,Bulk,annealed for 5 days at 1173 K,S1063782619130207.pdf | Powered by Box,,,,,,
Fe2VAl,Fe2V0.8Nb0.2Al0.8Ga0.2,X2YZ,"Nb, Ga",0.2,"V, Al",599.7741,-7.5144,2.83E-06,,Poly,Bulk,annealed for 5 days at 1173 K,S1063782619130207.pdf | Powered by Box,,,,,,
Fe2VAl,Fe2VAl0.9Ga0.1,X2YZ,Ga,0.1,Al,200.3062,-32.5464,1.14E-05,,Poly,Bulk,annealed for 5 days at 1173 K,S1063782619130207.pdf | Powered by Box,,,,,,
Fe2VAl,Fe2VAl0.9Ga0.1,X2YZ,Ga,0.1,Al,300.3789,-43.8951,7.53E-06,,Poly,Bulk,annealed for 5 days at 1173 K,S1063782619130207.pdf | Powered by Box,,,,,,
Fe2VAl,Fe2VAl0.9Ga0.1,X2YZ,Ga,0.1,Al,382.3935,-41.6106,5.87E-06,,Poly,Bulk,annealed for 5 days at 1173 K,S1063782619130207.pdf | Powered by Box,,,,,,
Fe2VAl,Fe2VAl0.9Ga0.1,X2YZ,Ga,0.1,Al,477.6531,-39.7925,4.68E-06,,Poly,Bulk,annealed for 5 days at 1173 K,S1063782619130207.pdf | Powered by Box,,,,,,
Fe2VAl,Fe2VAl0.9Ga0.1,X2YZ,Ga,0.1,Al,592.7928,-37.6134,3.21E-06,,Poly,Bulk,annealed for 5 days at 1173 K,S1063782619130207.pdf | Powered by Box,,,,,,
Fe2VAl,Fe2VAl0.8Ga0.2,X2YZ,Ga,0.2,Al,198.9009,-81.3298,7.98E-06,,Poly,Bulk,annealed for 5 days at 1173 K,S1063782619130207.pdf | Powered by Box,,,,,,
Fe2VAl,Fe2VAl0.8Ga0.2,X2YZ,Ga,0.2,Al,276.6494,-89.6378,6.99E-06,,Poly,Bulk,annealed for 5 days at 1173 K,S1063782619130207.pdf | Powered by Box,,,,,,
Fe2VAl,Fe2VAl0.8Ga0.2,X2YZ,Ga,0.2,Al,371.1912,-78.4841,5.81E-06,,Poly,Bulk,annealed for 5 days at 1173 K,S1063782619130207.pdf | Powered by Box,,,,,,
Fe2VAl,Fe2VAl0.8Ga0.2,X2YZ,Ga,0.2,Al,487.4551,-51.2783,4.63E-06,,Poly,Bulk,annealed for 5 days at 1173 K,S1063782619130207.pdf | Powered by Box,,,,,,
Fe2VAl,Fe2VAl0.8Ga0.2,X2YZ,Ga,0.2,Al,600.2509,-37.2129,3.56E-06,,Poly,Bulk,annealed for 5 days at 1173 K,S1063782619130207.pdf | Powered by Box,,,,,,
Fe2VAl,Fe2VAlV0.9Ti0.1,X2YZ,Ti,0.1,V,327.3465,39.2393,5.78385E-06,172895.3,Poly,Bulk,"annealed at 1073K for 72 hours, remeleted in arc furnance 3 times",THERMOELECTRIC PERFORMANCE OF Fe2ALV/CNT-BASED ALLOYS,,,,,,
Fe2VAl,Fe2VAlV0.9Ti0.1,X2YZ,Ti,0.1,V,346.9378,38.7414,5.65164E-06,176939.9,Poly,Bulk,"annealed at 1073K for 72 hours, remeleted in arc furnance 3 times",THERMOELECTRIC PERFORMANCE OF Fe2ALV/CNT-BASED ALLOYS,,,,,,
Fe2VAl,Fe2VAlV0.9Ti0.1,X2YZ,Ti,0.1,V,365.4385,38.4647,5.53215E-06,180761.4,Poly,Bulk,"annealed at 1073K for 72 hours, remeleted in arc furnance 3 times",THERMOELECTRIC PERFORMANCE OF Fe2ALV/CNT-BASED ALLOYS,,,,,,
Fe2VAl,Fe2VAlV0.9Ti0.1,X2YZ,Ti,0.1,V,385.0285,38.0775,5.42853E-06,184212.1,Poly,Bulk,"annealed at 1073K for 72 hours, remeleted in arc furnance 3 times",THERMOELECTRIC PERFORMANCE OF Fe2ALV/CNT-BASED ALLOYS,,,,,,
Fe2VAl,Fe2VAlV0.9Ti0.1,X2YZ,Ti,0.1,V,410.3788,36.9156,5.26576E-06,189906.1,Poly,Bulk,"annealed at 1073K for 72 hours, remeleted in arc furnance 3 times",THERMOELECTRIC PERFORMANCE OF Fe2ALV/CNT-BASED ALLOYS,,,,,,
Fe2VAl,Fe2VAlV0.9Ti0.1,X2YZ,Ti,0.1,V,440.7129,34.9239,5.03349E-06,198669.5,Poly,Bulk,"annealed at 1073K for 72 hours, remeleted in arc furnance 3 times",THERMOELECTRIC PERFORMANCE OF Fe2ALV/CNT-BASED ALLOYS,,,,,,
Fe2VAl,Fe2VAlV0.9Ti0.1,X2YZ,Ti,0.1,V,465.4331,34.4813,5.04867E-06,198072,Poly,Bulk,"annealed at 1073K for 72 hours, remeleted in arc furnance 3 times",THERMOELECTRIC PERFORMANCE OF Fe2ALV/CNT-BASED ALLOYS,,,,,,
Fe2VAl,Fe2VAl,X2YZ,X,X,X,293.2606,29.2605,9.38E-05,,Poly,Bulk,heat treatment at 900C for one week,Isoelectronic Modifications of Thermoelectric Properties in Fe2V1−xNbxAl,,,,,,
Fe2VAl,Fe2VAl,X2YZ,X,X,X,375.5775,22.9736,1.62E-04,,Poly,Bulk,heat treatment at 900C for one week,Isoelectronic Modifications of Thermoelectric Properties in Fe2V1−xNbxAl,,,,,,
Fe2VAl,Fe2VAl,X2YZ,X,X,X,474.7543,14.9892,3.05E-04,,Poly,Bulk,heat treatment at 900C for one week,Isoelectronic Modifications of Thermoelectric Properties in Fe2V1−xNbxAl,,,,,,
Fe2VAl,Fe2VAl,X2YZ,X,X,X,612.8351,3.2694,6.18E-04,,Poly,Bulk,heat treatment at 900C for one week,Isoelectronic Modifications of Thermoelectric Properties in Fe2V1−xNbxAl,,,,,,
Fe2VAl,Fe2VAl,X2YZ,X,X,X,733.3587,-4.0439,9.99E-04,,Poly,Bulk,heat treatment at 900C for one week,Isoelectronic Modifications of Thermoelectric Properties in Fe2V1−xNbxAl,,,,,,
Fe2VAl,Fe2VAl,X2YZ,X,X,X,832.4228,-5.9340,1.39E-03,,Poly,Bulk,heat treatment at 900C for one week,Isoelectronic Modifications of Thermoelectric Properties in Fe2V1−xNbxAl,,,,,,
Fe2VAl,Fe2V0.975Nb0.025Al,X2YZ,Nb,0.025,V,303.7606,21.4703,1.02E-04,,Poly,Bulk,heat treatment at 900C for one week,Isoelectronic Modifications of Thermoelectric Properties in Fe2V1−xNbxAl,,,,,,
Fe2VAl,Fe2V0.975Nb0.025Al,X2YZ,Nb,0.025,V,433.3426,14.3237,5.96E-05,,Poly,Bulk,heat treatment at 900C for one week,Isoelectronic Modifications of Thermoelectric Properties in Fe2V1−xNbxAl,,,,,,
Fe2VAl,Fe2V0.975Nb0.025Al,X2YZ,Nb,0.025,V,589.5465,2.5989,3.88E-05,,Poly,Bulk,heat treatment at 900C for one week,Isoelectronic Modifications of Thermoelectric Properties in Fe2V1−xNbxAl,,,,,,
Fe2VAl,Fe2V0.975Nb0.025Al,X2YZ,Nb,0.025,V,692.5630,-3.0167,3.49E-05,,Poly,Bulk,heat treatment at 900C for one week,Isoelectronic Modifications of Thermoelectric Properties in Fe2V1−xNbxAl,,,,,,
Fe2VAl,Fe2V0.975Nb0.025Al,X2YZ,Nb,0.025,V,792.9435,-6.0921,3.16E-05,,Poly,Bulk,heat treatment at 900C for one week,Isoelectronic Modifications of Thermoelectric Properties in Fe2V1−xNbxAl,,,,,,
Fe2VAl,Fe2V0.95Nb0.05Al,X2YZ,Nb,0.05,V,295.6336,40.9406,8.82E-05,,Poly,Bulk,heat treatment at 900C for one week,Isoelectronic Modifications of Thermoelectric Properties in Fe2V1−xNbxAl,,,,,,
Fe2VAl,Fe2V0.95Nb0.05Al,X2YZ,Nb,0.05,V,374.7299,33.8082,6.06E-05,,Poly,Bulk,heat treatment at 900C for one week,Isoelectronic Modifications of Thermoelectric Properties in Fe2V1−xNbxAl,,,,,,
Fe2VAl,Fe2V0.95Nb0.05Al,X2YZ,Nb,0.05,V,476.5865,20.9137,4.23E-05,,Poly,Bulk,heat treatment at 900C for one week,Isoelectronic Modifications of Thermoelectric Properties in Fe2V1−xNbxAl,,,,,,
Fe2VAl,Fe2V0.95Nb0.05Al,X2YZ,Nb,0.05,V,630.3015,3.7724,3.36E-05,,Poly,Bulk,heat treatment at 900C for one week,Isoelectronic Modifications of Thermoelectric Properties in Fe2V1−xNbxAl,,,,,,
Fe2VAl,Fe2V0.95Nb0.05Al,X2YZ,Nb,0.05,V,732.6833,-2.5201,3.15E-05,,Poly,Bulk,heat treatment at 900C for one week,Isoelectronic Modifications of Thermoelectric Properties in Fe2V1−xNbxAl,,,,,,
Fe2VAl,Fe2V0.95Nb0.05Al,X2YZ,Nb,0.05,V,816.2164,-4.5751,2.68E-05,,Poly,Bulk,heat treatment at 900C for one week,Isoelectronic Modifications of Thermoelectric Properties in Fe2V1−xNbxAl,,,,,,
Fe2VAl,Fe2V0.95Nb0.05Al,X2YZ,Nb,0.05,V,882.9179,-6.4561,1.87E-05,,Poly,Bulk,heat treatment at 900C for one week,Isoelectronic Modifications of Thermoelectric Properties in Fe2V1−xNbxAl,,,,,,
Fe2VAl,Fe2V0.925Nb0.075Al,X2YZ,Nb,0.075,V,301.3681,45.8483,7.71E-05,,Poly,Bulk,heat treatment at 900C for one week,Isoelectronic Modifications of Thermoelectric Properties in Fe2V1−xNbxAl,,,,,,
Fe2VAl,Fe2V0.925Nb0.075Al,X2YZ,Nb,0.075,V,435.0277,28.2047,4.38E-05,,Poly,Bulk,heat treatment at 900C for one week,Isoelectronic Modifications of Thermoelectric Properties in Fe2V1−xNbxAl,,,,,,
Fe2VAl,Fe2V0.925Nb0.075Al,X2YZ,Nb,0.075,V,538.9168,10.4003,3.72E-05,,Poly,Bulk,heat treatment at 900C for one week,Isoelectronic Modifications of Thermoelectric Properties in Fe2V1−xNbxAl,,,,,,
Fe2VAl,Fe2V0.925Nb0.075Al,X2YZ,Nb,0.075,V,635.5202,1.5702,3.17E-05,,Poly,Bulk,heat treatment at 900C for one week,Isoelectronic Modifications of Thermoelectric Properties in Fe2V1−xNbxAl,,,,,,
Fe2VAl,Fe2V0.925Nb0.075Al,X2YZ,Nb,0.075,V,741.1132,-3.3689,2.74E-05,,Poly,Bulk,heat treatment at 900C for one week,Isoelectronic Modifications of Thermoelectric Properties in Fe2V1−xNbxAl,,,,,,
Fe2VAl,Fe2V0.925Nb0.075Al,X2YZ,Nb,0.075,V,838.2512,-6.1049,3.04E-05,,Poly,Bulk,heat treatment at 900C for one week,Isoelectronic Modifications of Thermoelectric Properties in Fe2V1−xNbxAl,,,,,,
Fe2VAl,Fe2V0.90Nb0.10Al,X2YZ,Nb,0.1,V,292.6306,98.3296,5.25E-05,,Poly,Bulk,heat treatment at 900C for one week,Isoelectronic Modifications of Thermoelectric Properties in Fe2V1−xNbxAl,,,,,,
Fe2VAl,Fe2V0.90Nb0.10Al,X2YZ,Nb,0.1,V,362.8344,82.0582,4.75E-05,,Poly,Bulk,heat treatment at 900C for one week,Isoelectronic Modifications of Thermoelectric Properties in Fe2V1−xNbxAl,,,,,,
Fe2VAl,Fe2V0.90Nb0.10Al,X2YZ,Nb,0.1,V,431.1810,61.2167,4.32E-05,,Poly,Bulk,heat treatment at 900C for one week,Isoelectronic Modifications of Thermoelectric Properties in Fe2V1−xNbxAl,,,,,,
Fe2VAl,Fe2V0.90Nb0.10Al,X2YZ,Nb,0.1,V,485.1847,45.9657,4.02E-05,,Poly,Bulk,heat treatment at 900C for one week,Isoelectronic Modifications of Thermoelectric Properties in Fe2V1−xNbxAl,,,,,,
Fe2VAl,Fe2V0.90Nb0.10Al,X2YZ,Nb,0.1,V,591.1564,20.5428,3.53E-05,,Poly,Bulk,heat treatment at 900C for one week,Isoelectronic Modifications of Thermoelectric Properties in Fe2V1−xNbxAl,,,,,,
Fe2VAl,Fe2V0.90Nb0.10Al,X2YZ,Nb,0.1,V,643.0619,13.7567,3.34E-05,,Poly,Bulk,heat treatment at 900C for one week,Isoelectronic Modifications of Thermoelectric Properties in Fe2V1−xNbxAl,,,,,,
Fe2VAl,Fe2V0.90Nb0.10Al,X2YZ,Nb,0.1,V,796.7049,0.5090,3.01E-05,,Poly,Bulk,heat treatment at 900C for one week,Isoelectronic Modifications of Thermoelectric Properties in Fe2V1−xNbxAl,,,,,,
Fe2VAl,Fe2V0.85Nb0.15Al,X2YZ,Nb,0.15,V,294.3853,73.4439,5.28E-05,,Poly,Bulk,heat treatment at 900C for one week,Isoelectronic Modifications of Thermoelectric Properties in Fe2V1−xNbxAl,,,,,,
Fe2VAl,Fe2V0.85Nb0.15Al,X2YZ,Nb,0.15,V,378.2033,55.9838,4.29E-05,,Poly,Bulk,heat treatment at 900C for one week,Isoelectronic Modifications of Thermoelectric Properties in Fe2V1−xNbxAl,,,,,,
Fe2VAl,Fe2V0.85Nb0.15Al,X2YZ,Nb,0.15,V,484.1844,30.0530,3.36E-05,,Poly,Bulk,heat treatment at 900C for one week,Isoelectronic Modifications of Thermoelectric Properties in Fe2V1−xNbxAl,,,,,,
Fe2VAl,Fe2V0.85Nb0.15Al,X2YZ,Nb,0.15,V,595.2278,10.3845,2.86E-05,,Poly,Bulk,heat treatment at 900C for one week,Isoelectronic Modifications of Thermoelectric Properties in Fe2V1−xNbxAl,,,,,,
Fe2VAl,Fe2V0.85Nb0.15Al,X2YZ,Nb,0.15,V,690.5367,1.5547,2.67E-05,,Poly,Bulk,heat treatment at 900C for one week,Isoelectronic Modifications of Thermoelectric Properties in Fe2V1−xNbxAl,,,,,,
Fe2VAl,Fe2V0.85Nb0.15Al,X2YZ,Nb,0.15,V,760.5120,-2.3587,2.51E-05,,Poly,Bulk,heat treatment at 900C for one week,Isoelectronic Modifications of Thermoelectric Properties in Fe2V1−xNbxAl,,,,,,
Fe2VAl,Fe2V0.85Nb0.15Al,X2YZ,Nb,0.15,V,838.2324,-5.0892,2.17E-05,,Poly,Bulk,heat treatment at 900C for one week,Isoelectronic Modifications of Thermoelectric Properties in Fe2V1−xNbxAl,,,,,,
Fe2VAl,Fe2VAl0.97Sb0.03,X2YZ,Sb,0.03,Al,348.9735,-110.4271,6.99E-06,,Poly,Bulk,powder metallurgical process,52_1546.pdf | Powered by Box,,,,,,
Fe2VAl,Fe2VAl0.97Sb0.03,X2YZ,Sb,0.03,Al,473.5874,-64.5729,5.62E-06,,Poly,Bulk,powder metallurgical process,52_1546.pdf | Powered by Box,,,,,,
Fe2VAl,Fe2VAl0.97Sb0.03,X2YZ,Sb,0.03,Al,593.2406,-35.6784,4.64E-06,,Poly,Bulk,powder metallurgical process,52_1546.pdf | Powered by Box,,,,,,
Fe2VAl,Fe2VAl0.97Sb0.03,X2YZ,Sb,0.03,Al,749.4117,-20.603,3.73E-06,,Poly,Bulk,powder metallurgical process,52_1546.pdf | Powered by Box,,,,,,
Fe2VAl,Fe2V0.84Ti0.16Al0.97Sb0.03,X2YZ,"Sb, Ti","0.03, 0.16","Al, V",349.9387,87.4372,4.00E-06,,Poly,Bulk,powder metallurgical process,52_1546.pdf | Powered by Box,,,,,,
Fe2VAl,Fe2V0.84Ti0.16Al0.97Sb0.03,X2YZ,"Sb, Ti","0.03, 0.16","Al, V",445.0545,86.1809,4.12E-06,,Poly,Bulk,powder metallurgical process,52_1546.pdf | Powered by Box,,,,,,
Fe2VAl,Fe2V0.84Ti0.16Al0.97Sb0.03,X2YZ,"Sb, Ti","0.03, 0.16","Al, V",576.6117,55.402,3.96E-06,,Poly,Bulk,powder metallurgical process,52_1546.pdf | Powered by Box,,,,,,
Fe2VAl,Fe2V0.84Ti0.16Al0.97Sb0.03,X2YZ,"Sb, Ti","0.03, 0.16","Al, V",748.3975,21.4824,3.45E-06,,Poly,Bulk,powder metallurgical process,52_1546.pdf | Powered by Box,,,,,,
Fe2VAl,Fe2V0.9Ti0.1Al,X2YZ,Ti,0.1,V,345.0607,87.4372,4.27E-06,,Poly,Bulk,powder metallurgical process,52_1546.pdf | Powered by Box,,,,,,
Fe2VAl,Fe2V0.9Ti0.1Al,X2YZ,Ti,0.1,V,464.5238,77.3869,4.24E-06,,Poly,Bulk,powder metallurgical process,52_1546.pdf | Powered by Box,,,,,,
Fe2VAl,Fe2V0.9Ti0.1Al,X2YZ,Ti,0.1,V,598.5047,43.4673,3.91E-06,,Poly,Bulk,powder metallurgical process,52_1546.pdf | Powered by Box,,,,,,
Fe2VAl,Fe2V0.9Ti0.1Al,X2YZ,Ti,0.1,V,750.7997,13.9447,3.41E-06,,Poly,Bulk,powder metallurgical process,52_1546.pdf | Powered by Box,,,,,,
Fe2VAl,Fe2Val0.9Si0.07Sb0.03,X2YZ,"Sb, Si","0.03, 0.07",Al,345.3181,-109.799,4.02E-06,,Poly,Bulk,powder metallurgical process,52_1546.pdf | Powered by Box,,,,,,
Fe2VAl,Fe2Val0.9Si0.07Sb0.03,X2YZ,"Sb, Si","0.03, 0.07",Al,444.1353,-102.2613,4.31E-06,,Poly,Bulk,powder metallurgical process,52_1546.pdf | Powered by Box,,,,,,
Fe2VAl,Fe2Val0.9Si0.07Sb0.03,X2YZ,"Sb, Si","0.03, 0.07",Al,571.1239,-69.598,4.33E-06,,Poly,Bulk,powder metallurgical process,52_1546.pdf | Powered by Box,,,,,,
Fe2VAl,Fe2Val0.9Si0.07Sb0.03,X2YZ,"Sb, Si","0.03, 0.07",Al,746.893,-36.9347,3.82E-06,,Poly,Bulk,powder metallurgical process,52_1546.pdf | Powered by Box,,,,,,
Fe2VAl,Fe2VAl0.9Si0.1,X2YZ,Si,0.1,Al,350.1318,-122.9899,4.11E-06,,Poly,Bulk,powder metallurgical process,52_1546.pdf | Powered by Box,,,,,,
Fe2VAl,Fe2VAl0.9Si0.1,X2YZ,Si,0.1,Al,478.2939,-99.7487,4.34E-06,,Poly,Bulk,powder metallurgical process,52_1546.pdf | Powered by Box,,,,,,
Fe2VAl,Fe2VAl0.9Si0.1,X2YZ,Si,0.1,Al,627.2705,-59.5477,4.03E-06,,Poly,Bulk,powder metallurgical process,52_1546.pdf | Powered by Box,,,,,,
Fe2VAl,Fe2VAl0.9Si0.1,X2YZ,Si,0.1,Al,748.1125,-36.9347,3.61E-06,,Poly,Bulk,powder metallurgical process,52_1546.pdf | Powered by Box,,,,,,
Fe2VAl,Fe2VAl,X2YZ,X,X,X,92.3591,16.5543,1.95E-05,,Poly,Bulk,,Nishino_2011_IOP_Conf._Ser.__Mater._Sci._Eng._18_142001.pdf | Powered by Box,,,,,,
Fe2VAl,Fe2VAl,X2YZ,X,X,X,204.9986,26.8332,1.24E-05,,Poly,Bulk,,Nishino_2011_IOP_Conf._Ser.__Mater._Sci._Eng._18_142001.pdf | Powered by Box,,,,,,
Fe2VAl,Fe2VAl,X2YZ,X,X,X,310.9703,28.9031,7.14E-06,,Poly,Bulk,,Nishino_2011_IOP_Conf._Ser.__Mater._Sci._Eng._18_142001.pdf | Powered by Box,,,,,,
Fe2VAl,Fe2VAl,X2YZ,X,X,X,401.0325,28.1806,4.78E-06,,Poly,Bulk,,Nishino_2011_IOP_Conf._Ser.__Mater._Sci._Eng._18_142001.pdf | Powered by Box,,,,,,
Fe2VAl,Fe2VAl0.97Si0.03,X2YZ,Si,0.03,Al,87.9911,-54.9182,6.46E-06,,Poly,Bulk,,Nishino_2011_IOP_Conf._Ser.__Mater._Sci._Eng._18_142001.pdf | Powered by Box,,,,,,
Fe2VAl,Fe2VAl0.97Si0.03,X2YZ,Si,0.03,Al,147.4326,-84.1295,7.24E-06,,Poly,Bulk,,Nishino_2011_IOP_Conf._Ser.__Mater._Sci._Eng._18_142001.pdf | Powered by Box,,,,,,
Fe2VAl,Fe2VAl0.97Si0.03,X2YZ,Si,0.03,Al,216.1789,-107.3028,7.48E-06,,Poly,Bulk,,Nishino_2011_IOP_Conf._Ser.__Mater._Sci._Eng._18_142001.pdf | Powered by Box,,,,,,
Fe2VAl,Fe2VAl0.97Si0.03,X2YZ,Si,0.03,Al,281.1563,-93.4007,6.90E-06,,Poly,Bulk,,Nishino_2011_IOP_Conf._Ser.__Mater._Sci._Eng._18_142001.pdf | Powered by Box,,,,,,
Fe2VAl,Fe2VAl0.97Si0.03,X2YZ,Si,0.03,Al,356.8714,-53.8182,6.00E-06,,Poly,Bulk,,Nishino_2011_IOP_Conf._Ser.__Mater._Sci._Eng._18_142001.pdf | Powered by Box,,,,,,
Fe2VAl,Fe2VAl0.97Si0.03,X2YZ,Si,0.03,Al,402.0109,-34.5426,5.35E-06,,Poly,Bulk,,Nishino_2011_IOP_Conf._Ser.__Mater._Sci._Eng._18_142001.pdf | Powered by Box,,,,,,
Fe2VAl,Fe2VAl0.95Si0.05,X2YZ,Si,0.05,Al,89.3067,-56.5491,2.07E-06,,Poly,Bulk,,Nishino_2011_IOP_Conf._Ser.__Mater._Sci._Eng._18_142001.pdf | Powered by Box,,,,,,
Fe2VAl,Fe2VAl0.95Si0.05,X2YZ,Si,0.05,Al,176.5573,-86.7377,3.03E-06,,Poly,Bulk,,Nishino_2011_IOP_Conf._Ser.__Mater._Sci._Eng._18_142001.pdf | Powered by Box,,,,,,
Fe2VAl,Fe2VAl0.95Si0.05,X2YZ,Si,0.05,Al,271.7731,-113.6209,4.19E-06,,Poly,Bulk,,Nishino_2011_IOP_Conf._Ser.__Mater._Sci._Eng._18_142001.pdf | Powered by Box,,,,,,
Fe2VAl,Fe2VAl0.95Si0.05,X2YZ,Si,0.05,Al,349.8453,-126.9378,4.36E-06,,Poly,Bulk,,Nishino_2011_IOP_Conf._Ser.__Mater._Sci._Eng._18_142001.pdf | Powered by Box,,,,,,
Fe2VAl,Fe2VAl0.95Si0.05,X2YZ,Si,0.05,Al,402.8387,-124.5392,4.32E-06,,Poly,Bulk,,Nishino_2011_IOP_Conf._Ser.__Mater._Sci._Eng._18_142001.pdf | Powered by Box,,,,,,
Fe2VAl,Fe2VAl0.9Si0.1,X2YZ,Si,0.1,Al,87.9911,-54.9182,1.04E-06,,Poly,Bulk,,Nishino_2011_IOP_Conf._Ser.__Mater._Sci._Eng._18_142001.pdf | Powered by Box,,,,,,
Fe2VAl,Fe2VAl0.9Si0.1,X2YZ,Si,0.1,Al,172.5957,-84.572,1.54E-06,,Poly,Bulk,,Nishino_2011_IOP_Conf._Ser.__Mater._Sci._Eng._18_142001.pdf | Powered by Box,,,,,,
Fe2VAl,Fe2VAl0.9Si0.1,X2YZ,Si,0.1,Al,255.9058,-108.7767,2.20E-06,,Poly,Bulk,,Nishino_2011_IOP_Conf._Ser.__Mater._Sci._Eng._18_142001.pdf | Powered by Box,,,,,,
Fe2VAl,Fe2VAl0.9Si0.1,X2YZ,Si,0.1,Al,360.4416,-126.8945,3.28E-06,,Poly,Bulk,,Nishino_2011_IOP_Conf._Ser.__Mater._Sci._Eng._18_142001.pdf | Powered by Box,,,,,,
Fe2VAl,Fe2VAl0.9Si0.1,X2YZ,Si,0.1,Al,401.5142,-124.5447,3.47E-06,,Poly,Bulk,,Nishino_2011_IOP_Conf._Ser.__Mater._Sci._Eng._18_142001.pdf | Powered by Box,,,,,,
Fe2VAl,Fe2VAl0.8Si0.2,X2YZ,Si,0.2,Al,92.0581,-37.9924,5.37E-07,,Poly,Bulk,,Nishino_2011_IOP_Conf._Ser.__Mater._Sci._Eng._18_142001.pdf | Powered by Box,,,,,,
Fe2VAl,Fe2VAl0.8Si0.2,X2YZ,Si,0.2,Al,203.1714,-64.2651,1.01E-06,,Poly,Bulk,,Nishino_2011_IOP_Conf._Ser.__Mater._Sci._Eng._18_142001.pdf | Powered by Box,,,,,,
Fe2VAl,Fe2VAl0.8Si0.2,X2YZ,Si,0.2,Al,290.4912,-81.9079,1.68E-06,,Poly,Bulk,,Nishino_2011_IOP_Conf._Ser.__Mater._Sci._Eng._18_142001.pdf | Powered by Box,,,,,,
Fe2VAl,Fe2VAl0.8Si0.2,X2YZ,Si,0.2,Al,402.9712,-100.5387,2.47E-06,,Poly,Bulk,,Nishino_2011_IOP_Conf._Ser.__Mater._Sci._Eng._18_142001.pdf | Powered by Box,,,,,,
Fe2VAl,Fe2V0.9AlTi0.1,X2YZ,Ti,0.2,V,302.2167,67.1623,1.80E-05,,Poly,Bulk,"annealed for 7 days 800C, additional appealing for 7 days 850C",Enhanced thermopower by double-site substitution of Ti in Fe2(VAl)1-xTi2x,,,,,,
Fe2VAl,Fe2V0.9AlTi0.1,X2YZ,Ti,0.2,V,364.2857,78.9563,2.21E-05,,Poly,Bulk,"annealed for 7 days 800C, additional appealing for 7 days 850C",Enhanced thermopower by double-site substitution of Ti in Fe2(VAl)1-xTi2x,,,,,,
Fe2VAl,Fe2V0.9AlTi0.1,X2YZ,Ti,0.2,V,427.8325,85.8211,2.61E-05,,Poly,Bulk,"annealed for 7 days 800C, additional appealing for 7 days 850C",Enhanced thermopower by double-site substitution of Ti in Fe2(VAl)1-xTi2x,,,,,,
Fe2VAl,Fe2V0.9AlTi0.1,X2YZ,Ti,0.2,V,526.1084,77.8820,3.15E-05,,Poly,Bulk,"annealed for 7 days 800C, additional appealing for 7 days 850C",Enhanced thermopower by double-site substitution of Ti in Fe2(VAl)1-xTi2x,,,,,,
Fe2VAl,Fe2V0.9AlTi0.1,X2YZ,Ti,0.2,V,643.5961,54.8188,3.59E-05,,Poly,Bulk,"annealed for 7 days 800C, additional appealing for 7 days 850C",Enhanced thermopower by double-site substitution of Ti in Fe2(VAl)1-xTi2x,,,,,,
Fe2VAl,Fe2V0.9AlTi0.1,X2YZ,Ti,0.2,V,727.0936,38.0169,3.74E-05,,Poly,Bulk,"annealed for 7 days 800C, additional appealing for 7 days 850C",Enhanced thermopower by double-site substitution of Ti in Fe2(VAl)1-xTi2x,,,,,,
Fe2VAl,Fe2V0.9AlTi0.1,X2YZ,Ti,0.2,V,803.2020,25.1616,3.80E-05,,Poly,Bulk,"annealed for 7 days 800C, additional appealing for 7 days 850C",Enhanced thermopower by double-site substitution of Ti in Fe2(VAl)1-xTi2x,,,,,,
Fe2VAl,Fe2V0.8Al0.9Ti0.3,X2YZ,Ti,0.3,"V, Al",294.8276,113.4925,4.02E-05,,Poly,Bulk,"annealed for 7 days 800C, additional appealing for 7 days 850C",Enhanced thermopower by double-site substitution of Ti in Fe2(VAl)1-xTi2x,,,,,,
Fe2VAl,Fe2V0.8Al0.9Ti0.3,X2YZ,Ti,0.3,"V, Al",352.4631,122.3319,4.52E-05,,Poly,Bulk,"annealed for 7 days 800C, additional appealing for 7 days 850C",Enhanced thermopower by double-site substitution of Ti in Fe2(VAl)1-xTi2x,,,,,,
Fe2VAl,Fe2V0.8Al0.9Ti0.3,X2YZ,Ti,0.3,"V, Al",464.0394,114.0570,5.07E-05,,Poly,Bulk,"annealed for 7 days 800C, additional appealing for 7 days 850C",Enhanced thermopower by double-site substitution of Ti in Fe2(VAl)1-xTi2x,,,,,,
Fe2VAl,Fe2V0.8Al0.9Ti0.3,X2YZ,Ti,0.3,"V, Al",627.3399,68.6270,4.68E-05,,Poly,Bulk,"annealed for 7 days 800C, additional appealing for 7 days 850C",Enhanced thermopower by double-site substitution of Ti in Fe2(VAl)1-xTi2x,,,,,,
Fe2VAl,Fe2V0.8Al0.9Ti0.3,X2YZ,Ti,0.3,"V, Al",704.9261,45.2572,4.30E-05,,Poly,Bulk,"annealed for 7 days 800C, additional appealing for 7 days 850C",Enhanced thermopower by double-site substitution of Ti in Fe2(VAl)1-xTi2x,,,,,,
Fe2VAl,Fe2V0.8Al0.9Ti0.3,X2YZ,Ti,0.3,"V, Al",864.5320,12.6429,3.54E-05,,Poly,Bulk,"annealed for 7 days 800C, additional appealing for 7 days 850C",Enhanced thermopower by double-site substitution of Ti in Fe2(VAl)1-xTi2x,,,,,,
Fe2VAl,Fe2V0.7Al0.8Ti0.5,X2YZ,Ti,0.5,"V, Al",291.1330,119.4085,5.94E-05,,Poly,Bulk,"annealed for 7 days 800C, additional appealing for 7 days 850C",Enhanced thermopower by double-site substitution of Ti in Fe2(VAl)1-xTi2x,,,,,,
Fe2VAl,Fe2V0.7Al0.8Ti0.5,X2YZ,Ti,0.5,"V, Al",370.1970,134.1502,6.48E-05,,Poly,Bulk,"annealed for 7 days 800C, additional appealing for 7 days 850C",Enhanced thermopower by double-site substitution of Ti in Fe2(VAl)1-xTi2x,,,,,,
Fe2VAl,Fe2V0.7Al0.8Ti0.5,X2YZ,Ti,0.5,"V, Al",486.2069,116.3447,6.59E-05,,Poly,Bulk,"annealed for 7 days 800C, additional appealing for 7 days 850C",Enhanced thermopower by double-site substitution of Ti in Fe2(VAl)1-xTi2x,,,,,,
Fe2VAl,Fe2V0.7Al0.8Ti0.5,X2YZ,Ti,0.5,"V, Al",614.7783,67.6482,5.68E-05,,Poly,Bulk,"annealed for 7 days 800C, additional appealing for 7 days 850C",Enhanced thermopower by double-site substitution of Ti in Fe2(VAl)1-xTi2x,,,,,,
Fe2VAl,Fe2V0.7Al0.8Ti0.5,X2YZ,Ti,0.5,"V, Al",729.3103,31.4446,4.47E-05,,Poly,Bulk,"annealed for 7 days 800C, additional appealing for 7 days 850C",Enhanced thermopower by double-site substitution of Ti in Fe2(VAl)1-xTi2x,,,,,,
Fe2VAl,Fe2V0.7Al0.8Ti0.5,X2YZ,Ti,0.5,"V, Al",867.4877,5.7416,3.58E-05,,Poly,Bulk,"annealed for 7 days 800C, additional appealing for 7 days 850C",Enhanced thermopower by double-site substitution of Ti in Fe2(VAl)1-xTi2x,,,,,,
Fe2VAl,Fe2V0.6Al0.7Ti0.7,X2YZ,Ti,0.7,"V, Al",294.8276,118.4208,6.94E-05,,Poly,Bulk,"annealed for 7 days 800C, additional appealing for 7 days 850C",Enhanced thermopower by double-site substitution of Ti in Fe2(VAl)1-xTi2x,,,,,,
Fe2VAl,Fe2V0.6Al0.7Ti0.7,X2YZ,Ti,0.7,"V, Al",345.8128,124.3069,7.33E-05,,Poly,Bulk,"annealed for 7 days 800C, additional appealing for 7 days 850C",Enhanced thermopower by double-site substitution of Ti in Fe2(VAl)1-xTi2x,,,,,,
Fe2VAl,Fe2V0.6Al0.7Ti0.7,X2YZ,Ti,0.7,"V, Al",466.2562,114.0557,7.31E-05,,Poly,Bulk,"annealed for 7 days 800C, additional appealing for 7 days 850C",Enhanced thermopower by double-site substitution of Ti in Fe2(VAl)1-xTi2x,,,,,,
Fe2VAl,Fe2V0.6Al0.7Ti0.7,X2YZ,Ti,0.7,"V, Al",578.5714,75.5534,6.38E-05,,Poly,Bulk,"annealed for 7 days 800C, additional appealing for 7 days 850C",Enhanced thermopower by double-site substitution of Ti in Fe2(VAl)1-xTi2x,,,,,,
Fe2VAl,Fe2V0.6Al0.7Ti0.7,X2YZ,Ti,0.7,"V, Al",662.8079,46.2659,5.54E-05,,Poly,Bulk,"annealed for 7 days 800C, additional appealing for 7 days 850C",Enhanced thermopower by double-site substitution of Ti in Fe2(VAl)1-xTi2x,,,,,,
Fe2VAl,Fe2V0.6Al0.7Ti0.7,X2YZ,Ti,0.7,"V, Al",727.8325,28.1598,4.90E-05,,Poly,Bulk,"annealed for 7 days 800C, additional appealing for 7 days 850C",Enhanced thermopower by double-site substitution of Ti in Fe2(VAl)1-xTi2x,,,,,,
Fe2VAl,Fe2V0.6Al0.7Ti0.7,X2YZ,Ti,0.7,"V, Al",863.0542,9.3582,3.75E-05,,Poly,Bulk,"annealed for 7 days 800C, additional appealing for 7 days 850C",Enhanced thermopower by double-site substitution of Ti in Fe2(VAl)1-xTi2x,,,,,,
Fe2VAl,Fe2V1.1Al0.9,X2YZ,"V, Al","1.1, 0.9","V, Al",299.6328,-114.2625,2.19E-05,,Poly,Bulk,"annealed for 7 days 800C, additional appealing for 7 days 850C",Enhanced thermopower by double-site substitution of Ti in Fe2(VAl)1-xTi2x,,,,,,
Fe2VAl,Fe2V1.1Al0.9,X2YZ,"V, Al","1.1, 0.9","V, Al",375.7938,-132.4364,2.69E-05,,Poly,Bulk,"annealed for 7 days 800C, additional appealing for 7 days 850C",Enhanced thermopower by double-site substitution of Ti in Fe2(VAl)1-xTi2x,,,,,,
Fe2VAl,Fe2V1.1Al0.9,X2YZ,"V, Al","1.1, 0.9","V, Al",450.4260,-144.0446,3.17E-05,,Poly,Bulk,"annealed for 7 days 800C, additional appealing for 7 days 850C",Enhanced thermopower by double-site substitution of Ti in Fe2(VAl)1-xTi2x,,,,,,
Fe2VAl,Fe2V1.1Al0.9,X2YZ,"V, Al","1.1, 0.9","V, Al",517.6041,-146.4519,3.48E-05,,Poly,Bulk,"annealed for 7 days 800C, additional appealing for 7 days 850C",Enhanced thermopower by double-site substitution of Ti in Fe2(VAl)1-xTi2x,,,,,,
Fe2VAl,Fe2V1.1Al0.9,X2YZ,"V, Al","1.1, 0.9","V, Al",614.9669,-139.7203,3.58E-05,,Poly,Bulk,"annealed for 7 days 800C, additional appealing for 7 days 850C",Enhanced thermopower by double-site substitution of Ti in Fe2(VAl)1-xTi2x,,,,,,
Fe2VAl,Fe2V1.1Al0.9,X2YZ,"V, Al","1.1, 0.9","V, Al",696.0193,-123.7733,3.41E-05,,Poly,Bulk,"annealed for 7 days 800C, additional appealing for 7 days 850C",Enhanced thermopower by double-site substitution of Ti in Fe2(VAl)1-xTi2x,,,,,,
Fe2VAl,Fe2VAl0.8T0.2,X2YZ,Ti,0.2,"V, Al",293.6256,-101.4543,3.33E-05,,Poly,Bulk,"annealed for 7 days 800C, additional appealing for 7 days 850C",Enhanced thermopower by double-site substitution of Ti in Fe2(VAl)1-xTi2x,,,,,,
Fe2VAl,Fe2VAl0.8T0.2,X2YZ,Ti,0.2,"V, Al",373.4530,-116.6808,4.00E-05,,Poly,Bulk,"annealed for 7 days 800C, additional appealing for 7 days 850C",Enhanced thermopower by double-site substitution of Ti in Fe2(VAl)1-xTi2x,,,,,,
Fe2VAl,Fe2VAl0.8T0.2,X2YZ,Ti,0.2,"V, Al",448.0693,-126.3199,4.55E-05,,Poly,Bulk,"annealed for 7 days 800C, additional appealing for 7 days 850C",Enhanced thermopower by double-site substitution of Ti in Fe2(VAl)1-xTi2x,,,,,,
Fe2VAl,Fe2VAl0.8T0.2,X2YZ,Ti,0.2,"V, Al",540.9987,-118.9247,4.86E-05,,Poly,Bulk,"annealed for 7 days 800C, additional appealing for 7 days 850C",Enhanced thermopower by double-site substitution of Ti in Fe2(VAl)1-xTi2x,,,,,,
Fe2VAl,Fe2VAl0.8T0.2,X2YZ,Ti,0.2,"V, Al",656.6745,-95.1586,4.72E-05,,Poly,Bulk,"annealed for 7 days 800C, additional appealing for 7 days 850C",Enhanced thermopower by double-site substitution of Ti in Fe2(VAl)1-xTi2x,,,,,,
Fe2VAl,Fe2VAl0.8T0.2,X2YZ,Ti,0.2,"V, Al",755.3654,-70.0521,4.30E-05,,Poly,Bulk,"annealed for 7 days 800C, additional appealing for 7 days 850C",Enhanced thermopower by double-site substitution of Ti in Fe2(VAl)1-xTi2x,,,,,,
Fe2VAl,Fe2VAl0.8T0.2,X2YZ,Ti,0.2,"V, Al",804.7016,-56.3502,4.14E-05,,Poly,Bulk,"annealed for 7 days 800C, additional appealing for 7 days 850C",Enhanced thermopower by double-site substitution of Ti in Fe2(VAl)1-xTi2x,,,,,,
Fe2VAl,Fe2V0.9Al0.7T0.4,X2YZ,Ti,0.4,"V, Al",288.4515,-100.4614,3.91E-05,,Poly,Bulk,"annealed for 7 days 800C, additional appealing for 7 days 850C",Enhanced thermopower by double-site substitution of Ti in Fe2(VAl)1-xTi2x,,,,,,
Fe2VAl,Fe2V0.9Al0.7T0.4,X2YZ,Ti,0.4,"V, Al",361.6341,-115.3488,4.38E-05,,Poly,Bulk,"annealed for 7 days 800C, additional appealing for 7 days 850C",Enhanced thermopower by double-site substitution of Ti in Fe2(VAl)1-xTi2x,,,,,,
Fe2VAl,Fe2V0.9Al0.7T0.4,X2YZ,Ti,0.4,"V, Al",454.6586,-119.7675,4.90E-05,,Poly,Bulk,"annealed for 7 days 800C, additional appealing for 7 days 850C",Enhanced thermopower by double-site substitution of Ti in Fe2(VAl)1-xTi2x,,,,,,
Fe2VAl,Fe2V0.9Al0.7T0.4,X2YZ,Ti,0.4,"V, Al",552.7356,-110.0836,4.85E-05,,Poly,Bulk,"annealed for 7 days 800C, additional appealing for 7 days 850C",Enhanced thermopower by double-site substitution of Ti in Fe2(VAl)1-xTi2x,,,,,,
Fe2VAl,Fe2V0.9Al0.7T0.4,X2YZ,Ti,0.4,"V, Al",654.4156,-89.5762,4.41E-05,,Poly,Bulk,"annealed for 7 days 800C, additional appealing for 7 days 850C",Enhanced thermopower by double-site substitution of Ti in Fe2(VAl)1-xTi2x,,,,,,
Fe2VAl,Fe2V0.9Al0.7T0.4,X2YZ,Ti,0.4,"V, Al",756.0770,-66.7716,3.87E-05,,Poly,Bulk,"annealed for 7 days 800C, additional appealing for 7 days 850C",Enhanced thermopower by double-site substitution of Ti in Fe2(VAl)1-xTi2x,,,,,,
Fe2VAl,Fe2V0.9Al0.7T0.4,X2YZ,Ti,0.4,"V, Al",857.7807,-49.2177,3.37E-05,,Poly,Bulk,"annealed for 7 days 800C, additional appealing for 7 days 850C",Enhanced thermopower by double-site substitution of Ti in Fe2(VAl)1-xTi2x,,,,,,
Fe2VAl,Fe2V0.8Al0.6T0.6,X2YZ,Ti,0.6,"V, Al",308.3304,-94.5871,4.68E-05,,Poly,Bulk,"annealed for 7 days 800C, additional appealing for 7 days 850C",Enhanced thermopower by double-site substitution of Ti in Fe2(VAl)1-xTi2x,,,,,,
Fe2VAl,Fe2V0.8Al0.6T0.6,X2YZ,Ti,0.6,"V, Al",397.7045,-103.9223,5.05E-05,,Poly,Bulk,"annealed for 7 days 800C, additional appealing for 7 days 850C",Enhanced thermopower by double-site substitution of Ti in Fe2(VAl)1-xTi2x,,,,,,
Fe2VAl,Fe2V0.8Al0.6T0.6,X2YZ,Ti,0.6,"V, Al",477.4183,-105.0375,5.12E-05,,Poly,Bulk,"annealed for 7 days 800C, additional appealing for 7 days 850C",Enhanced thermopower by double-site substitution of Ti in Fe2(VAl)1-xTi2x,,,,,,
Fe2VAl,Fe2V0.8Al0.6T0.6,X2YZ,Ti,0.6,"V, Al",570.3265,-95.0170,5.03E-05,,Poly,Bulk,"annealed for 7 days 800C, additional appealing for 7 days 850C",Enhanced thermopower by double-site substitution of Ti in Fe2(VAl)1-xTi2x,,,,,,
Fe2VAl,Fe2V0.8Al0.6T0.6,X2YZ,Ti,0.6,"V, Al",680.8706,-75.5086,4.65E-05,,Poly,Bulk,"annealed for 7 days 800C, additional appealing for 7 days 850C",Enhanced thermopower by double-site substitution of Ti in Fe2(VAl)1-xTi2x,,,,,,
Fe2VAl,Fe2V0.8Al0.6T0.6,X2YZ,Ti,0.6,"V, Al",777.3606,-52.0392,4.10E-05,,Poly,Bulk,"annealed for 7 days 800C, additional appealing for 7 days 850C",Enhanced thermopower by double-site substitution of Ti in Fe2(VAl)1-xTi2x,,,,,,
Fe2VAl,Fe2V0.8Al0.6T0.6,X2YZ,Ti,0.6,"V, Al",874.6705,-38.7442,3.81E-05,,Poly,Bulk,"annealed for 7 days 800C, additional appealing for 7 days 850C",Enhanced thermopower by double-site substitution of Ti in Fe2(VAl)1-xTi2x,,,,,,
