Repository: sajid-m-islam/esnail

File: esnail/Full Heusler(X2YZ).csv (part 11 of 12)
Host,Formula,Crystal Category,Dopant Material,Concentration,Dopant Site,Temperature (K) ,Seebeck Coefficient (µV/K),Resistivity(Ω*m),Electrical Conductivity (S/m),Crystal Structure,Microstructure,Experimental Preparation Notes,Paper (hyperlink),,,,,,
Fe2VAl,Fe1.95V1.05Al0.95Si0.05,X2YZ,Si,0.05,Al,339.9,-167.256,6.57E-06,,Poly,Bulk,"homogenized at 1273K for 48 h, annealed at 1273K for 1 h and then at 673 K for 4 h",Doping effects on thermoelectric properties of the off- stoichiometric Heusler compounds Fe2−xV1+xAl Doping effects on thermoelectric properties of the off- stoichiometric Heusler compounds Fe2−xV1+xAl ,,,,,,
Fe2VAl,Fe1.95V1.05Al0.95Si0.05,X2YZ,Si,0.05,Al,360.3,-163.251,6.46E-06,,Poly,Bulk,"homogenized at 1273K for 48 h, annealed at 1273K for 1 h and then at 673 K for 4 h",Doping effects on thermoelectric properties of the off- stoichiometric Heusler compounds Fe2−xV1+xAl Doping effects on thermoelectric properties of the off- stoichiometric Heusler compounds Fe2−xV1+xAl ,,,,,,
Fe2VAl,Fe1.95V1.05Al0.95Si0.05,X2YZ,Si,0.05,Al,379,-156.655,6.30E-06,,Poly,Bulk,"homogenized at 1273K for 48 h, annealed at 1273K for 1 h and then at 673 K for 4 h",Doping effects on thermoelectric properties of the off- stoichiometric Heusler compounds Fe2−xV1+xAl Doping effects on thermoelectric properties of the off- stoichiometric Heusler compounds Fe2−xV1+xAl ,,,,,,
Fe2VAl,Fe1.95V1.05Al0.95Si0.05,X2YZ,Si,0.05,Al,400.6,-154.064,6.10E-06,,Poly,Bulk,"homogenized at 1273K for 48 h, annealed at 1273K for 1 h and then at 673 K for 4 h",Doping effects on thermoelectric properties of the off- stoichiometric Heusler compounds Fe2−xV1+xAl Doping effects on thermoelectric properties of the off- stoichiometric Heusler compounds Fe2−xV1+xAl ,,,,,,
Fe2VAl,Fe1.95V1.05Al0.90Si0.10,X2YZ,Si,0.1,Al,99.45,-75.8539,3.32E-06,,Poly,Bulk,"homogenized at 1273K for 48 h, annealed at 1273K for 1 h and then at 673 K for 4 h",Doping effects on thermoelectric properties of the off- stoichiometric Heusler compounds Fe2−xV1+xAl Doping effects on thermoelectric properties of the off- stoichiometric Heusler compounds Fe2−xV1+xAl ,,,,,,
Fe2VAl,Fe1.95V1.05Al0.90Si0.10,X2YZ,Si,0.1,Al,118.2,-86.4547,3.43E-06,,Poly,Bulk,"homogenized at 1273K for 48 h, annealed at 1273K for 1 h and then at 673 K for 4 h",Doping effects on thermoelectric properties of the off- stoichiometric Heusler compounds Fe2−xV1+xAl Doping effects on thermoelectric properties of the off- stoichiometric Heusler compounds Fe2−xV1+xAl ,,,,,,
Fe2VAl,Fe1.95V1.05Al0.90Si0.10,X2YZ,Si,0.1,Al,139.7,-97.2909,3.56E-06,,Poly,Bulk,"homogenized at 1273K for 48 h, annealed at 1273K for 1 h and then at 673 K for 4 h",Doping effects on thermoelectric properties of the off- stoichiometric Heusler compounds Fe2−xV1+xAl Doping effects on thermoelectric properties of the off- stoichiometric Heusler compounds Fe2−xV1+xAl ,,,,,,
Fe2VAl,Fe1.95V1.05Al0.90Si0.10,X2YZ,Si,0.1,Al,159,-107.656,3.68E-06,,Poly,Bulk,"homogenized at 1273K for 48 h, annealed at 1273K for 1 h and then at 673 K for 4 h",Doping effects on thermoelectric properties of the off- stoichiometric Heusler compounds Fe2−xV1+xAl Doping effects on thermoelectric properties of the off- stoichiometric Heusler compounds Fe2−xV1+xAl ,,,,,,
Fe2VAl,Fe1.95V1.05Al0.90Si0.10,X2YZ,Si,0.1,Al,179.4,-117.079,3.80E-06,,Poly,Bulk,"homogenized at 1273K for 48 h, annealed at 1273K for 1 h and then at 673 K for 4 h",Doping effects on thermoelectric properties of the off- stoichiometric Heusler compounds Fe2−xV1+xAl Doping effects on thermoelectric properties of the off- stoichiometric Heusler compounds Fe2−xV1+xAl ,,,,,,
Fe2VAl,Fe1.95V1.05Al0.90Si0.10,X2YZ,Si,0.1,Al,197.6,-124.382,3.91E-06,,Poly,Bulk,"homogenized at 1273K for 48 h, annealed at 1273K for 1 h and then at 673 K for 4 h",Doping effects on thermoelectric properties of the off- stoichiometric Heusler compounds Fe2−xV1+xAl Doping effects on thermoelectric properties of the off- stoichiometric Heusler compounds Fe2−xV1+xAl ,,,,,,
Fe2VAl,Fe1.95V1.05Al0.90Si0.10,X2YZ,Si,0.1,Al,219.7,-132.155,4.03E-06,,Poly,Bulk,"homogenized at 1273K for 48 h, annealed at 1273K for 1 h and then at 673 K for 4 h",Doping effects on thermoelectric properties of the off- stoichiometric Heusler compounds Fe2−xV1+xAl Doping effects on thermoelectric properties of the off- stoichiometric Heusler compounds Fe2−xV1+xAl ,,,,,,
Fe2VAl,Fe1.95V1.05Al0.90Si0.10,X2YZ,Si,0.1,Al,239,-138.751,4.13E-06,,Poly,Bulk,"homogenized at 1273K for 48 h, annealed at 1273K for 1 h and then at 673 K for 4 h",Doping effects on thermoelectric properties of the off- stoichiometric Heusler compounds Fe2−xV1+xAl Doping effects on thermoelectric properties of the off- stoichiometric Heusler compounds Fe2−xV1+xAl ,,,,,,
Fe2VAl,Fe1.95V1.05Al0.90Si0.10,X2YZ,Si,0.1,Al,258.3,-145.819,4.23E-06,,Poly,Bulk,"homogenized at 1273K for 48 h, annealed at 1273K for 1 h and then at 673 K for 4 h",Doping effects on thermoelectric properties of the off- stoichiometric Heusler compounds Fe2−xV1+xAl Doping effects on thermoelectric properties of the off- stoichiometric Heusler compounds Fe2−xV1+xAl ,,,,,,
Fe2VAl,Fe1.95V1.05Al0.90Si0.10,X2YZ,Si,0.1,Al,279.8,-149.352,4.34E-06,,Poly,Bulk,"homogenized at 1273K for 48 h, annealed at 1273K for 1 h and then at 673 K for 4 h",Doping effects on thermoelectric properties of the off- stoichiometric Heusler compounds Fe2−xV1+xAl Doping effects on thermoelectric properties of the off- stoichiometric Heusler compounds Fe2−xV1+xAl ,,,,,,
Fe2VAl,Fe1.95V1.05Al0.90Si0.10,X2YZ,Si,0.1,Al,300.7,-154.535,4.45E-06,,Poly,Bulk,"homogenized at 1273K for 48 h, annealed at 1273K for 1 h and then at 673 K for 4 h",Doping effects on thermoelectric properties of the off- stoichiometric Heusler compounds Fe2−xV1+xAl Doping effects on thermoelectric properties of the off- stoichiometric Heusler compounds Fe2−xV1+xAl ,,,,,,
Fe2VAl,Fe1.95V1.05Al0.90Si0.10,X2YZ,Si,0.1,Al,318.9,-156.89,4.53E-06,,Poly,Bulk,"homogenized at 1273K for 48 h, annealed at 1273K for 1 h and then at 673 K for 4 h",Doping effects on thermoelectric properties of the off- stoichiometric Heusler compounds Fe2−xV1+xAl Doping effects on thermoelectric properties of the off- stoichiometric Heusler compounds Fe2−xV1+xAl ,,,,,,
Fe2VAl,Fe1.95V1.05Al0.90Si0.10,X2YZ,Si,0.1,Al,339.3,-157.126,4.62E-06,,Poly,Bulk,"homogenized at 1273K for 48 h, annealed at 1273K for 1 h and then at 673 K for 4 h",Doping effects on thermoelectric properties of the off- stoichiometric Heusler compounds Fe2−xV1+xAl Doping effects on thermoelectric properties of the off- stoichiometric Heusler compounds Fe2−xV1+xAl ,,,,,,
Fe2VAl,Fe1.95V1.05Al0.90Si0.10,X2YZ,Si,0.1,Al,359.7,-156.419,4.69E-06,,Poly,Bulk,"homogenized at 1273K for 48 h, annealed at 1273K for 1 h and then at 673 K for 4 h",Doping effects on thermoelectric properties of the off- stoichiometric Heusler compounds Fe2−xV1+xAl Doping effects on thermoelectric properties of the off- stoichiometric Heusler compounds Fe2−xV1+xAl ,,,,,,
Fe2VAl,Fe1.95V1.05Al0.90Si0.10,X2YZ,Si,0.1,Al,380.1,-155.948,4.73E-06,,Poly,Bulk,"homogenized at 1273K for 48 h, annealed at 1273K for 1 h and then at 673 K for 4 h",Doping effects on thermoelectric properties of the off- stoichiometric Heusler compounds Fe2−xV1+xAl Doping effects on thermoelectric properties of the off- stoichiometric Heusler compounds Fe2−xV1+xAl ,,,,,,
Fe2VAl,Fe1.95V1.05Al0.90Si0.10,X2YZ,Si,0.1,Al,401.1,-155.241,4.75E-06,,Poly,Bulk,"homogenized at 1273K for 48 h, annealed at 1273K for 1 h and then at 673 K for 4 h",Doping effects on thermoelectric properties of the off- stoichiometric Heusler compounds Fe2−xV1+xAl Doping effects on thermoelectric properties of the off- stoichiometric Heusler compounds Fe2−xV1+xAl ,,,,,,
Fe2VAl,Fe2.07V0.93Al,X2YZ,X,X,X,100.6,50.26,1.24E-05,,Poly,Bulk,"homogenized at 1273K for 48 h, annealed at 1273K for 1 h and then at 673 K for 4 h",Doping effects on thermoelectric properties of the off- stoichiometric Heusler compounds Fe2−xV1+xAl Doping effects on thermoelectric properties of the off- stoichiometric Heusler compounds Fe2−xV1+xAl ,,,,,,
Fe2VAl,Fe2.07V0.93Al,X2YZ,X,X,X,120.5,57.38,1.15E-05,,Poly,Bulk,"homogenized at 1273K for 48 h, annealed at 1273K for 1 h and then at 673 K for 4 h",Doping effects on thermoelectric properties of the off- stoichiometric Heusler compounds Fe2−xV1+xAl Doping effects on thermoelectric properties of the off- stoichiometric Heusler compounds Fe2−xV1+xAl ,,,,,,
Fe2VAl,Fe2.07V0.93Al,X2YZ,X,X,X,139.8,62.95,1.07E-05,,Poly,Bulk,"homogenized at 1273K for 48 h, annealed at 1273K for 1 h and then at 673 K for 4 h",Doping effects on thermoelectric properties of the off- stoichiometric Heusler compounds Fe2−xV1+xAl Doping effects on thermoelectric properties of the off- stoichiometric Heusler compounds Fe2−xV1+xAl ,,,,,,
Fe2VAl,Fe2.07V0.93Al,X2YZ,X,X,X,160.8,67.62,1.01E-05,,Poly,Bulk,"homogenized at 1273K for 48 h, annealed at 1273K for 1 h and then at 673 K for 4 h",Doping effects on thermoelectric properties of the off- stoichiometric Heusler compounds Fe2−xV1+xAl Doping effects on thermoelectric properties of the off- stoichiometric Heusler compounds Fe2−xV1+xAl ,,,,,,
Fe2VAl,Fe2.07V0.93Al,X2YZ,X,X,X,180.7,72.28,9.55E-06,,Poly,Bulk,"homogenized at 1273K for 48 h, annealed at 1273K for 1 h and then at 673 K for 4 h",Doping effects on thermoelectric properties of the off- stoichiometric Heusler compounds Fe2−xV1+xAl Doping effects on thermoelectric properties of the off- stoichiometric Heusler compounds Fe2−xV1+xAl ,,,,,,
Fe2VAl,Fe2.07V0.93Al,X2YZ,X,X,X,201.2,76.3,9.05E-06,,Poly,Bulk,"homogenized at 1273K for 48 h, annealed at 1273K for 1 h and then at 673 K for 4 h",Doping effects on thermoelectric properties of the off- stoichiometric Heusler compounds Fe2−xV1+xAl Doping effects on thermoelectric properties of the off- stoichiometric Heusler compounds Fe2−xV1+xAl ,,,,,,
Fe2VAl,Fe2.07V0.93Al,X2YZ,X,X,X,221.7,78.37,8.59E-06,,Poly,Bulk,"homogenized at 1273K for 48 h, annealed at 1273K for 1 h and then at 673 K for 4 h",Doping effects on thermoelectric properties of the off- stoichiometric Heusler compounds Fe2−xV1+xAl Doping effects on thermoelectric properties of the off- stoichiometric Heusler compounds Fe2−xV1+xAl ,,,,,,
Fe2VAl,Fe2.07V0.93Al,X2YZ,X,X,X,242.8,80.18,8.13E-06,,Poly,Bulk,"homogenized at 1273K for 48 h, annealed at 1273K for 1 h and then at 673 K for 4 h",Doping effects on thermoelectric properties of the off- stoichiometric Heusler compounds Fe2−xV1+xAl Doping effects on thermoelectric properties of the off- stoichiometric Heusler compounds Fe2−xV1+xAl ,,,,,,
Fe2VAl,Fe2.07V0.93Al,X2YZ,X,X,X,262.7,82.25,7.71E-06,,Poly,Bulk,"homogenized at 1273K for 48 h, annealed at 1273K for 1 h and then at 673 K for 4 h",Doping effects on thermoelectric properties of the off- stoichiometric Heusler compounds Fe2−xV1+xAl Doping effects on thermoelectric properties of the off- stoichiometric Heusler compounds Fe2−xV1+xAl ,,,,,,
Fe2VAl,Fe2.07V0.93Al,X2YZ,X,X,X,278.9,81.35,7.38E-06,,Poly,Bulk,"homogenized at 1273K for 48 h, annealed at 1273K for 1 h and then at 673 K for 4 h",Doping effects on thermoelectric properties of the off- stoichiometric Heusler compounds Fe2−xV1+xAl Doping effects on thermoelectric properties of the off- stoichiometric Heusler compounds Fe2−xV1+xAl ,,,,,,
Fe2VAl,Fe2.07V0.93Al,X2YZ,X,X,X,301.2,79.4,6.93E-06,,Poly,Bulk,"homogenized at 1273K for 48 h, annealed at 1273K for 1 h and then at 673 K for 4 h",Doping effects on thermoelectric properties of the off- stoichiometric Heusler compounds Fe2−xV1+xAl Doping effects on thermoelectric properties of the off- stoichiometric Heusler compounds Fe2−xV1+xAl ,,,,,,
Fe2VAl,Fe2.07V0.93Al,X2YZ,X,X,X,319.3,76.3,6.59E-06,,Poly,Bulk,"homogenized at 1273K for 48 h, annealed at 1273K for 1 h and then at 673 K for 4 h",Doping effects on thermoelectric properties of the off- stoichiometric Heusler compounds Fe2−xV1+xAl Doping effects on thermoelectric properties of the off- stoichiometric Heusler compounds Fe2−xV1+xAl ,,,,,,
Fe2VAl,Fe2.07V0.93Al,X2YZ,X,X,X,341.6,73.96,6.24E-06,,Poly,Bulk,"homogenized at 1273K for 48 h, annealed at 1273K for 1 h and then at 673 K for 4 h",Doping effects on thermoelectric properties of the off- stoichiometric Heusler compounds Fe2−xV1+xAl Doping effects on thermoelectric properties of the off- stoichiometric Heusler compounds Fe2−xV1+xAl ,,,,,,
Fe2VAl,Fe2.07V0.93Al,X2YZ,X,X,X,357.8,70.47,6.00E-06,,Poly,Bulk,"homogenized at 1273K for 48 h, annealed at 1273K for 1 h and then at 673 K for 4 h",Doping effects on thermoelectric properties of the off- stoichiometric Heusler compounds Fe2−xV1+xAl Doping effects on thermoelectric properties of the off- stoichiometric Heusler compounds Fe2−xV1+xAl ,,,,,,
Fe2VAl,Fe2.07V0.93Al,X2YZ,X,X,X,380.1,66.45,5.69E-06,,Poly,Bulk,"homogenized at 1273K for 48 h, annealed at 1273K for 1 h and then at 673 K for 4 h",Doping effects on thermoelectric properties of the off- stoichiometric Heusler compounds Fe2−xV1+xAl Doping effects on thermoelectric properties of the off- stoichiometric Heusler compounds Fe2−xV1+xAl ,,,,,,
Fe2VAl,Fe2.07V0.9Ti0.03Al,X2YZ,Ti,0.03,V,100.6,54.79,5.93E-06,,Poly,Bulk,"homogenized at 1273K for 48 h, annealed at 1273K for 1 h and then at 673 K for 4 h",Doping effects on thermoelectric properties of the off- stoichiometric Heusler compounds Fe2−xV1+xAl Doping effects on thermoelectric properties of the off- stoichiometric Heusler compounds Fe2−xV1+xAl ,,,,,,
Fe2VAl,Fe2.07V0.9Ti0.03Al,X2YZ,Ti,0.03,V,119.9,61.66,5.75E-06,,Poly,Bulk,"homogenized at 1273K for 48 h, annealed at 1273K for 1 h and then at 673 K for 4 h",Doping effects on thermoelectric properties of the off- stoichiometric Heusler compounds Fe2−xV1+xAl Doping effects on thermoelectric properties of the off- stoichiometric Heusler compounds Fe2−xV1+xAl ,,,,,,
Fe2VAl,Fe2.07V0.9Ti0.03Al,X2YZ,Ti,0.03,V,139.8,67.62,5.57E-06,,Poly,Bulk,"homogenized at 1273K for 48 h, annealed at 1273K for 1 h and then at 673 K for 4 h",Doping effects on thermoelectric properties of the off- stoichiometric Heusler compounds Fe2−xV1+xAl Doping effects on thermoelectric properties of the off- stoichiometric Heusler compounds Fe2−xV1+xAl ,,,,,,
Fe2VAl,Fe2.07V0.9Ti0.03Al,X2YZ,Ti,0.03,V,160.8,73.32,5.40E-06,,Poly,Bulk,"homogenized at 1273K for 48 h, annealed at 1273K for 1 h and then at 673 K for 4 h",Doping effects on thermoelectric properties of the off- stoichiometric Heusler compounds Fe2−xV1+xAl Doping effects on thermoelectric properties of the off- stoichiometric Heusler compounds Fe2−xV1+xAl ,,,,,,
Fe2VAl,Fe2.07V0.9Ti0.03Al,X2YZ,Ti,0.03,V,180.7,78.5,5.25E-06,,Poly,Bulk,"homogenized at 1273K for 48 h, annealed at 1273K for 1 h and then at 673 K for 4 h",Doping effects on thermoelectric properties of the off- stoichiometric Heusler compounds Fe2−xV1+xAl Doping effects on thermoelectric properties of the off- stoichiometric Heusler compounds Fe2−xV1+xAl ,,,,,,
Fe2VAl,Fe2.07V0.9Ti0.03Al,X2YZ,Ti,0.03,V,199.4,83.16,5.12E-06,,Poly,Bulk,"homogenized at 1273K for 48 h, annealed at 1273K for 1 h and then at 673 K for 4 h",Doping effects on thermoelectric properties of the off- stoichiometric Heusler compounds Fe2−xV1+xAl Doping effects on thermoelectric properties of the off- stoichiometric Heusler compounds Fe2−xV1+xAl ,,,,,,
Fe2VAl,Fe2.07V0.9Ti0.03Al,X2YZ,Ti,0.03,V,221.1,87.18,4.99E-06,,Poly,Bulk,"homogenized at 1273K for 48 h, annealed at 1273K for 1 h and then at 673 K for 4 h",Doping effects on thermoelectric properties of the off- stoichiometric Heusler compounds Fe2−xV1+xAl Doping effects on thermoelectric properties of the off- stoichiometric Heusler compounds Fe2−xV1+xAl ,,,,,,
Fe2VAl,Fe2.07V0.9Ti0.03Al,X2YZ,Ti,0.03,V,239.8,90.8,4.88E-06,,Poly,Bulk,"homogenized at 1273K for 48 h, annealed at 1273K for 1 h and then at 673 K for 4 h",Doping effects on thermoelectric properties of the off- stoichiometric Heusler compounds Fe2−xV1+xAl Doping effects on thermoelectric properties of the off- stoichiometric Heusler compounds Fe2−xV1+xAl ,,,,,,
Fe2VAl,Fe2.07V0.9Ti0.03Al,X2YZ,Ti,0.03,V,261.4,94.04,4.77E-06,,Poly,Bulk,"homogenized at 1273K for 48 h, annealed at 1273K for 1 h and then at 673 K for 4 h",Doping effects on thermoelectric properties of the off- stoichiometric Heusler compounds Fe2−xV1+xAl Doping effects on thermoelectric properties of the off- stoichiometric Heusler compounds Fe2−xV1+xAl ,,,,,,
Fe2VAl,Fe2.07V0.9Ti0.03Al,X2YZ,Ti,0.03,V,279.5,95.98,4.67E-06,,Poly,Bulk,"homogenized at 1273K for 48 h, annealed at 1273K for 1 h and then at 673 K for 4 h",Doping effects on thermoelectric properties of the off- stoichiometric Heusler compounds Fe2−xV1+xAl Doping effects on thermoelectric properties of the off- stoichiometric Heusler compounds Fe2−xV1+xAl ,,,,,,
Fe2VAl,Fe2.07V0.9Ti0.03Al,X2YZ,Ti,0.03,V,300.6,97.02,4.56E-06,,Poly,Bulk,"homogenized at 1273K for 48 h, annealed at 1273K for 1 h and then at 673 K for 4 h",Doping effects on thermoelectric properties of the off- stoichiometric Heusler compounds Fe2−xV1+xAl Doping effects on thermoelectric properties of the off- stoichiometric Heusler compounds Fe2−xV1+xAl ,,,,,,
Fe2VAl,Fe2.07V0.9Ti0.03Al,X2YZ,Ti,0.03,V,319.9,96.63,4.47E-06,,Poly,Bulk,"homogenized at 1273K for 48 h, annealed at 1273K for 1 h and then at 673 K for 4 h",Doping effects on thermoelectric properties of the off- stoichiometric Heusler compounds Fe2−xV1+xAl Doping effects on thermoelectric properties of the off- stoichiometric Heusler compounds Fe2−xV1+xAl ,,,,,,
Fe2VAl,Fe2.07V0.9Ti0.03Al,X2YZ,Ti,0.03,V,339.2,95.73,4.38E-06,,Poly,Bulk,"homogenized at 1273K for 48 h, annealed at 1273K for 1 h and then at 673 K for 4 h",Doping effects on thermoelectric properties of the off- stoichiometric Heusler compounds Fe2−xV1+xAl Doping effects on thermoelectric properties of the off- stoichiometric Heusler compounds Fe2−xV1+xAl ,,,,,,
Fe2VAl,Fe2.07V0.9Ti0.03Al,X2YZ,Ti,0.03,V,359.6,94.17,4.29E-06,,Poly,Bulk,"homogenized at 1273K for 48 h, annealed at 1273K for 1 h and then at 673 K for 4 h",Doping effects on thermoelectric properties of the off- stoichiometric Heusler compounds Fe2−xV1+xAl Doping effects on thermoelectric properties of the off- stoichiometric Heusler compounds Fe2−xV1+xAl ,,,,,,
Fe2VAl,Fe2.07V0.9Ti0.03Al,X2YZ,Ti,0.03,V,380.1,92.23,4.21E-06,,Poly,Bulk,"homogenized at 1273K for 48 h, annealed at 1273K for 1 h and then at 673 K for 4 h",Doping effects on thermoelectric properties of the off- stoichiometric Heusler compounds Fe2−xV1+xAl Doping effects on thermoelectric properties of the off- stoichiometric Heusler compounds Fe2−xV1+xAl ,,,,,,
Fe2VAl,Fe2.07V0.9Ti0.03Al,X2YZ,Ti,0.03,V,399.4,90.8,4.15E-06,,Poly,Bulk,"homogenized at 1273K for 48 h, annealed at 1273K for 1 h and then at 673 K for 4 h",Doping effects on thermoelectric properties of the off- stoichiometric Heusler compounds Fe2−xV1+xAl Doping effects on thermoelectric properties of the off- stoichiometric Heusler compounds Fe2−xV1+xAl ,,,,,,
Fe2VAl,Fe2.07V0.88Ti0.05Al,X2YZ,Ti,0.05,V,100.6,27.2,3.23E-06,,Poly,Bulk,"homogenized at 1273K for 48 h, annealed at 1273K for 1 h and then at 673 K for 4 h",Doping effects on thermoelectric properties of the off- stoichiometric Heusler compounds Fe2−xV1+xAl Doping effects on thermoelectric properties of the off- stoichiometric Heusler compounds Fe2−xV1+xAl ,,,,,,
Fe2VAl,Fe2.07V0.88Ti0.05Al,X2YZ,Ti,0.05,V,121.1,32.38,3.27E-06,,Poly,Bulk,"homogenized at 1273K for 48 h, annealed at 1273K for 1 h and then at 673 K for 4 h",Doping effects on thermoelectric properties of the off- stoichiometric Heusler compounds Fe2−xV1+xAl Doping effects on thermoelectric properties of the off- stoichiometric Heusler compounds Fe2−xV1+xAl ,,,,,,
Fe2VAl,Fe2.07V0.88Ti0.05Al,X2YZ,Ti,0.05,V,140.4,37.44,3.31E-06,,Poly,Bulk,"homogenized at 1273K for 48 h, annealed at 1273K for 1 h and then at 673 K for 4 h",Doping effects on thermoelectric properties of the off- stoichiometric Heusler compounds Fe2−xV1+xAl Doping effects on thermoelectric properties of the off- stoichiometric Heusler compounds Fe2−xV1+xAl ,,,,,,
Fe2VAl,Fe2.07V0.88Ti0.05Al,X2YZ,Ti,0.05,V,161.4,43.13,3.35E-06,,Poly,Bulk,"homogenized at 1273K for 48 h, annealed at 1273K for 1 h and then at 673 K for 4 h",Doping effects on thermoelectric properties of the off- stoichiometric Heusler compounds Fe2−xV1+xAl Doping effects on thermoelectric properties of the off- stoichiometric Heusler compounds Fe2−xV1+xAl ,,,,,,
Fe2VAl,Fe2.07V0.88Ti0.05Al,X2YZ,Ti,0.05,V,180.7,48.45,3.39E-06,,Poly,Bulk,"homogenized at 1273K for 48 h, annealed at 1273K for 1 h and then at 673 K for 4 h",Doping effects on thermoelectric properties of the off- stoichiometric Heusler compounds Fe2−xV1+xAl Doping effects on thermoelectric properties of the off- stoichiometric Heusler compounds Fe2−xV1+xAl ,,,,,,
Fe2VAl,Fe2.07V0.88Ti0.05Al,X2YZ,Ti,0.05,V,201.2,54.15,3.44E-06,,Poly,Bulk,"homogenized at 1273K for 48 h, annealed at 1273K for 1 h and then at 673 K for 4 h",Doping effects on thermoelectric properties of the off- stoichiometric Heusler compounds Fe2−xV1+xAl Doping effects on thermoelectric properties of the off- stoichiometric Heusler compounds Fe2−xV1+xAl ,,,,,,
Fe2VAl,Fe2.07V0.88Ti0.05Al,X2YZ,Ti,0.05,V,221.1,59.07,3.50E-06,,Poly,Bulk,"homogenized at 1273K for 48 h, annealed at 1273K for 1 h and then at 673 K for 4 h",Doping effects on thermoelectric properties of the off- stoichiometric Heusler compounds Fe2−xV1+xAl Doping effects on thermoelectric properties of the off- stoichiometric Heusler compounds Fe2−xV1+xAl ,,,,,,
Fe2VAl,Fe2.07V0.88Ti0.05Al,X2YZ,Ti,0.05,V,240.4,64.51,3.56E-06,,Poly,Bulk,"homogenized at 1273K for 48 h, annealed at 1273K for 1 h and then at 673 K for 4 h",Doping effects on thermoelectric properties of the off- stoichiometric Heusler compounds Fe2−xV1+xAl Doping effects on thermoelectric properties of the off- stoichiometric Heusler compounds Fe2−xV1+xAl ,,,,,,
Fe2VAl,Fe2.07V0.88Ti0.05Al,X2YZ,Ti,0.05,V,259,69.04,3.62E-06,,Poly,Bulk,"homogenized at 1273K for 48 h, annealed at 1273K for 1 h and then at 673 K for 4 h",Doping effects on thermoelectric properties of the off- stoichiometric Heusler compounds Fe2−xV1+xAl Doping effects on thermoelectric properties of the off- stoichiometric Heusler compounds Fe2−xV1+xAl ,,,,,,
Fe2VAl,Fe2.07V0.88Ti0.05Al,X2YZ,Ti,0.05,V,280.1,72.28,3.69E-06,,Poly,Bulk,"homogenized at 1273K for 48 h, annealed at 1273K for 1 h and then at 673 K for 4 h",Doping effects on thermoelectric properties of the off- stoichiometric Heusler compounds Fe2−xV1+xAl Doping effects on thermoelectric properties of the off- stoichiometric Heusler compounds Fe2−xV1+xAl ,,,,,,
Fe2VAl,Fe2.07V0.88Ti0.05Al,X2YZ,Ti,0.05,V,300,75.13,3.75E-06,,Poly,Bulk,"homogenized at 1273K for 48 h, annealed at 1273K for 1 h and then at 673 K for 4 h",Doping effects on thermoelectric properties of the off- stoichiometric Heusler compounds Fe2−xV1+xAl Doping effects on thermoelectric properties of the off- stoichiometric Heusler compounds Fe2−xV1+xAl ,,,,,,
Fe2VAl,Fe2.07V0.88Ti0.05Al,X2YZ,Ti,0.05,V,319.9,76.42,3.80E-06,,Poly,Bulk,"homogenized at 1273K for 48 h, annealed at 1273K for 1 h and then at 673 K for 4 h",Doping effects on thermoelectric properties of the off- stoichiometric Heusler compounds Fe2−xV1+xAl Doping effects on thermoelectric properties of the off- stoichiometric Heusler compounds Fe2−xV1+xAl ,,,,,,
Fe2VAl,Fe2.07V0.88Ti0.05Al,X2YZ,Ti,0.05,V,340.4,76.68,3.84E-06,,Poly,Bulk,"homogenized at 1273K for 48 h, annealed at 1273K for 1 h and then at 673 K for 4 h",Doping effects on thermoelectric properties of the off- stoichiometric Heusler compounds Fe2−xV1+xAl Doping effects on thermoelectric properties of the off- stoichiometric Heusler compounds Fe2−xV1+xAl ,,,,,,
Fe2VAl,Fe2.07V0.88Ti0.05Al,X2YZ,Ti,0.05,V,360.2,75.26,3.85E-06,,Poly,Bulk,"homogenized at 1273K for 48 h, annealed at 1273K for 1 h and then at 673 K for 4 h",Doping effects on thermoelectric properties of the off- stoichiometric Heusler compounds Fe2−xV1+xAl Doping effects on thermoelectric properties of the off- stoichiometric Heusler compounds Fe2−xV1+xAl ,,,,,,
Fe2VAl,Fe2.07V0.88Ti0.05Al,X2YZ,Ti,0.05,V,380.1,72.54,3.82E-06,,Poly,Bulk,"homogenized at 1273K for 48 h, annealed at 1273K for 1 h and then at 673 K for 4 h",Doping effects on thermoelectric properties of the off- stoichiometric Heusler compounds Fe2−xV1+xAl Doping effects on thermoelectric properties of the off- stoichiometric Heusler compounds Fe2−xV1+xAl ,,,,,,
Fe2VAl,Fe2.07V0.88Ti0.05Al,X2YZ,Ti,0.05,V,400.6,71.5,3.77E-06,,Poly,Bulk,"homogenized at 1273K for 48 h, annealed at 1273K for 1 h and then at 673 K for 4 h",Doping effects on thermoelectric properties of the off- stoichiometric Heusler compounds Fe2−xV1+xAl Doping effects on thermoelectric properties of the off- stoichiometric Heusler compounds Fe2−xV1+xAl ,,,,,,
Fe2VAl,Fe2.07V0.83Ti0.1Al,X2YZ,Ti,0.1,V,100,38.86,1.94E-06,,Poly,Bulk,"homogenized at 1273K for 48 h, annealed at 1273K for 1 h and then at 673 K for 4 h",Doping effects on thermoelectric properties of the off- stoichiometric Heusler compounds Fe2−xV1+xAl Doping effects on thermoelectric properties of the off- stoichiometric Heusler compounds Fe2−xV1+xAl ,,,,,,
Fe2VAl,Fe2.07V0.83Ti0.1Al,X2YZ,Ti,0.1,V,119.9,43.78,1.95E-06,,Poly,Bulk,"homogenized at 1273K for 48 h, annealed at 1273K for 1 h and then at 673 K for 4 h",Doping effects on thermoelectric properties of the off- stoichiometric Heusler compounds Fe2−xV1+xAl Doping effects on thermoelectric properties of the off- stoichiometric Heusler compounds Fe2−xV1+xAl ,,,,,,
Fe2VAl,Fe2.07V0.83Ti0.1Al,X2YZ,Ti,0.1,V,141.6,50.13,2.01E-06,,Poly,Bulk,"homogenized at 1273K for 48 h, annealed at 1273K for 1 h and then at 673 K for 4 h",Doping effects on thermoelectric properties of the off- stoichiometric Heusler compounds Fe2−xV1+xAl Doping effects on thermoelectric properties of the off- stoichiometric Heusler compounds Fe2−xV1+xAl ,,,,,,
Fe2VAl,Fe2.07V0.83Ti0.1Al,X2YZ,Ti,0.1,V,160.2,53.5,2.08E-06,,Poly,Bulk,"homogenized at 1273K for 48 h, annealed at 1273K for 1 h and then at 673 K for 4 h",Doping effects on thermoelectric properties of the off- stoichiometric Heusler compounds Fe2−xV1+xAl Doping effects on thermoelectric properties of the off- stoichiometric Heusler compounds Fe2−xV1+xAl ,,,,,,
Fe2VAl,Fe2.07V0.83Ti0.1Al,X2YZ,Ti,0.1,V,180.1,57.9,2.15E-06,,Poly,Bulk,"homogenized at 1273K for 48 h, annealed at 1273K for 1 h and then at 673 K for 4 h",Doping effects on thermoelectric properties of the off- stoichiometric Heusler compounds Fe2−xV1+xAl Doping effects on thermoelectric properties of the off- stoichiometric Heusler compounds Fe2−xV1+xAl ,,,,,,
Fe2VAl,Fe2.07V0.83Ti0.1Al,X2YZ,Ti,0.1,V,200.6,62.18,2.20E-06,,Poly,Bulk,"homogenized at 1273K for 48 h, annealed at 1273K for 1 h and then at 673 K for 4 h",Doping effects on thermoelectric properties of the off- stoichiometric Heusler compounds Fe2−xV1+xAl Doping effects on thermoelectric properties of the off- stoichiometric Heusler compounds Fe2−xV1+xAl ,,,,,,
Fe2VAl,Fe2.07V0.83Ti0.1Al,X2YZ,Ti,0.1,V,220.5,67.23,2.26E-06,,Poly,Bulk,"homogenized at 1273K for 48 h, annealed at 1273K for 1 h and then at 673 K for 4 h",Doping effects on thermoelectric properties of the off- stoichiometric Heusler compounds Fe2−xV1+xAl Doping effects on thermoelectric properties of the off- stoichiometric Heusler compounds Fe2−xV1+xAl ,,,,,,
Fe2VAl,Fe2.07V0.83Ti0.1Al,X2YZ,Ti,0.1,V,239.8,71.37,2.33E-06,,Poly,Bulk,"homogenized at 1273K for 48 h, annealed at 1273K for 1 h and then at 673 K for 4 h",Doping effects on thermoelectric properties of the off- stoichiometric Heusler compounds Fe2−xV1+xAl Doping effects on thermoelectric properties of the off- stoichiometric Heusler compounds Fe2−xV1+xAl ,,,,,,
Fe2VAl,Fe2.07V0.83Ti0.1Al,X2YZ,Ti,0.1,V,260.2,75.78,2.39E-06,,Poly,Bulk,"homogenized at 1273K for 48 h, annealed at 1273K for 1 h and then at 673 K for 4 h",Doping effects on thermoelectric properties of the off- stoichiometric Heusler compounds Fe2−xV1+xAl Doping effects on thermoelectric properties of the off- stoichiometric Heusler compounds Fe2−xV1+xAl ,,,,,,
Fe2VAl,Fe2.07V0.83Ti0.1Al,X2YZ,Ti,0.1,V,279.5,79.27,2.45E-06,,Poly,Bulk,"homogenized at 1273K for 48 h, annealed at 1273K for 1 h and then at 673 K for 4 h",Doping effects on thermoelectric properties of the off- stoichiometric Heusler compounds Fe2−xV1+xAl Doping effects on thermoelectric properties of the off- stoichiometric Heusler compounds Fe2−xV1+xAl ,,,,,,
Fe2VAl,Fe2.07V0.83Ti0.1Al,X2YZ,Ti,0.1,V,300,83.16,2.54E-06,,Poly,Bulk,"homogenized at 1273K for 48 h, annealed at 1273K for 1 h and then at 673 K for 4 h",Doping effects on thermoelectric properties of the off- stoichiometric Heusler compounds Fe2−xV1+xAl Doping effects on thermoelectric properties of the off- stoichiometric Heusler compounds Fe2−xV1+xAl ,,,,,,
Fe2VAl,Fe2.07V0.83Ti0.1Al,X2YZ,Ti,0.1,V,319.3,85.62,2.61E-06,,Poly,Bulk,"homogenized at 1273K for 48 h, annealed at 1273K for 1 h and then at 673 K for 4 h",Doping effects on thermoelectric properties of the off- stoichiometric Heusler compounds Fe2−xV1+xAl Doping effects on thermoelectric properties of the off- stoichiometric Heusler compounds Fe2−xV1+xAl ,,,,,,
Fe2VAl,Fe2.07V0.83Ti0.1Al,X2YZ,Ti,0.1,V,340.4,87.82,2.61E-06,,Poly,Bulk,"homogenized at 1273K for 48 h, annealed at 1273K for 1 h and then at 673 K for 4 h",Doping effects on thermoelectric properties of the off- stoichiometric Heusler compounds Fe2−xV1+xAl Doping effects on thermoelectric properties of the off- stoichiometric Heusler compounds Fe2−xV1+xAl ,,,,,,
Fe2VAl,Fe2.07V0.83Ti0.1Al,X2YZ,Ti,0.1,V,359.6,89.25,2.74E-06,,Poly,Bulk,"homogenized at 1273K for 48 h, annealed at 1273K for 1 h and then at 673 K for 4 h",Doping effects on thermoelectric properties of the off- stoichiometric Heusler compounds Fe2−xV1+xAl Doping effects on thermoelectric properties of the off- stoichiometric Heusler compounds Fe2−xV1+xAl ,,,,,,
Fe2VAl,Fe2.07V0.83Ti0.1Al,X2YZ,Ti,0.1,V,379.5,90.8,3.10E-06,,Poly,Bulk,"homogenized at 1273K for 48 h, annealed at 1273K for 1 h and then at 673 K for 4 h",Doping effects on thermoelectric properties of the off- stoichiometric Heusler compounds Fe2−xV1+xAl Doping effects on thermoelectric properties of the off- stoichiometric Heusler compounds Fe2−xV1+xAl ,,,,,,
Fe2VAl,Fe2.07V0.83Ti0.1Al,X2YZ,Ti,0.1,V,399.4,91.97,3.02E-06,,Poly,Bulk,"homogenized at 1273K for 48 h, annealed at 1273K for 1 h and then at 673 K for 4 h",Doping effects on thermoelectric properties of the off- stoichiometric Heusler compounds Fe2−xV1+xAl Doping effects on thermoelectric properties of the off- stoichiometric Heusler compounds Fe2−xV1+xAl ,,,,,,
Fe2VAl,Fe2V0.84Ti0.16Al0.97Sb0.03,X2YZ,"Ti, Sb","0.16, 0.03","V, Al",346.318,89.3392,4.04E-06,,Poly,Bulk,"sintered, pulse-current sintering technique",Power Generation Performance of Thermoelectric Module Consistingof Sb-Doped Heusler Fe2VAl Sintered Alloy,,,,,,
Fe2VAl,Fe2V0.84Ti0.16Al0.97Sb0.03,X2YZ,"Ti, Sb","0.16, 0.03","V, Al",395.012,91.0794,4.08E-06,,Poly,Bulk,"sintered, pulse-current sintering technique",Power Generation Performance of Thermoelectric Module Consistingof Sb-Doped Heusler Fe2VAl Sintered Alloy,,,,,,
Fe2VAl,Fe2V0.84Ti0.16Al0.97Sb0.03,X2YZ,"Ti, Sb","0.16, 0.03","V, Al",442.518,84.1377,4.12E-06,,Poly,Bulk,"sintered, pulse-current sintering technique",Power Generation Performance of Thermoelectric Module Consistingof Sb-Doped Heusler Fe2VAl Sintered Alloy,,,,,,
Fe2VAl,Fe2V0.84Ti0.16Al0.97Sb0.03,X2YZ,"Ti, Sb","0.16, 0.03","V, Al",491.211,73.4709,4.10E-06,,Poly,Bulk,"sintered, pulse-current sintering technique",Power Generation Performance of Thermoelectric Module Consistingof Sb-Doped Heusler Fe2VAl Sintered Alloy,,,,,,
Fe2VAl,Fe2V0.84Ti0.16Al0.97Sb0.03,X2YZ,"Ti, Sb","0.16, 0.03","V, Al",541.093,63.4216,4.01E-06,,Poly,Bulk,"sintered, pulse-current sintering technique",Power Generation Performance of Thermoelectric Module Consistingof Sb-Doped Heusler Fe2VAl Sintered Alloy,,,,,,
Fe2VAl,Fe2V0.84Ti0.16Al0.97Sb0.03,X2YZ,"Ti, Sb","0.16, 0.03","V, Al",594.537,52.1227,3.89E-06,,Poly,Bulk,"sintered, pulse-current sintering technique",Power Generation Performance of Thermoelectric Module Consistingof Sb-Doped Heusler Fe2VAl Sintered Alloy,,,,,,
Fe2VAl,Fe2V0.84Ti0.16Al0.97Sb0.03,X2YZ,"Ti, Sb","0.16, 0.03","V, Al",642.043,38.3572,3.79E-06,,Poly,Bulk,"sintered, pulse-current sintering technique",Power Generation Performance of Thermoelectric Module Consistingof Sb-Doped Heusler Fe2VAl Sintered Alloy,,,,,,
Fe2VAl,Fe2V0.84Ti0.16Al0.97Sb0.03,X2YZ,"Ti, Sb","0.16, 0.03","V, Al",694.299,29.5427,3.63E-06,,Poly,Bulk,"sintered, pulse-current sintering technique",Power Generation Performance of Thermoelectric Module Consistingof Sb-Doped Heusler Fe2VAl Sintered Alloy,,,,,,
Fe2VAl,Fe2V0.84Ti0.16Al0.97Sb0.03,X2YZ,"Ti, Sb","0.16, 0.03","V, Al",746.556,19.4875,3.40E-06,,Poly,Bulk,"sintered, pulse-current sintering technique",Power Generation Performance of Thermoelectric Module Consistingof Sb-Doped Heusler Fe2VAl Sintered Alloy,,,,,,
Fe2VAl,Fe2V0.90Ti0.10Al,X2YZ,Ti,0.1,"V, Al",348.694,84.9908,4.24E-06,,Poly,Bulk,"sintered, pulse-current sintering technique",Power Generation Performance of Thermoelectric Module Consistingof Sb-Doped Heusler Fe2VAl Sintered Alloy,,,,,,
Fe2VAl,Fe2V0.90Ti0.10Al,X2YZ,Ti,0.1,"V, Al",391.449,87.9865,4.28E-06,,Poly,Bulk,"sintered, pulse-current sintering technique",Power Generation Performance of Thermoelectric Module Consistingof Sb-Doped Heusler Fe2VAl Sintered Alloy,,,,,,
Fe2VAl,Fe2V0.90Ti0.10Al,X2YZ,Ti,0.1,"V, Al",443.705,79.7923,4.27E-06,,Poly,Bulk,"sintered, pulse-current sintering technique",Power Generation Performance of Thermoelectric Module Consistingof Sb-Doped Heusler Fe2VAl Sintered Alloy,,,,,,
Fe2VAl,Fe2V0.90Ti0.10Al,X2YZ,Ti,0.1,"V, Al",497.15,69.7341,4.15E-06,,Poly,Bulk,"sintered, pulse-current sintering technique",Power Generation Performance of Thermoelectric Module Consistingof Sb-Doped Heusler Fe2VAl Sintered Alloy,,,,,,
Fe2VAl,Fe2V0.90Ti0.10Al,X2YZ,Ti,0.1,"V, Al",544.656,56.5889,4.05E-06,,Poly,Bulk,"sintered, pulse-current sintering technique",Power Generation Performance of Thermoelectric Module Consistingof Sb-Doped Heusler Fe2VAl Sintered Alloy,,,,,,
Fe2VAl,Fe2V0.90Ti0.10Al,X2YZ,Ti,0.1,"V, Al",593.349,44.0612,3.92E-06,,Poly,Bulk,"sintered, pulse-current sintering technique",Power Generation Performance of Thermoelectric Module Consistingof Sb-Doped Heusler Fe2VAl Sintered Alloy,,,,,,
Fe2VAl,Fe2V0.90Ti0.10Al,X2YZ,Ti,0.1,"V, Al",640.855,34.0177,3.69E-06,,Poly,Bulk,"sintered, pulse-current sintering technique",Power Generation Performance of Thermoelectric Module Consistingof Sb-Doped Heusler Fe2VAl Sintered Alloy,,,,,,
Fe2VAl,Fe2V0.90Ti0.10Al,X2YZ,Ti,0.1,"V, Al",694.299,22.0985,3.56E-06,,Poly,Bulk,"sintered, pulse-current sintering technique",Power Generation Performance of Thermoelectric Module Consistingof Sb-Doped Heusler Fe2VAl Sintered Alloy,,,,,,
Fe2VAl,Fe2V0.90Ti0.10Al,X2YZ,Ti,0.1,"V, Al",745.368,14.5276,3.44E-06,,Poly,Bulk,"sintered, pulse-current sintering technique",Power Generation Performance of Thermoelectric Module Consistingof Sb-Doped Heusler Fe2VAl Sintered Alloy,,,,,,
Fe2VAl,Fe2VAl0.90Si0.07Sb0.03,X2YZ,"Si, Sb","0.07, 0.03","V, Al",351.069,-113.526,4.08E-06,,Poly,Bulk,"sintered, pulse-current sintering technique",Power Generation Performance of Thermoelectric Module Consistingof Sb-Doped Heusler Fe2VAl Sintered Alloy,,,,,,
Fe2VAl,Fe2VAl0.90Si0.07Sb0.03,X2YZ,"Si, Sb","0.07, 0.03","V, Al",390.261,-112.383,4.22E-06,,Poly,Bulk,"sintered, pulse-current sintering technique",Power Generation Performance of Thermoelectric Module Consistingof Sb-Doped Heusler Fe2VAl Sintered Alloy,,,,,,
Fe2VAl,Fe2VAl0.90Si0.07Sb0.03,X2YZ,"Si, Sb","0.07, 0.03","V, Al",442.518,-105.689,4.30E-06,,Poly,Bulk,"sintered, pulse-current sintering technique",Power Generation Performance of Thermoelectric Module Consistingof Sb-Doped Heusler Fe2VAl Sintered Alloy,,,,,,
Fe2VAl,Fe2VAl0.90Si0.07Sb0.03,X2YZ,"Si, Sb","0.07, 0.03","V, Al",492.399,-92.7851,4.34E-06,,Poly,Bulk,"sintered, pulse-current sintering technique",Power Generation Performance of Thermoelectric Module Consistingof Sb-Doped Heusler Fe2VAl Sintered Alloy,,,,,,
Fe2VAl,Fe2VAl0.90Si0.07Sb0.03,X2YZ,"Si, Sb","0.07, 0.03","V, Al",544.656,-79.8875,4.31E-06,,Poly,Bulk,"sintered, pulse-current sintering technique",Power Generation Performance of Thermoelectric Module Consistingof Sb-Doped Heusler Fe2VAl Sintered Alloy,,,,,,
Fe2VAl,Fe2VAl0.90Si0.07Sb0.03,X2YZ,"Si, Sb","0.07, 0.03","V, Al",594.537,-67.6043,4.22E-06,,Poly,Bulk,"sintered, pulse-current sintering technique",Power Generation Performance of Thermoelectric Module Consistingof Sb-Doped Heusler Fe2VAl Sintered Alloy,,,,,,
Fe2VAl,Fe2VAl0.90Si0.07Sb0.03,X2YZ,"Si, Sb","0.07, 0.03","V, Al",644.418,-55.3211,4.09E-06,,Poly,Bulk,"sintered, pulse-current sintering technique",Power Generation Performance of Thermoelectric Module Consistingof Sb-Doped Heusler Fe2VAl Sintered Alloy,,,,,,
Fe2VAl,Fe2VAl0.90Si0.07Sb0.03,X2YZ,"Si, Sb","0.07, 0.03","V, Al",695.487,-46.1426,3.91E-06,,Poly,Bulk,"sintered, pulse-current sintering technique",Power Generation Performance of Thermoelectric Module Consistingof Sb-Doped Heusler Fe2VAl Sintered Alloy,,,,,,
Fe2VAl,Fe2VAl0.90Si0.07Sb0.03,X2YZ,"Si, Sb","0.07, 0.03","V, Al",744.181,-38.8193,3.81E-06,,Poly,Bulk,"sintered, pulse-current sintering technique",Power Generation Performance of Thermoelectric Module Consistingof Sb-Doped Heusler Fe2VAl Sintered Alloy,,,,,,
Fe2VAl,Fe2VAl0.90Si0.10,X2YZ,Si,0.1,"V, Al",349.881,-122.208,4.11E-06,,Poly,Bulk,"sintered, pulse-current sintering technique",Power Generation Performance of Thermoelectric Module Consistingof Sb-Doped Heusler Fe2VAl Sintered Alloy,,,,,,
Fe2VAl,Fe2VAl0.90Si0.10,X2YZ,Si,0.1,"V, Al",390.261,-113.623,4.23E-06,,Poly,Bulk,"sintered, pulse-current sintering technique",Power Generation Performance of Thermoelectric Module Consistingof Sb-Doped Heusler Fe2VAl Sintered Alloy,,,,,,
Fe2VAl,Fe2VAl0.90Si0.10,X2YZ,Si,0.1,"V, Al",442.518,-109.411,4.32E-06,,Poly,Bulk,"sintered, pulse-current sintering technique",Power Generation Performance of Thermoelectric Module Consistingof Sb-Doped Heusler Fe2VAl Sintered Alloy,,,,,,
Fe2VAl,Fe2VAl0.90Si0.10,X2YZ,Si,0.1,"V, Al",491.211,-97.1246,4.36E-06,,Poly,Bulk,"sintered, pulse-current sintering technique",Power Generation Performance of Thermoelectric Module Consistingof Sb-Doped Heusler Fe2VAl Sintered Alloy,,,,,,
Fe2VAl,Fe2VAl0.90Si0.10,X2YZ,Si,0.1,"V, Al",543.468,-82.3659,4.29E-06,,Poly,Bulk,"sintered, pulse-current sintering technique",Power Generation Performance of Thermoelectric Module Consistingof Sb-Doped Heusler Fe2VAl Sintered Alloy,,,,,,
Fe2VAl,Fe2VAl0.90Si0.10,X2YZ,Si,0.1,"V, Al",593.349,-69.4624,4.13E-06,,Poly,Bulk,"sintered, pulse-current sintering technique",Power Generation Performance of Thermoelectric Module Consistingof Sb-Doped Heusler Fe2VAl Sintered Alloy,,,,,,
Fe2VAl,Fe2VAl0.90Si0.10,X2YZ,Si,0.1,"V, Al",642.043,-57.1763,3.88E-06,,Poly,Bulk,"sintered, pulse-current sintering technique",Power Generation Performance of Thermoelectric Module Consistingof Sb-Doped Heusler Fe2VAl Sintered Alloy,,,,,,
Fe2VAl,Fe2VAl0.90Si0.10,X2YZ,Si,0.1,"V, Al",696.675,-46.7659,3.70E-06,,Poly,Bulk,"sintered, pulse-current sintering technique",Power Generation Performance of Thermoelectric Module Consistingof Sb-Doped Heusler Fe2VAl Sintered Alloy,,,,,,
Fe2VAl,Fe2VAl0.90Si0.10,X2YZ,Si,0.1,"V, Al",742.993,-39.4367,3.60E-06,,Poly,Bulk,"sintered, pulse-current sintering technique",Power Generation Performance of Thermoelectric Module Consistingof Sb-Doped Heusler Fe2VAl Sintered Alloy,,,,,,
Fe2VAl,Fe2VAl0.97Sb0.03,X2YZ,Sb,0.03,"V, Al",348.694,-111.039,6.99E-06,,Poly,Bulk,"sintered, pulse-current sintering technique",Power Generation Performance of Thermoelectric Module Consistingof Sb-Doped Heusler Fe2VAl Sintered Alloy,,,,,,
Fe2VAl,Fe2VAl0.97Sb0.03,X2YZ,Sb,0.03,"V, Al",393.824,-96.2626,6.45E-06,,Poly,Bulk,"sintered, pulse-current sintering technique",Power Generation Performance of Thermoelectric Module Consistingof Sb-Doped Heusler Fe2VAl Sintered Alloy,,,,,,
