Repository: sajid-m-islam/esnail

File: esnail/Full Heusler Data NEW.csv (part 12 of 12)
Host,Composition,Crystal Category,Dopant Material,Concentration,Dopant Site,Temperature,Seebeck Coefficient,Electrical Resistivity,Electrical Conductivity (S/m),Crystal Structure,Microstructure,Experimental Preparation Notes,Paper (hyperlink),,,,,,
Fe2VAl,Fe2V0.9Ti0.1Al,X2YZ,Ti,0.1,V,348.894,85.3985,3.25E-06,,Poly,Bulk,sintered using PCS at 1373K for 10 min,Effect of Ti Substitution on Thermoelectric Propertiesof W-Doped Heusler Fe2 VAl Alloy,,,,,,
Fe2VAl,Fe2V0.9Ti0.1Al,X2YZ,Ti,0.1,V,389.686,88.1196,3.42E-06,,Poly,Bulk,sintered using PCS at 1373K for 10 min,Effect of Ti Substitution on Thermoelectric Propertiesof W-Doped Heusler Fe2 VAl Alloy,,,,,,
Fe2VAl,Fe2V0.9Ti0.1Al,X2YZ,Ti,0.1,V,443.297,82.8577,3.62E-06,,Poly,Bulk,sintered using PCS at 1373K for 10 min,Effect of Ti Substitution on Thermoelectric Propertiesof W-Doped Heusler Fe2 VAl Alloy,,,,,,
Fe2VAl,Fe2V0.9Ti0.1Al,X2YZ,Ti,0.1,V,490.464,76.9206,3.68E-06,,Poly,Bulk,sintered using PCS at 1373K for 10 min,Effect of Ti Substitution on Thermoelectric Propertiesof W-Doped Heusler Fe2 VAl Alloy,,,,,,
Fe2VAl,Fe2V0.9Ti0.1Al,X2YZ,Ti,0.1,V,542.988,69.6573,3.79E-06,,Poly,Bulk,sintered using PCS at 1373K for 10 min,Effect of Ti Substitution on Thermoelectric Propertiesof W-Doped Heusler Fe2 VAl Alloy,,,,,,
Fe2VAl,Fe2V0.9Ti0.1Al,X2YZ,Ti,0.1,V,594.404,57.7259,3.85E-06,,Poly,Bulk,sintered using PCS at 1373K for 10 min,Effect of Ti Substitution on Thermoelectric Propertiesof W-Doped Heusler Fe2 VAl Alloy,,,,,,
Fe2VAl,Fe2V0.9Ti0.1Al,X2YZ,Ti,0.1,V,644.748,45.793,3.70E-06,,Poly,Bulk,sintered using PCS at 1373K for 10 min,Effect of Ti Substitution on Thermoelectric Propertiesof W-Doped Heusler Fe2 VAl Alloy,,,,,,
Fe2VAl,Fe2V0.9Ti0.1Al,X2YZ,Ti,0.1,V,696.174,35.1949,3.66E-06,,Poly,Bulk,sintered using PCS at 1373K for 10 min,Effect of Ti Substitution on Thermoelectric Propertiesof W-Doped Heusler Fe2 VAl Alloy,,,,,,
Fe2VAl,Fe2V0.9Ti0.1Al,X2YZ,Ti,0.1,V,747.606,25.2635,3.54E-06,,Poly,Bulk,sintered using PCS at 1373K for 10 min,Effect of Ti Substitution on Thermoelectric Propertiesof W-Doped Heusler Fe2 VAl Alloy,,,,,,
Fe2VAl,Fe2VAl,X2YZ,X,X,X,348.107,-24.6025,9.57E-06,,Poly,Bulk,sintered using PCS at 1373K for 10 min,Effect of Ti Substitution on Thermoelectric Propertiesof W-Doped Heusler Fe2 VAl Alloy,,,,,,
Fe2VAl,Fe2VAl,X2YZ,X,X,X,397.483,-21.87,7.77E-06,,Poly,Bulk,sintered using PCS at 1373K for 10 min,Effect of Ti Substitution on Thermoelectric Propertiesof W-Doped Heusler Fe2 VAl Alloy,,,,,,
Fe2VAl,Fe2VAl,X2YZ,X,X,X,442.572,-18.4766,6.56E-06,,Poly,Bulk,sintered using PCS at 1373K for 10 min,Effect of Ti Substitution on Thermoelectric Propertiesof W-Doped Heusler Fe2 VAl Alloy,,,,,,
Fe2VAl,Fe2VAl,X2YZ,X,X,X,495.176,-14.4064,5.54E-06,,Poly,Bulk,sintered using PCS at 1373K for 10 min,Effect of Ti Substitution on Thermoelectric Propertiesof W-Doped Heusler Fe2 VAl Alloy,,,,,,
Fe2VAl,Fe2VAl,X2YZ,X,X,X,542.406,-11.6768,4.92E-06,,Poly,Bulk,sintered using PCS at 1373K for 10 min,Effect of Ti Substitution on Thermoelectric Propertiesof W-Doped Heusler Fe2 VAl Alloy,,,,,,
Fe2VAl,Fe2VAl,X2YZ,X,X,X,592.84,-10.9429,4.44E-06,,Poly,Bulk,sintered using PCS at 1373K for 10 min,Effect of Ti Substitution on Thermoelectric Propertiesof W-Doped Heusler Fe2 VAl Alloy,,,,,,
Fe2VAl,Fe2VAl,X2YZ,X,X,X,644.348,-10.2075,4.10E-06,,Poly,Bulk,sintered using PCS at 1373K for 10 min,Effect of Ti Substitution on Thermoelectric Propertiesof W-Doped Heusler Fe2 VAl Alloy,,,,,,
Fe2VAl,Fe2VAl,X2YZ,X,X,X,693.704,-10.1417,3.88E-06,,Poly,Bulk,sintered using PCS at 1373K for 10 min,Effect of Ti Substitution on Thermoelectric Propertiesof W-Doped Heusler Fe2 VAl Alloy,,,,,,
Fe2VAl,Fe2VAl,X2YZ,X,X,X,750.581,-8.7326,3.48E-06,,Poly,Bulk,sintered using PCS at 1373K for 10 min,Effect of Ti Substitution on Thermoelectric Propertiesof W-Doped Heusler Fe2 VAl Alloy,,,,,,
Fe2VAl,Fe2V0.9W0.1Al,X2YZ,W,0.1,V,347.5110,-107.9370,X,,Poly,Bulk,sintered using PCS at 1373K for 10 min,Effect of Ti Substitution on Thermoelectric Propertiesof W-Doped Heusler Fe2 VAl Alloy,,,,,,
Fe2VAl,Fe2V0.9W0.1Al,X2YZ,W,0.1,V,393.6390,-109.2080,X,,Poly,Bulk,sintered using PCS at 1373K for 10 min,Effect of Ti Substitution on Thermoelectric Propertiesof W-Doped Heusler Fe2 VAl Alloy,,,,,,
Fe2VAl,Fe2V0.9W0.1Al,X2YZ,W,0.1,V,441.9610,-103.8110,X,,Poly,Bulk,sintered using PCS at 1373K for 10 min,Effect of Ti Substitution on Thermoelectric Propertiesof W-Doped Heusler Fe2 VAl Alloy,,,,,,
Fe2VAl,Fe2V0.9W0.1Al,X2YZ,W,0.1,V,491.4040,-91.7448,X,,Poly,Bulk,sintered using PCS at 1373K for 10 min,Effect of Ti Substitution on Thermoelectric Propertiesof W-Doped Heusler Fe2 VAl Alloy,,,,,,
Fe2VAl,Fe2V0.9W0.1Al,X2YZ,W,0.1,V,545.1290,-81.0065,X,,Poly,Bulk,sintered using PCS at 1373K for 10 min,Effect of Ti Substitution on Thermoelectric Propertiesof W-Doped Heusler Fe2 VAl Alloy,,,,,,
Fe2VAl,Fe2V0.9W0.1Al,X2YZ,W,0.1,V,596.7360,-66.2710,X,,Poly,Bulk,sintered using PCS at 1373K for 10 min,Effect of Ti Substitution on Thermoelectric Propertiesof W-Doped Heusler Fe2 VAl Alloy,,,,,,
Fe2VAl,Fe2V0.9W0.1Al,X2YZ,W,0.1,V,647.2230,-58.2037,X,,Poly,Bulk,sintered using PCS at 1373K for 10 min,Effect of Ti Substitution on Thermoelectric Propertiesof W-Doped Heusler Fe2 VAl Alloy,,,,,,
Fe2VAl,Fe2V0.9W0.1Al,X2YZ,W,0.1,V,698.7970,-48.1349,X,,Poly,Bulk,sintered using PCS at 1373K for 10 min,Effect of Ti Substitution on Thermoelectric Propertiesof W-Doped Heusler Fe2 VAl Alloy,,,,,,
Fe2VAl,Fe2V0.9W0.1Al,X2YZ,W,0.1,V,748.2060,-40.7357,X,,Poly,Bulk,sintered using PCS at 1373K for 10 min,Effect of Ti Substitution on Thermoelectric Propertiesof W-Doped Heusler Fe2 VAl Alloy,,,,,,
Fe2VAl,Fe2V0.75Ti0.15W0.1Al,X2YZ,"W, Ti","0.1, 0.15",V,350.62,26.7342,9.82E-06,,Poly,Bulk,sintered using PCS at 1373K for 10 min,Effect of Ti Substitution on Thermoelectric Propertiesof W-Doped Heusler Fe2 VAl Alloy,,,,,,
Fe2VAl,Fe2V0.75Ti0.15W0.1Al,X2YZ,"W, Ti","0.1, 0.15",V,392.4,17.4565,8.36E-06,,Poly,Bulk,sintered using PCS at 1373K for 10 min,Effect of Ti Substitution on Thermoelectric Propertiesof W-Doped Heusler Fe2 VAl Alloy,,,,,,
Fe2VAl,Fe2V0.75Ti0.15W0.1Al,X2YZ,"W, Ti","0.1, 0.15",V,442.801,13.5237,7.18E-06,,Poly,Bulk,sintered using PCS at 1373K for 10 min,Effect of Ti Substitution on Thermoelectric Propertiesof W-Doped Heusler Fe2 VAl Alloy,,,,,,
Fe2VAl,Fe2V0.75Ti0.15W0.1Al,X2YZ,"W, Ti","0.1, 0.15",V,494.265,8.259,6.19E-06,,Poly,Bulk,sintered using PCS at 1373K for 10 min,Effect of Ti Substitution on Thermoelectric Propertiesof W-Doped Heusler Fe2 VAl Alloy,,,,,,
Fe2VAl,Fe2V0.75Ti0.15W0.1Al,X2YZ,"W, Ti","0.1, 0.15",V,544.666,4.3262,5.51E-06,,Poly,Bulk,sintered using PCS at 1373K for 10 min,Effect of Ti Substitution on Thermoelectric Propertiesof W-Doped Heusler Fe2 VAl Alloy,,,,,,
Fe2VAl,Fe2V0.75Ti0.15W0.1Al,X2YZ,"W, Ti","0.1, 0.15",V,592.921,0.3906,4.97E-06,,Poly,Bulk,sintered using PCS at 1373K for 10 min,Effect of Ti Substitution on Thermoelectric Propertiesof W-Doped Heusler Fe2 VAl Alloy,,,,,,
Fe2VAl,Fe2V0.75Ti0.15W0.1Al,X2YZ,"W, Ti","0.1, 0.15",V,648.697,-2.2017,4.49E-06,,Poly,Bulk,sintered using PCS at 1373K for 10 min,Effect of Ti Substitution on Thermoelectric Propertiesof W-Doped Heusler Fe2 VAl Alloy,,,,,,
Fe2VAl,Fe2V0.75Ti0.15W0.1Al,X2YZ,"W, Ti","0.1, 0.15",V,694.815,-4.8069,4.16E-06,,Poly,Bulk,sintered using PCS at 1373K for 10 min,Effect of Ti Substitution on Thermoelectric Propertiesof W-Doped Heusler Fe2 VAl Alloy,,,,,,
Fe2VAl,Fe2V0.75Ti0.15W0.1Al,X2YZ,"W, Ti","0.1, 0.15",V,746.323,-4.0716,3.91E-06,,Poly,Bulk,sintered using PCS at 1373K for 10 min,Effect of Ti Substitution on Thermoelectric Propertiesof W-Doped Heusler Fe2 VAl Alloy,,,,,,
Fe2VAl,Fe2V0.7Ti0.2W0.1Al,X2YZ,"W, Ti","0.1, 0.2",V,348.866,81.3985,7.57E-06,,Poly,Bulk,sintered using PCS at 1373K for 10 min,Effect of Ti Substitution on Thermoelectric Propertiesof W-Doped Heusler Fe2 VAl Alloy,,,,,,
Fe2VAl,Fe2V0.7Ti0.2W0.1Al,X2YZ,"W, Ti","0.1, 0.2",V,393.887,75.4585,7.00E-06,,Poly,Bulk,sintered using PCS at 1373K for 10 min,Effect of Ti Substitution on Thermoelectric Propertiesof W-Doped Heusler Fe2 VAl Alloy,,,,,,
Fe2VAl,Fe2V0.7Ti0.2W0.1Al,X2YZ,"W, Ti","0.1, 0.2",V,445.29,61.5271,6.34E-06,,Poly,Bulk,sintered using PCS at 1373K for 10 min,Effect of Ti Substitution on Thermoelectric Propertiesof W-Doped Heusler Fe2 VAl Alloy,,,,,,
Fe2VAl,Fe2V0.7Ti0.2W0.1Al,X2YZ,"W, Ti","0.1, 0.2",V,494.556,48.9261,5.82E-06,,Poly,Bulk,sintered using PCS at 1373K for 10 min,Effect of Ti Substitution on Thermoelectric Propertiesof W-Doped Heusler Fe2 VAl Alloy,,,,,,
Fe2VAl,Fe2V0.7Ti0.2W0.1Al,X2YZ,"W, Ti","0.1, 0.2",V,543.832,37.6584,5.24E-06,,Poly,Bulk,sintered using PCS at 1373K for 10 min,Effect of Ti Substitution on Thermoelectric Propertiesof W-Doped Heusler Fe2 VAl Alloy,,,,,,
Fe2VAl,Fe2V0.7Ti0.2W0.1Al,X2YZ,"W, Ti","0.1, 0.2",V,595.267,28.3937,4.77E-06,,Poly,Bulk,sintered using PCS at 1373K for 10 min,Effect of Ti Substitution on Thermoelectric Propertiesof W-Doped Heusler Fe2 VAl Alloy,,,,,,
Fe2VAl,Fe2V0.7Ti0.2W0.1Al,X2YZ,"W, Ti","0.1, 0.2",V,645.63,19.1275,4.39E-06,,Poly,Bulk,sintered using PCS at 1373K for 10 min,Effect of Ti Substitution on Thermoelectric Propertiesof W-Doped Heusler Fe2 VAl Alloy,,,,,,
Fe2VAl,Fe2V0.7Ti0.2W0.1Al,X2YZ,"W, Ti","0.1, 0.2",V,698.158,12.5309,4.07E-06,,Poly,Bulk,sintered using PCS at 1373K for 10 min,Effect of Ti Substitution on Thermoelectric Propertiesof W-Doped Heusler Fe2 VAl Alloy,,,,,,
Fe2VAl,Fe2V0.7Ti0.2W0.1Al,X2YZ,"W, Ti","0.1, 0.2",V,748.559,8.5981,3.79E-06,,Poly,Bulk,sintered using PCS at 1373K for 10 min,Effect of Ti Substitution on Thermoelectric Propertiesof W-Doped Heusler Fe2 VAl Alloy,,,,,,
Fe2VAl,Fe2V0.65Ti0.25W0.1Al,X2YZ,"W, Ti","0.1, 0.25",V,351.107,94.7348,4.65E-06,,Poly,Bulk,sintered using PCS at 1373K for 10 min,Effect of Ti Substitution on Thermoelectric Propertiesof W-Doped Heusler Fe2 VAl Alloy,,,,,,
Fe2VAl,Fe2V0.65Ti0.25W0.1Al,X2YZ,"W, Ti","0.1, 0.25",V,396.162,93.4615,4.69E-06,,Poly,Bulk,sintered using PCS at 1373K for 10 min,Effect of Ti Substitution on Thermoelectric Propertiesof W-Doped Heusler Fe2 VAl Alloy,,,,,,
Fe2VAl,Fe2V0.65Ti0.25W0.1Al,X2YZ,"W, Ti","0.1, 0.25",V,443.32,86.1911,4.62E-06,,Poly,Bulk,sintered using PCS at 1373K for 10 min,Effect of Ti Substitution on Thermoelectric Propertiesof W-Doped Heusler Fe2 VAl Alloy,,,,,,
Fe2VAl,Fe2V0.65Ti0.25W0.1Al,X2YZ,"W, Ti","0.1, 0.25",V,492.615,77.5902,4.59E-06,,Poly,Bulk,sintered using PCS at 1373K for 10 min,Effect of Ti Substitution on Thermoelectric Propertiesof W-Doped Heusler Fe2 VAl Alloy,,,,,,
Fe2VAl,Fe2V0.65Ti0.25W0.1Al,X2YZ,"W, Ti","0.1, 0.25",V,548.324,65.6644,4.43E-06,,Poly,Bulk,sintered using PCS at 1373K for 10 min,Effect of Ti Substitution on Thermoelectric Propertiesof W-Doped Heusler Fe2 VAl Alloy,,,,,,
Fe2VAl,Fe2V0.65Ti0.25W0.1Al,X2YZ,"W, Ti","0.1, 0.25",V,594.357,51.0591,4.23E-06,,Poly,Bulk,sintered using PCS at 1373K for 10 min,Effect of Ti Substitution on Thermoelectric Propertiesof W-Doped Heusler Fe2 VAl Alloy,,,,,,
Fe2VAl,Fe2V0.65Ti0.25W0.1Al,X2YZ,"W, Ti","0.1, 0.25",V,644.71,40.4596,4.01E-06,,Poly,Bulk,sintered using PCS at 1373K for 10 min,Effect of Ti Substitution on Thermoelectric Propertiesof W-Doped Heusler Fe2 VAl Alloy,,,,,,
Fe2VAl,Fe2V0.65Ti0.25W0.1Al,X2YZ,"W, Ti","0.1, 0.25",V,692.917,29.8572,3.76E-06,,Poly,Bulk,sintered using PCS at 1373K for 10 min,Effect of Ti Substitution on Thermoelectric Propertiesof W-Doped Heusler Fe2 VAl Alloy,,,,,,
Fe2VAl,Fe2V0.65Ti0.25W0.1Al,X2YZ,"W, Ti","0.1, 0.25",V,748.645,20.5982,3.75E-06,,Poly,Bulk,sintered using PCS at 1373K for 10 min,Effect of Ti Substitution on Thermoelectric Propertiesof W-Doped Heusler Fe2 VAl Alloy,,,,,,
Fe2VAl,Fe2V0.6Ti0.3W0.1Al,X2YZ,"W, Ti","0.1, 0.3",V,349.934,80.7332,3.17E-06,,Poly,Bulk,sintered using PCS at 1373K for 10 min,Effect of Ti Substitution on Thermoelectric Propertiesof W-Doped Heusler Fe2 VAl Alloy,,,,,,
Fe2VAl,Fe2V0.6Ti0.3W0.1Al,X2YZ,"W, Ti","0.1, 0.3",V,392.905,88.1239,3.39E-06,,Poly,Bulk,sintered using PCS at 1373K for 10 min,Effect of Ti Substitution on Thermoelectric Propertiesof W-Doped Heusler Fe2 VAl Alloy,,,,,,
Fe2VAl,Fe2V0.6Ti0.3W0.1Al,X2YZ,"W, Ti","0.1, 0.3",V,446.544,86.8621,3.70E-06,,Poly,Bulk,sintered using PCS at 1373K for 10 min,Effect of Ti Substitution on Thermoelectric Propertiesof W-Doped Heusler Fe2 VAl Alloy,,,,,,
Fe2VAl,Fe2V0.6Ti0.3W0.1Al,X2YZ,"W, Ti","0.1, 0.3",V,493.731,83.5916,3.73E-06,,Poly,Bulk,sintered using PCS at 1373K for 10 min,Effect of Ti Substitution on Thermoelectric Propertiesof W-Doped Heusler Fe2 VAl Alloy,,,,,,
Fe2VAl,Fe2V0.6Ti0.3W0.1Al,X2YZ,"W, Ti","0.1, 0.3",V,541.981,78.9893,3.82E-06,,Poly,Bulk,sintered using PCS at 1373K for 10 min,Effect of Ti Substitution on Thermoelectric Propertiesof W-Doped Heusler Fe2 VAl Alloy,,,,,,
Fe2VAl,Fe2V0.6Ti0.3W0.1Al,X2YZ,"W, Ti","0.1, 0.3",V,595.563,69.7274,3.88E-06,,Poly,Bulk,sintered using PCS at 1373K for 10 min,Effect of Ti Substitution on Thermoelectric Propertiesof W-Doped Heusler Fe2 VAl Alloy,,,,,,
Fe2VAl,Fe2V0.6Ti0.3W0.1Al,X2YZ,"W, Ti","0.1, 0.3",V,643.761,57.7917,3.82E-06,,Poly,Bulk,sintered using PCS at 1373K for 10 min,Effect of Ti Substitution on Thermoelectric Propertiesof W-Doped Heusler Fe2 VAl Alloy,,,,,,
Fe2VAl,Fe2V0.6Ti0.3W0.1Al,X2YZ,"W, Ti","0.1, 0.3",V,695.173,45.1936,3.66E-06,,Poly,Bulk,sintered using PCS at 1373K for 10 min,Effect of Ti Substitution on Thermoelectric Propertiesof W-Doped Heusler Fe2 VAl Alloy,,,,,,
Fe2VAl,Fe2V0.6Ti0.3W0.1Al,X2YZ,"W, Ti","0.1, 0.3",V,746.623,37.9288,3.74E-06,,Poly,Bulk,sintered using PCS at 1373K for 10 min,Effect of Ti Substitution on Thermoelectric Propertiesof W-Doped Heusler Fe2 VAl Alloy,,,,,,
