Repository: sajid-m-islam/esnail

File: esnail/Full Heusler(X2YZ).csv (part 12 of 12)
Host,Formula,Crystal Category,Dopant Material,Concentration,Dopant Site,Temperature (K) ,Seebeck Coefficient (µV/K),Resistivity(Ω*m),Electrical Conductivity (S/m),Crystal Structure,Microstructure,Experimental Preparation Notes,Paper (hyperlink),,,,,,
Fe2VAl,Fe2VAl0.97Sb0.03,X2YZ,Sb,0.03,"V, Al",444.893,-79.0196,5.91E-06,,Poly,Bulk,"sintered, pulse-current sintering technique",Power Generation Performance of Thermoelectric Module Consistingof Sb-Doped Heusler Fe2VAl Sintered Alloy,,,,,,
Fe2VAl,Fe2VAl0.97Sb0.03,X2YZ,Sb,0.03,"V, Al",492.399,-60.527,5.41E-06,,Poly,Bulk,"sintered, pulse-current sintering technique",Power Generation Performance of Thermoelectric Module Consistingof Sb-Doped Heusler Fe2VAl Sintered Alloy,,,,,,
Fe2VAl,Fe2VAl0.97Sb0.03,X2YZ,Sb,0.03,"V, Al",543.468,-47.0061,4.93E-06,,Poly,Bulk,"sintered, pulse-current sintering technique",Power Generation Performance of Thermoelectric Module Consistingof Sb-Doped Heusler Fe2VAl Sintered Alloy,,,,,,
Fe2VAl,Fe2VAl0.97Sb0.03,X2YZ,Sb,0.03,"V, Al",592.162,-37.2014,4.61E-06,,Poly,Bulk,"sintered, pulse-current sintering technique",Power Generation Performance of Thermoelectric Module Consistingof Sb-Doped Heusler Fe2VAl Sintered Alloy,,,,,,
Fe2VAl,Fe2VAl0.97Sb0.03,X2YZ,Sb,0.03,"V, Al",643.23,-29.8839,4.27E-06,,Poly,Bulk,"sintered, pulse-current sintering technique",Power Generation Performance of Thermoelectric Module Consistingof Sb-Doped Heusler Fe2VAl Sintered Alloy,,,,,,
Fe2VAl,Fe2VAl0.97Sb0.03,X2YZ,Sb,0.03,"V, Al",693.112,-25.0449,3.95E-06,,Poly,Bulk,"sintered, pulse-current sintering technique",Power Generation Performance of Thermoelectric Module Consistingof Sb-Doped Heusler Fe2VAl Sintered Alloy,,,,,,
Fe2VAl,Fe2VAl0.97Sb0.03,X2YZ,Sb,0.03,"V, Al",742.993,-22.6873,3.76E-06,,Poly,Bulk,"sintered, pulse-current sintering technique",Power Generation Performance of Thermoelectric Module Consistingof Sb-Doped Heusler Fe2VAl Sintered Alloy,,,,,,
Fe2VAl,Fe2VAl,X2YZ,X,X,X,293.2606,29.2605,9.38E-05,,Poly,Bulk,heat treatment at 900C for one week,Isoelectronic Modifications of Thermoelectric Properties in Fe2V1−xNbxAl,,,,,,
Fe2VAl,Fe2VAl,X2YZ,X,X,X,375.5775,22.9736,1.62E-04,,Poly,Bulk,heat treatment at 900C for one week,Isoelectronic Modifications of Thermoelectric Properties in Fe2V1−xNbxAl,,,,,,
Fe2VAl,Fe2VAl,X2YZ,X,X,X,474.7543,14.9892,3.05E-04,,Poly,Bulk,heat treatment at 900C for one week,Isoelectronic Modifications of Thermoelectric Properties in Fe2V1−xNbxAl,,,,,,
Fe2VAl,Fe2VAl,X2YZ,X,X,X,612.8351,3.2694,6.18E-04,,Poly,Bulk,heat treatment at 900C for one week,Isoelectronic Modifications of Thermoelectric Properties in Fe2V1−xNbxAl,,,,,,
Fe2VAl,Fe2VAl,X2YZ,X,X,X,733.3587,-4.0439,9.99E-04,,Poly,Bulk,heat treatment at 900C for one week,Isoelectronic Modifications of Thermoelectric Properties in Fe2V1−xNbxAl,,,,,,
Fe2VAl,Fe2VAl,X2YZ,X,X,X,832.4228,-5.9340,1.39E-03,,Poly,Bulk,heat treatment at 900C for one week,Isoelectronic Modifications of Thermoelectric Properties in Fe2V1−xNbxAl,,,,,,
Fe2VAl,Fe2V0.975Nb0.025Al,X2YZ,Nb,0.025,V,303.7606,21.4703,1.02E-04,,Poly,Bulk,heat treatment at 900C for one week,Isoelectronic Modifications of Thermoelectric Properties in Fe2V1−xNbxAl,,,,,,
Fe2VAl,Fe2V0.975Nb0.025Al,X2YZ,Nb,0.025,V,433.3426,14.3237,5.96E-05,,Poly,Bulk,heat treatment at 900C for one week,Isoelectronic Modifications of Thermoelectric Properties in Fe2V1−xNbxAl,,,,,,
Fe2VAl,Fe2V0.975Nb0.025Al,X2YZ,Nb,0.025,V,589.5465,2.5989,3.88E-05,,Poly,Bulk,heat treatment at 900C for one week,Isoelectronic Modifications of Thermoelectric Properties in Fe2V1−xNbxAl,,,,,,
Fe2VAl,Fe2V0.975Nb0.025Al,X2YZ,Nb,0.025,V,692.5630,-3.0167,3.49E-05,,Poly,Bulk,heat treatment at 900C for one week,Isoelectronic Modifications of Thermoelectric Properties in Fe2V1−xNbxAl,,,,,,
Fe2VAl,Fe2V0.975Nb0.025Al,X2YZ,Nb,0.025,V,792.9435,-6.0921,3.16E-05,,Poly,Bulk,heat treatment at 900C for one week,Isoelectronic Modifications of Thermoelectric Properties in Fe2V1−xNbxAl,,,,,,
Fe2VAl,Fe2V0.95Nb0.05Al,X2YZ,Nb,0.05,V,295.6336,40.9406,8.82E-05,,Poly,Bulk,heat treatment at 900C for one week,Isoelectronic Modifications of Thermoelectric Properties in Fe2V1−xNbxAl,,,,,,
Fe2VAl,Fe2V0.95Nb0.05Al,X2YZ,Nb,0.05,V,374.7299,33.8082,6.06E-05,,Poly,Bulk,heat treatment at 900C for one week,Isoelectronic Modifications of Thermoelectric Properties in Fe2V1−xNbxAl,,,,,,
Fe2VAl,Fe2V0.95Nb0.05Al,X2YZ,Nb,0.05,V,476.5865,20.9137,4.23E-05,,Poly,Bulk,heat treatment at 900C for one week,Isoelectronic Modifications of Thermoelectric Properties in Fe2V1−xNbxAl,,,,,,
Fe2VAl,Fe2V0.95Nb0.05Al,X2YZ,Nb,0.05,V,630.3015,3.7724,3.36E-05,,Poly,Bulk,heat treatment at 900C for one week,Isoelectronic Modifications of Thermoelectric Properties in Fe2V1−xNbxAl,,,,,,
Fe2VAl,Fe2V0.95Nb0.05Al,X2YZ,Nb,0.05,V,732.6833,-2.5201,3.15E-05,,Poly,Bulk,heat treatment at 900C for one week,Isoelectronic Modifications of Thermoelectric Properties in Fe2V1−xNbxAl,,,,,,
Fe2VAl,Fe2V0.95Nb0.05Al,X2YZ,Nb,0.05,V,816.2164,-4.5751,2.68E-05,,Poly,Bulk,heat treatment at 900C for one week,Isoelectronic Modifications of Thermoelectric Properties in Fe2V1−xNbxAl,,,,,,
Fe2VAl,Fe2V0.95Nb0.05Al,X2YZ,Nb,0.05,V,882.9179,-6.4561,1.87E-05,,Poly,Bulk,heat treatment at 900C for one week,Isoelectronic Modifications of Thermoelectric Properties in Fe2V1−xNbxAl,,,,,,
Fe2VAl,Fe2V0.925Nb0.075Al,X2YZ,Nb,0.075,V,301.3681,45.8483,7.71E-05,,Poly,Bulk,heat treatment at 900C for one week,Isoelectronic Modifications of Thermoelectric Properties in Fe2V1−xNbxAl,,,,,,
Fe2VAl,Fe2V0.925Nb0.075Al,X2YZ,Nb,0.075,V,435.0277,28.2047,4.38E-05,,Poly,Bulk,heat treatment at 900C for one week,Isoelectronic Modifications of Thermoelectric Properties in Fe2V1−xNbxAl,,,,,,
Fe2VAl,Fe2V0.925Nb0.075Al,X2YZ,Nb,0.075,V,538.9168,10.4003,3.72E-05,,Poly,Bulk,heat treatment at 900C for one week,Isoelectronic Modifications of Thermoelectric Properties in Fe2V1−xNbxAl,,,,,,
Fe2VAl,Fe2V0.925Nb0.075Al,X2YZ,Nb,0.075,V,635.5202,1.5702,3.17E-05,,Poly,Bulk,heat treatment at 900C for one week,Isoelectronic Modifications of Thermoelectric Properties in Fe2V1−xNbxAl,,,,,,
Fe2VAl,Fe2V0.925Nb0.075Al,X2YZ,Nb,0.075,V,741.1132,-3.3689,2.74E-05,,Poly,Bulk,heat treatment at 900C for one week,Isoelectronic Modifications of Thermoelectric Properties in Fe2V1−xNbxAl,,,,,,
Fe2VAl,Fe2V0.925Nb0.075Al,X2YZ,Nb,0.075,V,838.2512,-6.1049,3.04E-05,,Poly,Bulk,heat treatment at 900C for one week,Isoelectronic Modifications of Thermoelectric Properties in Fe2V1−xNbxAl,,,,,,
Fe2VAl,Fe2V0.90Nb0.10Al,X2YZ,Nb,0.1,V,292.6306,98.3296,5.25E-05,,Poly,Bulk,heat treatment at 900C for one week,Isoelectronic Modifications of Thermoelectric Properties in Fe2V1−xNbxAl,,,,,,
Fe2VAl,Fe2V0.90Nb0.10Al,X2YZ,Nb,0.1,V,362.8344,82.0582,4.75E-05,,Poly,Bulk,heat treatment at 900C for one week,Isoelectronic Modifications of Thermoelectric Properties in Fe2V1−xNbxAl,,,,,,
Fe2VAl,Fe2V0.90Nb0.10Al,X2YZ,Nb,0.1,V,431.1810,61.2167,4.32E-05,,Poly,Bulk,heat treatment at 900C for one week,Isoelectronic Modifications of Thermoelectric Properties in Fe2V1−xNbxAl,,,,,,
Fe2VAl,Fe2V0.90Nb0.10Al,X2YZ,Nb,0.1,V,485.1847,45.9657,4.02E-05,,Poly,Bulk,heat treatment at 900C for one week,Isoelectronic Modifications of Thermoelectric Properties in Fe2V1−xNbxAl,,,,,,
Fe2VAl,Fe2V0.90Nb0.10Al,X2YZ,Nb,0.1,V,591.1564,20.5428,3.53E-05,,Poly,Bulk,heat treatment at 900C for one week,Isoelectronic Modifications of Thermoelectric Properties in Fe2V1−xNbxAl,,,,,,
Fe2VAl,Fe2V0.90Nb0.10Al,X2YZ,Nb,0.1,V,643.0619,13.7567,3.34E-05,,Poly,Bulk,heat treatment at 900C for one week,Isoelectronic Modifications of Thermoelectric Properties in Fe2V1−xNbxAl,,,,,,
Fe2VAl,Fe2V0.90Nb0.10Al,X2YZ,Nb,0.1,V,796.7049,0.5090,3.01E-05,,Poly,Bulk,heat treatment at 900C for one week,Isoelectronic Modifications of Thermoelectric Properties in Fe2V1−xNbxAl,,,,,,
Fe2VAl,Fe2V0.85Nb0.15Al,X2YZ,Nb,0.15,V,294.3853,73.4439,5.28E-05,,Poly,Bulk,heat treatment at 900C for one week,Isoelectronic Modifications of Thermoelectric Properties in Fe2V1−xNbxAl,,,,,,
Fe2VAl,Fe2V0.85Nb0.15Al,X2YZ,Nb,0.15,V,378.2033,55.9838,4.29E-05,,Poly,Bulk,heat treatment at 900C for one week,Isoelectronic Modifications of Thermoelectric Properties in Fe2V1−xNbxAl,,,,,,
Fe2VAl,Fe2V0.85Nb0.15Al,X2YZ,Nb,0.15,V,484.1844,30.0530,3.36E-05,,Poly,Bulk,heat treatment at 900C for one week,Isoelectronic Modifications of Thermoelectric Properties in Fe2V1−xNbxAl,,,,,,
Fe2VAl,Fe2V0.85Nb0.15Al,X2YZ,Nb,0.15,V,595.2278,10.3845,2.86E-05,,Poly,Bulk,heat treatment at 900C for one week,Isoelectronic Modifications of Thermoelectric Properties in Fe2V1−xNbxAl,,,,,,
Fe2VAl,Fe2V0.85Nb0.15Al,X2YZ,Nb,0.15,V,690.5367,1.5547,2.67E-05,,Poly,Bulk,heat treatment at 900C for one week,Isoelectronic Modifications of Thermoelectric Properties in Fe2V1−xNbxAl,,,,,,
Fe2VAl,Fe2V0.85Nb0.15Al,X2YZ,Nb,0.15,V,760.5120,-2.3587,2.51E-05,,Poly,Bulk,heat treatment at 900C for one week,Isoelectronic Modifications of Thermoelectric Properties in Fe2V1−xNbxAl,,,,,,
Fe2VAl,Fe2V0.85Nb0.15Al,X2YZ,Nb,0.15,V,838.2324,-5.0892,2.17E-05,,Poly,Bulk,heat treatment at 900C for one week,Isoelectronic Modifications of Thermoelectric Properties in Fe2V1−xNbxAl,,,,,,
Fe2VAl,Fe2VAl,X2YZ,X,X,X,92.3591,16.5543,1.95E-05,,Poly,Bulk,,Nishino_2011_IOP_Conf._Ser.__Mater._Sci._Eng._18_142001.pdf | Powered by Box,,,,,,
Fe2VAl,Fe2VAl,X2YZ,X,X,X,204.9986,26.8332,1.24E-05,,Poly,Bulk,,Nishino_2011_IOP_Conf._Ser.__Mater._Sci._Eng._18_142001.pdf | Powered by Box,,,,,,
Fe2VAl,Fe2VAl,X2YZ,X,X,X,310.9703,28.9031,7.14E-06,,Poly,Bulk,,Nishino_2011_IOP_Conf._Ser.__Mater._Sci._Eng._18_142001.pdf | Powered by Box,,,,,,
Fe2VAl,Fe2VAl,X2YZ,X,X,X,401.0325,28.1806,4.78E-06,,Poly,Bulk,,Nishino_2011_IOP_Conf._Ser.__Mater._Sci._Eng._18_142001.pdf | Powered by Box,,,,,,
Fe2VAl,Fe2VAl0.97Si0.03,X2YZ,Si,0.03,Al,87.9911,-54.9182,6.46E-06,,Poly,Bulk,,Nishino_2011_IOP_Conf._Ser.__Mater._Sci._Eng._18_142001.pdf | Powered by Box,,,,,,
Fe2VAl,Fe2VAl0.97Si0.03,X2YZ,Si,0.03,Al,147.4326,-84.1295,7.24E-06,,Poly,Bulk,,Nishino_2011_IOP_Conf._Ser.__Mater._Sci._Eng._18_142001.pdf | Powered by Box,,,,,,
Fe2VAl,Fe2VAl0.97Si0.03,X2YZ,Si,0.03,Al,216.1789,-107.3028,7.48E-06,,Poly,Bulk,,Nishino_2011_IOP_Conf._Ser.__Mater._Sci._Eng._18_142001.pdf | Powered by Box,,,,,,
Fe2VAl,Fe2VAl0.97Si0.03,X2YZ,Si,0.03,Al,281.1563,-93.4007,6.90E-06,,Poly,Bulk,,Nishino_2011_IOP_Conf._Ser.__Mater._Sci._Eng._18_142001.pdf | Powered by Box,,,,,,
Fe2VAl,Fe2VAl0.97Si0.03,X2YZ,Si,0.03,Al,356.8714,-53.8182,6.00E-06,,Poly,Bulk,,Nishino_2011_IOP_Conf._Ser.__Mater._Sci._Eng._18_142001.pdf | Powered by Box,,,,,,
Fe2VAl,Fe2VAl0.97Si0.03,X2YZ,Si,0.03,Al,402.0109,-34.5426,5.35E-06,,Poly,Bulk,,Nishino_2011_IOP_Conf._Ser.__Mater._Sci._Eng._18_142001.pdf | Powered by Box,,,,,,
Fe2VAl,Fe2VAl0.95Si0.05,X2YZ,Si,0.05,Al,89.3067,-56.5491,2.07E-06,,Poly,Bulk,,Nishino_2011_IOP_Conf._Ser.__Mater._Sci._Eng._18_142001.pdf | Powered by Box,,,,,,
Fe2VAl,Fe2VAl0.95Si0.05,X2YZ,Si,0.05,Al,176.5573,-86.7377,3.03E-06,,Poly,Bulk,,Nishino_2011_IOP_Conf._Ser.__Mater._Sci._Eng._18_142001.pdf | Powered by Box,,,,,,
Fe2VAl,Fe2VAl0.95Si0.05,X2YZ,Si,0.05,Al,271.7731,-113.6209,4.19E-06,,Poly,Bulk,,Nishino_2011_IOP_Conf._Ser.__Mater._Sci._Eng._18_142001.pdf | Powered by Box,,,,,,
Fe2VAl,Fe2VAl0.95Si0.05,X2YZ,Si,0.05,Al,349.8453,-126.9378,4.36E-06,,Poly,Bulk,,Nishino_2011_IOP_Conf._Ser.__Mater._Sci._Eng._18_142001.pdf | Powered by Box,,,,,,
Fe2VAl,Fe2VAl0.95Si0.05,X2YZ,Si,0.05,Al,402.8387,-124.5392,4.32E-06,,Poly,Bulk,,Nishino_2011_IOP_Conf._Ser.__Mater._Sci._Eng._18_142001.pdf | Powered by Box,,,,,,
Fe2VAl,Fe2VAl0.9Si0.1,X2YZ,Si,0.1,Al,87.9911,-54.9182,1.04E-06,,Poly,Bulk,,Nishino_2011_IOP_Conf._Ser.__Mater._Sci._Eng._18_142001.pdf | Powered by Box,,,,,,
Fe2VAl,Fe2VAl0.9Si0.1,X2YZ,Si,0.1,Al,172.5957,-84.572,1.54E-06,,Poly,Bulk,,Nishino_2011_IOP_Conf._Ser.__Mater._Sci._Eng._18_142001.pdf | Powered by Box,,,,,,
Fe2VAl,Fe2VAl0.9Si0.1,X2YZ,Si,0.1,Al,255.9058,-108.7767,2.20E-06,,Poly,Bulk,,Nishino_2011_IOP_Conf._Ser.__Mater._Sci._Eng._18_142001.pdf | Powered by Box,,,,,,
Fe2VAl,Fe2VAl0.9Si0.1,X2YZ,Si,0.1,Al,360.4416,-126.8945,3.28E-06,,Poly,Bulk,,Nishino_2011_IOP_Conf._Ser.__Mater._Sci._Eng._18_142001.pdf | Powered by Box,,,,,,
Fe2VAl,Fe2VAl0.9Si0.1,X2YZ,Si,0.1,Al,401.5142,-124.5447,3.47E-06,,Poly,Bulk,,Nishino_2011_IOP_Conf._Ser.__Mater._Sci._Eng._18_142001.pdf | Powered by Box,,,,,,
Fe2VAl,Fe2VAl0.8Si0.2,X2YZ,Si,0.2,Al,92.0581,-37.9924,5.37E-07,,Poly,Bulk,,Nishino_2011_IOP_Conf._Ser.__Mater._Sci._Eng._18_142001.pdf | Powered by Box,,,,,,
Fe2VAl,Fe2VAl0.8Si0.2,X2YZ,Si,0.2,Al,203.1714,-64.2651,1.01E-06,,Poly,Bulk,,Nishino_2011_IOP_Conf._Ser.__Mater._Sci._Eng._18_142001.pdf | Powered by Box,,,,,,
Fe2VAl,Fe2VAl0.8Si0.2,X2YZ,Si,0.2,Al,290.4912,-81.9079,1.68E-06,,Poly,Bulk,,Nishino_2011_IOP_Conf._Ser.__Mater._Sci._Eng._18_142001.pdf | Powered by Box,,,,,,
Fe2VAl,Fe2VAl0.8Si0.2,X2YZ,Si,0.2,Al,402.9712,-100.5387,2.47E-06,,Poly,Bulk,,Nishino_2011_IOP_Conf._Ser.__Mater._Sci._Eng._18_142001.pdf | Powered by Box,,,,,,
Fe2VAl,Fe2V0.9AlTi0.1,X2YZ,Ti,0.2,V,302.2167,67.1623,1.80E-05,,Poly,Bulk,"annealed for 7 days 800C, additional appealing for 7 days 850C",Enhanced thermopower by double-site substitution of Ti in Fe2(VAl)1-xTi2x,,,,,,
Fe2VAl,Fe2V0.9AlTi0.1,X2YZ,Ti,0.2,V,364.2857,78.9563,2.21E-05,,Poly,Bulk,"annealed for 7 days 800C, additional appealing for 7 days 850C",Enhanced thermopower by double-site substitution of Ti in Fe2(VAl)1-xTi2x,,,,,,
Fe2VAl,Fe2V0.9AlTi0.1,X2YZ,Ti,0.2,V,427.8325,85.8211,2.61E-05,,Poly,Bulk,"annealed for 7 days 800C, additional appealing for 7 days 850C",Enhanced thermopower by double-site substitution of Ti in Fe2(VAl)1-xTi2x,,,,,,
Fe2VAl,Fe2V0.9AlTi0.1,X2YZ,Ti,0.2,V,526.1084,77.8820,3.15E-05,,Poly,Bulk,"annealed for 7 days 800C, additional appealing for 7 days 850C",Enhanced thermopower by double-site substitution of Ti in Fe2(VAl)1-xTi2x,,,,,,
Fe2VAl,Fe2V0.9AlTi0.1,X2YZ,Ti,0.2,V,643.5961,54.8188,3.59E-05,,Poly,Bulk,"annealed for 7 days 800C, additional appealing for 7 days 850C",Enhanced thermopower by double-site substitution of Ti in Fe2(VAl)1-xTi2x,,,,,,
Fe2VAl,Fe2V0.9AlTi0.1,X2YZ,Ti,0.2,V,727.0936,38.0169,3.74E-05,,Poly,Bulk,"annealed for 7 days 800C, additional appealing for 7 days 850C",Enhanced thermopower by double-site substitution of Ti in Fe2(VAl)1-xTi2x,,,,,,
Fe2VAl,Fe2V0.9AlTi0.1,X2YZ,Ti,0.2,V,803.2020,25.1616,3.80E-05,,Poly,Bulk,"annealed for 7 days 800C, additional appealing for 7 days 850C",Enhanced thermopower by double-site substitution of Ti in Fe2(VAl)1-xTi2x,,,,,,
Fe2VAl,Fe2V0.8Al0.9Ti0.3,X2YZ,Ti,0.3,"V, Al",294.8276,113.4925,4.02E-05,,Poly,Bulk,"annealed for 7 days 800C, additional appealing for 7 days 850C",Enhanced thermopower by double-site substitution of Ti in Fe2(VAl)1-xTi2x,,,,,,
Fe2VAl,Fe2V0.8Al0.9Ti0.3,X2YZ,Ti,0.3,"V, Al",352.4631,122.3319,4.52E-05,,Poly,Bulk,"annealed for 7 days 800C, additional appealing for 7 days 850C",Enhanced thermopower by double-site substitution of Ti in Fe2(VAl)1-xTi2x,,,,,,
Fe2VAl,Fe2V0.8Al0.9Ti0.3,X2YZ,Ti,0.3,"V, Al",464.0394,114.0570,5.07E-05,,Poly,Bulk,"annealed for 7 days 800C, additional appealing for 7 days 850C",Enhanced thermopower by double-site substitution of Ti in Fe2(VAl)1-xTi2x,,,,,,
Fe2VAl,Fe2V0.8Al0.9Ti0.3,X2YZ,Ti,0.3,"V, Al",627.3399,68.6270,4.68E-05,,Poly,Bulk,"annealed for 7 days 800C, additional appealing for 7 days 850C",Enhanced thermopower by double-site substitution of Ti in Fe2(VAl)1-xTi2x,,,,,,
Fe2VAl,Fe2V0.8Al0.9Ti0.3,X2YZ,Ti,0.3,"V, Al",704.9261,45.2572,4.30E-05,,Poly,Bulk,"annealed for 7 days 800C, additional appealing for 7 days 850C",Enhanced thermopower by double-site substitution of Ti in Fe2(VAl)1-xTi2x,,,,,,
Fe2VAl,Fe2V0.8Al0.9Ti0.3,X2YZ,Ti,0.3,"V, Al",864.5320,12.6429,3.54E-05,,Poly,Bulk,"annealed for 7 days 800C, additional appealing for 7 days 850C",Enhanced thermopower by double-site substitution of Ti in Fe2(VAl)1-xTi2x,,,,,,
Fe2VAl,Fe2V0.7Al0.8Ti0.5,X2YZ,Ti,0.5,"V, Al",291.1330,119.4085,5.94E-05,,Poly,Bulk,"annealed for 7 days 800C, additional appealing for 7 days 850C",Enhanced thermopower by double-site substitution of Ti in Fe2(VAl)1-xTi2x,,,,,,
Fe2VAl,Fe2V0.7Al0.8Ti0.5,X2YZ,Ti,0.5,"V, Al",370.1970,134.1502,6.48E-05,,Poly,Bulk,"annealed for 7 days 800C, additional appealing for 7 days 850C",Enhanced thermopower by double-site substitution of Ti in Fe2(VAl)1-xTi2x,,,,,,
Fe2VAl,Fe2V0.7Al0.8Ti0.5,X2YZ,Ti,0.5,"V, Al",486.2069,116.3447,6.59E-05,,Poly,Bulk,"annealed for 7 days 800C, additional appealing for 7 days 850C",Enhanced thermopower by double-site substitution of Ti in Fe2(VAl)1-xTi2x,,,,,,
Fe2VAl,Fe2V0.7Al0.8Ti0.5,X2YZ,Ti,0.5,"V, Al",614.7783,67.6482,5.68E-05,,Poly,Bulk,"annealed for 7 days 800C, additional appealing for 7 days 850C",Enhanced thermopower by double-site substitution of Ti in Fe2(VAl)1-xTi2x,,,,,,
Fe2VAl,Fe2V0.7Al0.8Ti0.5,X2YZ,Ti,0.5,"V, Al",729.3103,31.4446,4.47E-05,,Poly,Bulk,"annealed for 7 days 800C, additional appealing for 7 days 850C",Enhanced thermopower by double-site substitution of Ti in Fe2(VAl)1-xTi2x,,,,,,
Fe2VAl,Fe2V0.7Al0.8Ti0.5,X2YZ,Ti,0.5,"V, Al",867.4877,5.7416,3.58E-05,,Poly,Bulk,"annealed for 7 days 800C, additional appealing for 7 days 850C",Enhanced thermopower by double-site substitution of Ti in Fe2(VAl)1-xTi2x,,,,,,
Fe2VAl,Fe2V0.6Al0.7Ti0.7,X2YZ,Ti,0.7,"V, Al",294.8276,118.4208,6.94E-05,,Poly,Bulk,"annealed for 7 days 800C, additional appealing for 7 days 850C",Enhanced thermopower by double-site substitution of Ti in Fe2(VAl)1-xTi2x,,,,,,
Fe2VAl,Fe2V0.6Al0.7Ti0.7,X2YZ,Ti,0.7,"V, Al",345.8128,124.3069,7.33E-05,,Poly,Bulk,"annealed for 7 days 800C, additional appealing for 7 days 850C",Enhanced thermopower by double-site substitution of Ti in Fe2(VAl)1-xTi2x,,,,,,
Fe2VAl,Fe2V0.6Al0.7Ti0.7,X2YZ,Ti,0.7,"V, Al",466.2562,114.0557,7.31E-05,,Poly,Bulk,"annealed for 7 days 800C, additional appealing for 7 days 850C",Enhanced thermopower by double-site substitution of Ti in Fe2(VAl)1-xTi2x,,,,,,
Fe2VAl,Fe2V0.6Al0.7Ti0.7,X2YZ,Ti,0.7,"V, Al",578.5714,75.5534,6.38E-05,,Poly,Bulk,"annealed for 7 days 800C, additional appealing for 7 days 850C",Enhanced thermopower by double-site substitution of Ti in Fe2(VAl)1-xTi2x,,,,,,
Fe2VAl,Fe2V0.6Al0.7Ti0.7,X2YZ,Ti,0.7,"V, Al",662.8079,46.2659,5.54E-05,,Poly,Bulk,"annealed for 7 days 800C, additional appealing for 7 days 850C",Enhanced thermopower by double-site substitution of Ti in Fe2(VAl)1-xTi2x,,,,,,
Fe2VAl,Fe2V0.6Al0.7Ti0.7,X2YZ,Ti,0.7,"V, Al",727.8325,28.1598,4.90E-05,,Poly,Bulk,"annealed for 7 days 800C, additional appealing for 7 days 850C",Enhanced thermopower by double-site substitution of Ti in Fe2(VAl)1-xTi2x,,,,,,
Fe2VAl,Fe2V0.6Al0.7Ti0.7,X2YZ,Ti,0.7,"V, Al",863.0542,9.3582,3.75E-05,,Poly,Bulk,"annealed for 7 days 800C, additional appealing for 7 days 850C",Enhanced thermopower by double-site substitution of Ti in Fe2(VAl)1-xTi2x,,,,,,
Fe2VAl,Fe2V1.1Al0.9,X2YZ,"V, Al","1.1, 0.9","V, Al",299.6328,-114.2625,2.19E-05,,Poly,Bulk,"annealed for 7 days 800C, additional appealing for 7 days 850C",Enhanced thermopower by double-site substitution of Ti in Fe2(VAl)1-xTi2x,,,,,,
Fe2VAl,Fe2V1.1Al0.9,X2YZ,"V, Al","1.1, 0.9","V, Al",375.7938,-132.4364,2.69E-05,,Poly,Bulk,"annealed for 7 days 800C, additional appealing for 7 days 850C",Enhanced thermopower by double-site substitution of Ti in Fe2(VAl)1-xTi2x,,,,,,
Fe2VAl,Fe2V1.1Al0.9,X2YZ,"V, Al","1.1, 0.9","V, Al",450.4260,-144.0446,3.17E-05,,Poly,Bulk,"annealed for 7 days 800C, additional appealing for 7 days 850C",Enhanced thermopower by double-site substitution of Ti in Fe2(VAl)1-xTi2x,,,,,,
Fe2VAl,Fe2V1.1Al0.9,X2YZ,"V, Al","1.1, 0.9","V, Al",517.6041,-146.4519,3.48E-05,,Poly,Bulk,"annealed for 7 days 800C, additional appealing for 7 days 850C",Enhanced thermopower by double-site substitution of Ti in Fe2(VAl)1-xTi2x,,,,,,
Fe2VAl,Fe2V1.1Al0.9,X2YZ,"V, Al","1.1, 0.9","V, Al",614.9669,-139.7203,3.58E-05,,Poly,Bulk,"annealed for 7 days 800C, additional appealing for 7 days 850C",Enhanced thermopower by double-site substitution of Ti in Fe2(VAl)1-xTi2x,,,,,,
Fe2VAl,Fe2V1.1Al0.9,X2YZ,"V, Al","1.1, 0.9","V, Al",696.0193,-123.7733,3.41E-05,,Poly,Bulk,"annealed for 7 days 800C, additional appealing for 7 days 850C",Enhanced thermopower by double-site substitution of Ti in Fe2(VAl)1-xTi2x,,,,,,
Fe2VAl,Fe2VAl0.8T0.2,X2YZ,Ti,0.2,"V, Al",293.6256,-101.4543,3.33E-05,,Poly,Bulk,"annealed for 7 days 800C, additional appealing for 7 days 850C",Enhanced thermopower by double-site substitution of Ti in Fe2(VAl)1-xTi2x,,,,,,
Fe2VAl,Fe2VAl0.8T0.2,X2YZ,Ti,0.2,"V, Al",373.4530,-116.6808,4.00E-05,,Poly,Bulk,"annealed for 7 days 800C, additional appealing for 7 days 850C",Enhanced thermopower by double-site substitution of Ti in Fe2(VAl)1-xTi2x,,,,,,
Fe2VAl,Fe2VAl0.8T0.2,X2YZ,Ti,0.2,"V, Al",448.0693,-126.3199,4.55E-05,,Poly,Bulk,"annealed for 7 days 800C, additional appealing for 7 days 850C",Enhanced thermopower by double-site substitution of Ti in Fe2(VAl)1-xTi2x,,,,,,
Fe2VAl,Fe2VAl0.8T0.2,X2YZ,Ti,0.2,"V, Al",540.9987,-118.9247,4.86E-05,,Poly,Bulk,"annealed for 7 days 800C, additional appealing for 7 days 850C",Enhanced thermopower by double-site substitution of Ti in Fe2(VAl)1-xTi2x,,,,,,
Fe2VAl,Fe2VAl0.8T0.2,X2YZ,Ti,0.2,"V, Al",656.6745,-95.1586,4.72E-05,,Poly,Bulk,"annealed for 7 days 800C, additional appealing for 7 days 850C",Enhanced thermopower by double-site substitution of Ti in Fe2(VAl)1-xTi2x,,,,,,
Fe2VAl,Fe2VAl0.8T0.2,X2YZ,Ti,0.2,"V, Al",755.3654,-70.0521,4.30E-05,,Poly,Bulk,"annealed for 7 days 800C, additional appealing for 7 days 850C",Enhanced thermopower by double-site substitution of Ti in Fe2(VAl)1-xTi2x,,,,,,
Fe2VAl,Fe2VAl0.8T0.2,X2YZ,Ti,0.2,"V, Al",804.7016,-56.3502,4.14E-05,,Poly,Bulk,"annealed for 7 days 800C, additional appealing for 7 days 850C",Enhanced thermopower by double-site substitution of Ti in Fe2(VAl)1-xTi2x,,,,,,
Fe2VAl,Fe2V0.9Al0.7T0.4,X2YZ,Ti,0.4,"V, Al",288.4515,-100.4614,3.91E-05,,Poly,Bulk,"annealed for 7 days 800C, additional appealing for 7 days 850C",Enhanced thermopower by double-site substitution of Ti in Fe2(VAl)1-xTi2x,,,,,,
Fe2VAl,Fe2V0.9Al0.7T0.4,X2YZ,Ti,0.4,"V, Al",361.6341,-115.3488,4.38E-05,,Poly,Bulk,"annealed for 7 days 800C, additional appealing for 7 days 850C",Enhanced thermopower by double-site substitution of Ti in Fe2(VAl)1-xTi2x,,,,,,
Fe2VAl,Fe2V0.9Al0.7T0.4,X2YZ,Ti,0.4,"V, Al",454.6586,-119.7675,4.90E-05,,Poly,Bulk,"annealed for 7 days 800C, additional appealing for 7 days 850C",Enhanced thermopower by double-site substitution of Ti in Fe2(VAl)1-xTi2x,,,,,,
Fe2VAl,Fe2V0.9Al0.7T0.4,X2YZ,Ti,0.4,"V, Al",552.7356,-110.0836,4.85E-05,,Poly,Bulk,"annealed for 7 days 800C, additional appealing for 7 days 850C",Enhanced thermopower by double-site substitution of Ti in Fe2(VAl)1-xTi2x,,,,,,
Fe2VAl,Fe2V0.9Al0.7T0.4,X2YZ,Ti,0.4,"V, Al",654.4156,-89.5762,4.41E-05,,Poly,Bulk,"annealed for 7 days 800C, additional appealing for 7 days 850C",Enhanced thermopower by double-site substitution of Ti in Fe2(VAl)1-xTi2x,,,,,,
Fe2VAl,Fe2V0.9Al0.7T0.4,X2YZ,Ti,0.4,"V, Al",756.0770,-66.7716,3.87E-05,,Poly,Bulk,"annealed for 7 days 800C, additional appealing for 7 days 850C",Enhanced thermopower by double-site substitution of Ti in Fe2(VAl)1-xTi2x,,,,,,
Fe2VAl,Fe2V0.9Al0.7T0.4,X2YZ,Ti,0.4,"V, Al",857.7807,-49.2177,3.37E-05,,Poly,Bulk,"annealed for 7 days 800C, additional appealing for 7 days 850C",Enhanced thermopower by double-site substitution of Ti in Fe2(VAl)1-xTi2x,,,,,,
Fe2VAl,Fe2V0.8Al0.6T0.6,X2YZ,Ti,0.6,"V, Al",308.3304,-94.5871,4.68E-05,,Poly,Bulk,"annealed for 7 days 800C, additional appealing for 7 days 850C",Enhanced thermopower by double-site substitution of Ti in Fe2(VAl)1-xTi2x,,,,,,
Fe2VAl,Fe2V0.8Al0.6T0.6,X2YZ,Ti,0.6,"V, Al",397.7045,-103.9223,5.05E-05,,Poly,Bulk,"annealed for 7 days 800C, additional appealing for 7 days 850C",Enhanced thermopower by double-site substitution of Ti in Fe2(VAl)1-xTi2x,,,,,,
Fe2VAl,Fe2V0.8Al0.6T0.6,X2YZ,Ti,0.6,"V, Al",477.4183,-105.0375,5.12E-05,,Poly,Bulk,"annealed for 7 days 800C, additional appealing for 7 days 850C",Enhanced thermopower by double-site substitution of Ti in Fe2(VAl)1-xTi2x,,,,,,
Fe2VAl,Fe2V0.8Al0.6T0.6,X2YZ,Ti,0.6,"V, Al",570.3265,-95.0170,5.03E-05,,Poly,Bulk,"annealed for 7 days 800C, additional appealing for 7 days 850C",Enhanced thermopower by double-site substitution of Ti in Fe2(VAl)1-xTi2x,,,,,,
Fe2VAl,Fe2V0.8Al0.6T0.6,X2YZ,Ti,0.6,"V, Al",680.8706,-75.5086,4.65E-05,,Poly,Bulk,"annealed for 7 days 800C, additional appealing for 7 days 850C",Enhanced thermopower by double-site substitution of Ti in Fe2(VAl)1-xTi2x,,,,,,
Fe2VAl,Fe2V0.8Al0.6T0.6,X2YZ,Ti,0.6,"V, Al",777.3606,-52.0392,4.10E-05,,Poly,Bulk,"annealed for 7 days 800C, additional appealing for 7 days 850C",Enhanced thermopower by double-site substitution of Ti in Fe2(VAl)1-xTi2x,,,,,,
Fe2VAl,Fe2V0.8Al0.6T0.6,X2YZ,Ti,0.6,"V, Al",874.6705,-38.7442,3.81E-05,,Poly,Bulk,"annealed for 7 days 800C, additional appealing for 7 days 850C",Enhanced thermopower by double-site substitution of Ti in Fe2(VAl)1-xTi2x,,,,,,
Fe2VAl,Fe2V0.9Ti0.1Al,X2YZ,Ti,0.1,V,348.894,85.3985,3.25E-06,,Poly,Bulk,sintered using PCS at 1373K for 10 min,Effect of Ti Substitution on Thermoelectric Propertiesof W-Doped Heusler Fe2 VAl Alloy,,,,,,
Fe2VAl,Fe2V0.9Ti0.1Al,X2YZ,Ti,0.1,V,389.686,88.1196,3.42E-06,,Poly,Bulk,sintered using PCS at 1373K for 10 min,Effect of Ti Substitution on Thermoelectric Propertiesof W-Doped Heusler Fe2 VAl Alloy,,,,,,
Fe2VAl,Fe2V0.9Ti0.1Al,X2YZ,Ti,0.1,V,443.297,82.8577,3.62E-06,,Poly,Bulk,sintered using PCS at 1373K for 10 min,Effect of Ti Substitution on Thermoelectric Propertiesof W-Doped Heusler Fe2 VAl Alloy,,,,,,
Fe2VAl,Fe2V0.9Ti0.1Al,X2YZ,Ti,0.1,V,490.464,76.9206,3.68E-06,,Poly,Bulk,sintered using PCS at 1373K for 10 min,Effect of Ti Substitution on Thermoelectric Propertiesof W-Doped Heusler Fe2 VAl Alloy,,,,,,
Fe2VAl,Fe2V0.9Ti0.1Al,X2YZ,Ti,0.1,V,542.988,69.6573,3.79E-06,,Poly,Bulk,sintered using PCS at 1373K for 10 min,Effect of Ti Substitution on Thermoelectric Propertiesof W-Doped Heusler Fe2 VAl Alloy,,,,,,
Fe2VAl,Fe2V0.9Ti0.1Al,X2YZ,Ti,0.1,V,594.404,57.7259,3.85E-06,,Poly,Bulk,sintered using PCS at 1373K for 10 min,Effect of Ti Substitution on Thermoelectric Propertiesof W-Doped Heusler Fe2 VAl Alloy,,,,,,
Fe2VAl,Fe2V0.9Ti0.1Al,X2YZ,Ti,0.1,V,644.748,45.793,3.70E-06,,Poly,Bulk,sintered using PCS at 1373K for 10 min,Effect of Ti Substitution on Thermoelectric Propertiesof W-Doped Heusler Fe2 VAl Alloy,,,,,,
Fe2VAl,Fe2V0.9Ti0.1Al,X2YZ,Ti,0.1,V,696.174,35.1949,3.66E-06,,Poly,Bulk,sintered using PCS at 1373K for 10 min,Effect of Ti Substitution on Thermoelectric Propertiesof W-Doped Heusler Fe2 VAl Alloy,,,,,,
Fe2VAl,Fe2V0.9Ti0.1Al,X2YZ,Ti,0.1,V,747.606,25.2635,3.54E-06,,Poly,Bulk,sintered using PCS at 1373K for 10 min,Effect of Ti Substitution on Thermoelectric Propertiesof W-Doped Heusler Fe2 VAl Alloy,,,,,,
Fe2VAl,Fe2VAl,X2YZ,X,X,X,348.107,-24.6025,9.57E-06,,Poly,Bulk,sintered using PCS at 1373K for 10 min,Effect of Ti Substitution on Thermoelectric Propertiesof W-Doped Heusler Fe2 VAl Alloy,,,,,,
Fe2VAl,Fe2VAl,X2YZ,X,X,X,397.483,-21.87,7.77E-06,,Poly,Bulk,sintered using PCS at 1373K for 10 min,Effect of Ti Substitution on Thermoelectric Propertiesof W-Doped Heusler Fe2 VAl Alloy,,,,,,
Fe2VAl,Fe2VAl,X2YZ,X,X,X,442.572,-18.4766,6.56E-06,,Poly,Bulk,sintered using PCS at 1373K for 10 min,Effect of Ti Substitution on Thermoelectric Propertiesof W-Doped Heusler Fe2 VAl Alloy,,,,,,
Fe2VAl,Fe2VAl,X2YZ,X,X,X,495.176,-14.4064,5.54E-06,,Poly,Bulk,sintered using PCS at 1373K for 10 min,Effect of Ti Substitution on Thermoelectric Propertiesof W-Doped Heusler Fe2 VAl Alloy,,,,,,
Fe2VAl,Fe2VAl,X2YZ,X,X,X,542.406,-11.6768,4.92E-06,,Poly,Bulk,sintered using PCS at 1373K for 10 min,Effect of Ti Substitution on Thermoelectric Propertiesof W-Doped Heusler Fe2 VAl Alloy,,,,,,
Fe2VAl,Fe2VAl,X2YZ,X,X,X,592.84,-10.9429,4.44E-06,,Poly,Bulk,sintered using PCS at 1373K for 10 min,Effect of Ti Substitution on Thermoelectric Propertiesof W-Doped Heusler Fe2 VAl Alloy,,,,,,
Fe2VAl,Fe2VAl,X2YZ,X,X,X,644.348,-10.2075,4.10E-06,,Poly,Bulk,sintered using PCS at 1373K for 10 min,Effect of Ti Substitution on Thermoelectric Propertiesof W-Doped Heusler Fe2 VAl Alloy,,,,,,
Fe2VAl,Fe2VAl,X2YZ,X,X,X,693.704,-10.1417,3.88E-06,,Poly,Bulk,sintered using PCS at 1373K for 10 min,Effect of Ti Substitution on Thermoelectric Propertiesof W-Doped Heusler Fe2 VAl Alloy,,,,,,
Fe2VAl,Fe2VAl,X2YZ,X,X,X,750.581,-8.7326,3.48E-06,,Poly,Bulk,sintered using PCS at 1373K for 10 min,Effect of Ti Substitution on Thermoelectric Propertiesof W-Doped Heusler Fe2 VAl Alloy,,,,,,
Fe2VAl,Fe2V0.9W0.1Al,X2YZ,W,0.1,V,347.5110,-107.9370,X,,Poly,Bulk,sintered using PCS at 1373K for 10 min,Effect of Ti Substitution on Thermoelectric Propertiesof W-Doped Heusler Fe2 VAl Alloy,,,,,,
Fe2VAl,Fe2V0.9W0.1Al,X2YZ,W,0.1,V,393.6390,-109.2080,X,,Poly,Bulk,sintered using PCS at 1373K for 10 min,Effect of Ti Substitution on Thermoelectric Propertiesof W-Doped Heusler Fe2 VAl Alloy,,,,,,
Fe2VAl,Fe2V0.9W0.1Al,X2YZ,W,0.1,V,441.9610,-103.8110,X,,Poly,Bulk,sintered using PCS at 1373K for 10 min,Effect of Ti Substitution on Thermoelectric Propertiesof W-Doped Heusler Fe2 VAl Alloy,,,,,,
Fe2VAl,Fe2V0.9W0.1Al,X2YZ,W,0.1,V,491.4040,-91.7448,X,,Poly,Bulk,sintered using PCS at 1373K for 10 min,Effect of Ti Substitution on Thermoelectric Propertiesof W-Doped Heusler Fe2 VAl Alloy,,,,,,
Fe2VAl,Fe2V0.9W0.1Al,X2YZ,W,0.1,V,545.1290,-81.0065,X,,Poly,Bulk,sintered using PCS at 1373K for 10 min,Effect of Ti Substitution on Thermoelectric Propertiesof W-Doped Heusler Fe2 VAl Alloy,,,,,,
Fe2VAl,Fe2V0.9W0.1Al,X2YZ,W,0.1,V,596.7360,-66.2710,X,,Poly,Bulk,sintered using PCS at 1373K for 10 min,Effect of Ti Substitution on Thermoelectric Propertiesof W-Doped Heusler Fe2 VAl Alloy,,,,,,
Fe2VAl,Fe2V0.9W0.1Al,X2YZ,W,0.1,V,647.2230,-58.2037,X,,Poly,Bulk,sintered using PCS at 1373K for 10 min,Effect of Ti Substitution on Thermoelectric Propertiesof W-Doped Heusler Fe2 VAl Alloy,,,,,,
Fe2VAl,Fe2V0.9W0.1Al,X2YZ,W,0.1,V,698.7970,-48.1349,X,,Poly,Bulk,sintered using PCS at 1373K for 10 min,Effect of Ti Substitution on Thermoelectric Propertiesof W-Doped Heusler Fe2 VAl Alloy,,,,,,
Fe2VAl,Fe2V0.9W0.1Al,X2YZ,W,0.1,V,748.2060,-40.7357,X,,Poly,Bulk,sintered using PCS at 1373K for 10 min,Effect of Ti Substitution on Thermoelectric Propertiesof W-Doped Heusler Fe2 VAl Alloy,,,,,,
Fe2VAl,Fe2V0.75Ti0.15W0.1Al,X2YZ,"W, Ti","0.1, 0.15",V,350.62,26.7342,9.82E-06,,Poly,Bulk,sintered using PCS at 1373K for 10 min,Effect of Ti Substitution on Thermoelectric Propertiesof W-Doped Heusler Fe2 VAl Alloy,,,,,,
Fe2VAl,Fe2V0.75Ti0.15W0.1Al,X2YZ,"W, Ti","0.1, 0.15",V,392.4,17.4565,8.36E-06,,Poly,Bulk,sintered using PCS at 1373K for 10 min,Effect of Ti Substitution on Thermoelectric Propertiesof W-Doped Heusler Fe2 VAl Alloy,,,,,,
Fe2VAl,Fe2V0.75Ti0.15W0.1Al,X2YZ,"W, Ti","0.1, 0.15",V,442.801,13.5237,7.18E-06,,Poly,Bulk,sintered using PCS at 1373K for 10 min,Effect of Ti Substitution on Thermoelectric Propertiesof W-Doped Heusler Fe2 VAl Alloy,,,,,,
Fe2VAl,Fe2V0.75Ti0.15W0.1Al,X2YZ,"W, Ti","0.1, 0.15",V,494.265,8.259,6.19E-06,,Poly,Bulk,sintered using PCS at 1373K for 10 min,Effect of Ti Substitution on Thermoelectric Propertiesof W-Doped Heusler Fe2 VAl Alloy,,,,,,
Fe2VAl,Fe2V0.75Ti0.15W0.1Al,X2YZ,"W, Ti","0.1, 0.15",V,544.666,4.3262,5.51E-06,,Poly,Bulk,sintered using PCS at 1373K for 10 min,Effect of Ti Substitution on Thermoelectric Propertiesof W-Doped Heusler Fe2 VAl Alloy,,,,,,
Fe2VAl,Fe2V0.75Ti0.15W0.1Al,X2YZ,"W, Ti","0.1, 0.15",V,592.921,0.3906,4.97E-06,,Poly,Bulk,sintered using PCS at 1373K for 10 min,Effect of Ti Substitution on Thermoelectric Propertiesof W-Doped Heusler Fe2 VAl Alloy,,,,,,
Fe2VAl,Fe2V0.75Ti0.15W0.1Al,X2YZ,"W, Ti","0.1, 0.15",V,648.697,-2.2017,4.49E-06,,Poly,Bulk,sintered using PCS at 1373K for 10 min,Effect of Ti Substitution on Thermoelectric Propertiesof W-Doped Heusler Fe2 VAl Alloy,,,,,,
Fe2VAl,Fe2V0.75Ti0.15W0.1Al,X2YZ,"W, Ti","0.1, 0.15",V,694.815,-4.8069,4.16E-06,,Poly,Bulk,sintered using PCS at 1373K for 10 min,Effect of Ti Substitution on Thermoelectric Propertiesof W-Doped Heusler Fe2 VAl Alloy,,,,,,
Fe2VAl,Fe2V0.75Ti0.15W0.1Al,X2YZ,"W, Ti","0.1, 0.15",V,746.323,-4.0716,3.91E-06,,Poly,Bulk,sintered using PCS at 1373K for 10 min,Effect of Ti Substitution on Thermoelectric Propertiesof W-Doped Heusler Fe2 VAl Alloy,,,,,,
Fe2VAl,Fe2V0.7Ti0.2W0.1Al,X2YZ,"W, Ti","0.1, 0.2",V,348.866,81.3985,7.57E-06,,Poly,Bulk,sintered using PCS at 1373K for 10 min,Effect of Ti Substitution on Thermoelectric Propertiesof W-Doped Heusler Fe2 VAl Alloy,,,,,,
Fe2VAl,Fe2V0.7Ti0.2W0.1Al,X2YZ,"W, Ti","0.1, 0.2",V,393.887,75.4585,7.00E-06,,Poly,Bulk,sintered using PCS at 1373K for 10 min,Effect of Ti Substitution on Thermoelectric Propertiesof W-Doped Heusler Fe2 VAl Alloy,,,,,,
Fe2VAl,Fe2V0.7Ti0.2W0.1Al,X2YZ,"W, Ti","0.1, 0.2",V,445.29,61.5271,6.34E-06,,Poly,Bulk,sintered using PCS at 1373K for 10 min,Effect of Ti Substitution on Thermoelectric Propertiesof W-Doped Heusler Fe2 VAl Alloy,,,,,,
Fe2VAl,Fe2V0.7Ti0.2W0.1Al,X2YZ,"W, Ti","0.1, 0.2",V,494.556,48.9261,5.82E-06,,Poly,Bulk,sintered using PCS at 1373K for 10 min,Effect of Ti Substitution on Thermoelectric Propertiesof W-Doped Heusler Fe2 VAl Alloy,,,,,,
Fe2VAl,Fe2V0.7Ti0.2W0.1Al,X2YZ,"W, Ti","0.1, 0.2",V,543.832,37.6584,5.24E-06,,Poly,Bulk,sintered using PCS at 1373K for 10 min,Effect of Ti Substitution on Thermoelectric Propertiesof W-Doped Heusler Fe2 VAl Alloy,,,,,,
Fe2VAl,Fe2V0.7Ti0.2W0.1Al,X2YZ,"W, Ti","0.1, 0.2",V,595.267,28.3937,4.77E-06,,Poly,Bulk,sintered using PCS at 1373K for 10 min,Effect of Ti Substitution on Thermoelectric Propertiesof W-Doped Heusler Fe2 VAl Alloy,,,,,,
Fe2VAl,Fe2V0.7Ti0.2W0.1Al,X2YZ,"W, Ti","0.1, 0.2",V,645.63,19.1275,4.39E-06,,Poly,Bulk,sintered using PCS at 1373K for 10 min,Effect of Ti Substitution on Thermoelectric Propertiesof W-Doped Heusler Fe2 VAl Alloy,,,,,,
Fe2VAl,Fe2V0.7Ti0.2W0.1Al,X2YZ,"W, Ti","0.1, 0.2",V,698.158,12.5309,4.07E-06,,Poly,Bulk,sintered using PCS at 1373K for 10 min,Effect of Ti Substitution on Thermoelectric Propertiesof W-Doped Heusler Fe2 VAl Alloy,,,,,,
Fe2VAl,Fe2V0.7Ti0.2W0.1Al,X2YZ,"W, Ti","0.1, 0.2",V,748.559,8.5981,3.79E-06,,Poly,Bulk,sintered using PCS at 1373K for 10 min,Effect of Ti Substitution on Thermoelectric Propertiesof W-Doped Heusler Fe2 VAl Alloy,,,,,,
Fe2VAl,Fe2V0.65Ti0.25W0.1Al,X2YZ,"W, Ti","0.1, 0.25",V,351.107,94.7348,4.65E-06,,Poly,Bulk,sintered using PCS at 1373K for 10 min,Effect of Ti Substitution on Thermoelectric Propertiesof W-Doped Heusler Fe2 VAl Alloy,,,,,,
Fe2VAl,Fe2V0.65Ti0.25W0.1Al,X2YZ,"W, Ti","0.1, 0.25",V,396.162,93.4615,4.69E-06,,Poly,Bulk,sintered using PCS at 1373K for 10 min,Effect of Ti Substitution on Thermoelectric Propertiesof W-Doped Heusler Fe2 VAl Alloy,,,,,,
Fe2VAl,Fe2V0.65Ti0.25W0.1Al,X2YZ,"W, Ti","0.1, 0.25",V,443.32,86.1911,4.62E-06,,Poly,Bulk,sintered using PCS at 1373K for 10 min,Effect of Ti Substitution on Thermoelectric Propertiesof W-Doped Heusler Fe2 VAl Alloy,,,,,,
Fe2VAl,Fe2V0.65Ti0.25W0.1Al,X2YZ,"W, Ti","0.1, 0.25",V,492.615,77.5902,4.59E-06,,Poly,Bulk,sintered using PCS at 1373K for 10 min,Effect of Ti Substitution on Thermoelectric Propertiesof W-Doped Heusler Fe2 VAl Alloy,,,,,,
Fe2VAl,Fe2V0.65Ti0.25W0.1Al,X2YZ,"W, Ti","0.1, 0.25",V,548.324,65.6644,4.43E-06,,Poly,Bulk,sintered using PCS at 1373K for 10 min,Effect of Ti Substitution on Thermoelectric Propertiesof W-Doped Heusler Fe2 VAl Alloy,,,,,,
Fe2VAl,Fe2V0.65Ti0.25W0.1Al,X2YZ,"W, Ti","0.1, 0.25",V,594.357,51.0591,4.23E-06,,Poly,Bulk,sintered using PCS at 1373K for 10 min,Effect of Ti Substitution on Thermoelectric Propertiesof W-Doped Heusler Fe2 VAl Alloy,,,,,,
Fe2VAl,Fe2V0.65Ti0.25W0.1Al,X2YZ,"W, Ti","0.1, 0.25",V,644.71,40.4596,4.01E-06,,Poly,Bulk,sintered using PCS at 1373K for 10 min,Effect of Ti Substitution on Thermoelectric Propertiesof W-Doped Heusler Fe2 VAl Alloy,,,,,,
Fe2VAl,Fe2V0.65Ti0.25W0.1Al,X2YZ,"W, Ti","0.1, 0.25",V,692.917,29.8572,3.76E-06,,Poly,Bulk,sintered using PCS at 1373K for 10 min,Effect of Ti Substitution on Thermoelectric Propertiesof W-Doped Heusler Fe2 VAl Alloy,,,,,,
Fe2VAl,Fe2V0.65Ti0.25W0.1Al,X2YZ,"W, Ti","0.1, 0.25",V,748.645,20.5982,3.75E-06,,Poly,Bulk,sintered using PCS at 1373K for 10 min,Effect of Ti Substitution on Thermoelectric Propertiesof W-Doped Heusler Fe2 VAl Alloy,,,,,,
Fe2VAl,Fe2V0.6Ti0.3W0.1Al,X2YZ,"W, Ti","0.1, 0.3",V,349.934,80.7332,3.17E-06,,Poly,Bulk,sintered using PCS at 1373K for 10 min,Effect of Ti Substitution on Thermoelectric Propertiesof W-Doped Heusler Fe2 VAl Alloy,,,,,,
Fe2VAl,Fe2V0.6Ti0.3W0.1Al,X2YZ,"W, Ti","0.1, 0.3",V,392.905,88.1239,3.39E-06,,Poly,Bulk,sintered using PCS at 1373K for 10 min,Effect of Ti Substitution on Thermoelectric Propertiesof W-Doped Heusler Fe2 VAl Alloy,,,,,,
Fe2VAl,Fe2V0.6Ti0.3W0.1Al,X2YZ,"W, Ti","0.1, 0.3",V,446.544,86.8621,3.70E-06,,Poly,Bulk,sintered using PCS at 1373K for 10 min,Effect of Ti Substitution on Thermoelectric Propertiesof W-Doped Heusler Fe2 VAl Alloy,,,,,,
Fe2VAl,Fe2V0.6Ti0.3W0.1Al,X2YZ,"W, Ti","0.1, 0.3",V,493.731,83.5916,3.73E-06,,Poly,Bulk,sintered using PCS at 1373K for 10 min,Effect of Ti Substitution on Thermoelectric Propertiesof W-Doped Heusler Fe2 VAl Alloy,,,,,,
Fe2VAl,Fe2V0.6Ti0.3W0.1Al,X2YZ,"W, Ti","0.1, 0.3",V,541.981,78.9893,3.82E-06,,Poly,Bulk,sintered using PCS at 1373K for 10 min,Effect of Ti Substitution on Thermoelectric Propertiesof W-Doped Heusler Fe2 VAl Alloy,,,,,,
Fe2VAl,Fe2V0.6Ti0.3W0.1Al,X2YZ,"W, Ti","0.1, 0.3",V,595.563,69.7274,3.88E-06,,Poly,Bulk,sintered using PCS at 1373K for 10 min,Effect of Ti Substitution on Thermoelectric Propertiesof W-Doped Heusler Fe2 VAl Alloy,,,,,,
Fe2VAl,Fe2V0.6Ti0.3W0.1Al,X2YZ,"W, Ti","0.1, 0.3",V,643.761,57.7917,3.82E-06,,Poly,Bulk,sintered using PCS at 1373K for 10 min,Effect of Ti Substitution on Thermoelectric Propertiesof W-Doped Heusler Fe2 VAl Alloy,,,,,,
Fe2VAl,Fe2V0.6Ti0.3W0.1Al,X2YZ,"W, Ti","0.1, 0.3",V,695.173,45.1936,3.66E-06,,Poly,Bulk,sintered using PCS at 1373K for 10 min,Effect of Ti Substitution on Thermoelectric Propertiesof W-Doped Heusler Fe2 VAl Alloy,,,,,,
Fe2VAl,Fe2V0.6Ti0.3W0.1Al,X2YZ,"W, Ti","0.1, 0.3",V,746.623,37.9288,3.74E-06,,Poly,Bulk,sintered using PCS at 1373K for 10 min,Effect of Ti Substitution on Thermoelectric Propertiesof W-Doped Heusler Fe2 VAl Alloy,,,,,,
Fe2VAl,Fe2VAl,X2YZ,X,X,X,301.4237,-1.1558,5.91E-05,,Poly,Bulk,annealed at 1273K for 24 h annealed at 673K for 48 h,Thermoelectric properties of Cu-Doped Heusler compoundFe2-xCuxVAl,,,,,,
Fe2VAl,Fe2VAl,X2YZ,X,X,X,350.3986,-3.4656,5.55E-05,,Poly,Bulk,annealed at 1273K for 24 h annealed at 673K for 48 h,Thermoelectric properties of Cu-Doped Heusler compoundFe2-xCuxVAl,,,,,,
Fe2VAl,Fe2VAl,X2YZ,X,X,X,399.0888,-5.0176,5.24E-05,,Poly,Bulk,annealed at 1273K for 24 h annealed at 673K for 48 h,Thermoelectric properties of Cu-Doped Heusler compoundFe2-xCuxVAl,,,,,,
Fe2VAl,Fe2VAl,X2YZ,X,X,X,445.7859,-5.6212,4.94E-05,,Poly,Bulk,annealed at 1273K for 24 h annealed at 673K for 48 h,Thermoelectric properties of Cu-Doped Heusler compoundFe2-xCuxVAl,,,,,,
Fe2VAl,Fe2VAl,X2YZ,X,X,X,519.2483,-6.245,4.57E-05,,Poly,Bulk,annealed at 1273K for 24 h annealed at 673K for 48 h,Thermoelectric properties of Cu-Doped Heusler compoundFe2-xCuxVAl,,,,,,
Fe2VAl,Fe1.94Cu0.06VAl,X2YZ,Cu,0.06,Fe,294.59,-104.3703,8.72E-05,,Poly,Bulk,annealed at 1273K for 24 h annealed at 673K for 48 h,Thermoelectric properties of Cu-Doped Heusler compoundFe2-xCuxVAl,,,,,,
Fe2VAl,Fe1.94Cu0.06VAl,X2YZ,Cu,0.06,Fe,350.1139,-90.776,7.64E-05,,Poly,Bulk,annealed at 1273K for 24 h annealed at 673K for 48 h,Thermoelectric properties of Cu-Doped Heusler compoundFe2-xCuxVAl,,,,,,
Fe2VAl,Fe1.94Cu0.06VAl,X2YZ,Cu,0.06,Fe,397.3804,-74.3345,6.65E-05,,Poly,Bulk,annealed at 1273K for 24 h annealed at 673K for 48 h,Thermoelectric properties of Cu-Doped Heusler compoundFe2-xCuxVAl,,,,,,
Fe2VAl,Fe1.94Cu0.06VAl,X2YZ,Cu,0.06,Fe,449.4875,-59.6013,5.84E-05,,Poly,Bulk,annealed at 1273K for 24 h annealed at 673K for 48 h,Thermoelectric properties of Cu-Doped Heusler compoundFe2-xCuxVAl,,,,,,
Fe2VAl,Fe1.94Cu0.06VAl,X2YZ,Cu,0.06,Fe,500.4556,-46.7611,5.19E-05,,Poly,Bulk,annealed at 1273K for 24 h annealed at 673K for 48 h,Thermoelectric properties of Cu-Doped Heusler compoundFe2-xCuxVAl,,,,,,
Fe2VAl,Fe1.94Cu0.06VAl,X2YZ,Cu,0.06,Fe,522.9499,-41.6645,4.95E-05,,Poly,Bulk,annealed at 1273K for 24 h annealed at 673K for 48 h,Thermoelectric properties of Cu-Doped Heusler compoundFe2-xCuxVAl,,,,,,
Fe2VAl,Fe1.90Cu0.10VAl,X2YZ,Cu,0.1,Fe,301.4237,-144.3376,5.39E-05,,Poly,Bulk,annealed at 1273K for 24 h annealed at 673K for 48 h,Thermoelectric properties of Cu-Doped Heusler compoundFe2-xCuxVAl,,,,,,
Fe2VAl,Fe1.90Cu0.10VAl,X2YZ,Cu,0.1,Fe,349.2597,-138.1238,5.63E-05,,Poly,Bulk,annealed at 1273K for 24 h annealed at 673K for 48 h,Thermoelectric properties of Cu-Doped Heusler compoundFe2-xCuxVAl,,,,,,
Fe2VAl,Fe1.90Cu0.10VAl,X2YZ,Cu,0.1,Fe,396.2415,-127.7428,5.74E-05,,Poly,Bulk,annealed at 1273K for 24 h annealed at 673K for 48 h,Thermoelectric properties of Cu-Doped Heusler compoundFe2-xCuxVAl,,,,,,
Fe2VAl,Fe1.90Cu0.10VAl,X2YZ,Cu,0.1,Fe,445.2164,-112.439,5.65E-05,,Poly,Bulk,annealed at 1273K for 24 h annealed at 673K for 48 h,Thermoelectric properties of Cu-Doped Heusler compoundFe2-xCuxVAl,,,,,,
Fe2VAl,Fe1.90Cu0.10VAl,X2YZ,Cu,0.1,Fe,493.6219,-93.1574,5.42E-05,,Poly,Bulk,annealed at 1273K for 24 h annealed at 673K for 48 h,Thermoelectric properties of Cu-Doped Heusler compoundFe2-xCuxVAl,,,,,,
Fe2VAl,Fe1.90Cu0.10VAl,X2YZ,Cu,0.1,Fe,539.7494,-75.7681,5.07E-05,,Poly,Bulk,annealed at 1273K for 24 h annealed at 673K for 48 h,Thermoelectric properties of Cu-Doped Heusler compoundFe2-xCuxVAl,,,,,,
Fe2VAl,Fe1.80Cu0.20VAl,X2YZ,Cu,0.2,Fe,300.8542,-127.2917,4.86E-05,,Poly,Bulk,annealed at 1273K for 24 h annealed at 673K for 48 h,Thermoelectric properties of Cu-Doped Heusler compoundFe2-xCuxVAl,,,,,,
Fe2VAl,Fe1.80Cu0.20VAl,X2YZ,Cu,0.2,Fe,350.3986,-128.2762,5.26E-05,,Poly,Bulk,annealed at 1273K for 24 h annealed at 673K for 48 h,Thermoelectric properties of Cu-Doped Heusler compoundFe2-xCuxVAl,,,,,,
Fe2VAl,Fe1.80Cu0.20VAl,X2YZ,Cu,0.2,Fe,397.0957,-118.6525,5.37E-05,,Poly,Bulk,annealed at 1273K for 24 h annealed at 673K for 48 h,Thermoelectric properties of Cu-Doped Heusler compoundFe2-xCuxVAl,,,,,,
Fe2VAl,Fe1.80Cu0.20VAl,X2YZ,Cu,0.2,Fe,446.0706,-105.0532,5.39E-05,,Poly,Bulk,annealed at 1273K for 24 h annealed at 673K for 48 h,Thermoelectric properties of Cu-Doped Heusler compoundFe2-xCuxVAl,,,,,,
Fe2VAl,Fe1.80Cu0.20VAl,X2YZ,Cu,0.2,Fe,492.1982,-89.3685,5.19E-05,,Poly,Bulk,annealed at 1273K for 24 h annealed at 673K for 48 h,Thermoelectric properties of Cu-Doped Heusler compoundFe2-xCuxVAl,,,,,,
Fe2VAl,Fe1.80Cu0.20VAl,X2YZ,Cu,0.2,Fe,518.3941,-81.2444,4.98E-05,,Poly,Bulk,annealed at 1273K for 24 h annealed at 673K for 48 h,Thermoelectric properties of Cu-Doped Heusler compoundFe2-xCuxVAl,,,,,,
Fe2VAl,Fe1.70Cu0.30VAl,X2YZ,Cu,0.3,Fe,302.2779,-113.467,6.53E-05,,Poly,Bulk,annealed at 1273K for 24 h annealed at 673K for 48 h,Thermoelectric properties of Cu-Doped Heusler compoundFe2-xCuxVAl,,,,,,
Fe2VAl,Fe1.70Cu0.30VAl,X2YZ,Cu,0.3,Fe,337.5854,-110.6529,6.43E-05,,Poly,Bulk,annealed at 1273K for 24 h annealed at 673K for 48 h,Thermoelectric properties of Cu-Doped Heusler compoundFe2-xCuxVAl,,,,,,
Fe2VAl,Fe1.70Cu0.30VAl,X2YZ,Cu,0.3,Fe,375.1708,-106.7041,6.24E-05,,Poly,Bulk,annealed at 1273K for 24 h annealed at 673K for 48 h,Thermoelectric properties of Cu-Doped Heusler compoundFe2-xCuxVAl,,,,,,
Fe2VAl,Fe1.70Cu0.30VAl,X2YZ,Cu,0.3,Fe,411.9021,-99.5349,6.01E-05,,Poly,Bulk,annealed at 1273K for 24 h annealed at 673K for 48 h,Thermoelectric properties of Cu-Doped Heusler compoundFe2-xCuxVAl,,,,,,
Fe2VAl,Fe1.70Cu0.30VAl,X2YZ,Cu,0.3,Fe,455.467,-88.7725,5.71E-05,,Poly,Bulk,annealed at 1273K for 24 h annealed at 673K for 48 h,Thermoelectric properties of Cu-Doped Heusler compoundFe2-xCuxVAl,,,,,,
Fe2VAl,Fe1.70Cu0.30VAl,X2YZ,Cu,0.3,Fe,500.7403,-78.5795,5.43E-05,,Poly,Bulk,annealed at 1273K for 24 h annealed at 673K for 48 h,Thermoelectric properties of Cu-Doped Heusler compoundFe2-xCuxVAl,,,,,,
Fe2VAl,Fe1.70Cu0.30VAl,X2YZ,Cu,0.3,Fe,544.3052,-70.658,5.18E-05,,Poly,Bulk,annealed at 1273K for 24 h annealed at 673K for 48 h,Thermoelectric properties of Cu-Doped Heusler compoundFe2-xCuxVAl,,,,,,
Fe2VAl,Fe1.60Cu0.40VAl,X2YZ,Cu,0.4,Fe,303.4169,-73.8846,1.11E-04,,Poly,Bulk,annealed at 1273K for 24 h annealed at 673K for 48 h,Thermoelectric properties of Cu-Doped Heusler compoundFe2-xCuxVAl,,,,,,
Fe2VAl,Fe1.60Cu0.40VAl,X2YZ,Cu,0.4,Fe,350.3986,-73.352,9.59E-05,,Poly,Bulk,annealed at 1273K for 24 h annealed at 673K for 48 h,Thermoelectric properties of Cu-Doped Heusler compoundFe2-xCuxVAl,,,,,,
Fe2VAl,Fe1.60Cu0.40VAl,X2YZ,Cu,0.4,Fe,397.9499,-72.2516,8.45E-05,,Poly,Bulk,annealed at 1273K for 24 h annealed at 673K for 48 h,Thermoelectric properties of Cu-Doped Heusler compoundFe2-xCuxVAl,,,,,,
Fe2VAl,Fe1.60Cu0.40VAl,X2YZ,Cu,0.4,Fe,444.9317,-67.1736,7.59E-05,,Poly,Bulk,annealed at 1273K for 24 h annealed at 673K for 48 h,Thermoelectric properties of Cu-Doped Heusler compoundFe2-xCuxVAl,,,,,,
Fe2VAl,Fe1.60Cu0.40VAl,X2YZ,Cu,0.4,Fe,491.9134,-60.391,6.82E-05,,Poly,Bulk,annealed at 1273K for 24 h annealed at 673K for 48 h,Thermoelectric properties of Cu-Doped Heusler compoundFe2-xCuxVAl,,,,,,
Fe2VAl,Fe1.60Cu0.40VAl,X2YZ,Cu,0.4,Fe,516.1162,-56.4321,6.55E-05,,Poly,Bulk,annealed at 1273K for 24 h annealed at 673K for 48 h,Thermoelectric properties of Cu-Doped Heusler compoundFe2-xCuxVAl,,,,,,
