Repository: sajid-m-islam/esnail

File: esnail/x2yz_compounds.csv (part 12 of 26)
26860,15949,10.1103/physrevb.82.104420,2010-9-17,['ThermoelectricMaterials'],2863,x=0,Co2MnSn,,,200,-6.704325895210443e-06,1906,,1.0626692680566503e-06,,,,,,,,,,,,,,,,,,,,,,,,,,,,,,,,,,,,,,,,,,,,,,,,,,,,,,,,,,,,,,,,,,,,,,,,,,,,,,,,,,,,,,,,,,,,,
26861,15949,10.1103/physrevb.82.104420,2010-9-17,['ThermoelectricMaterials'],2863,x=0,Co2MnSn,,,250,-1.0045594560873425e-05,1906,,1.1411070049175664e-06,,,,,,,,,,,,,,,,,,,,,,,,,,,,,,,,,,,,,,,,,,,,,,,,,,,,,,,,,,,,,,,,,,,,,,,,,,,,,,,,,,,,,,,,,,,,,
26862,15949,10.1103/physrevb.82.104420,2010-9-17,['ThermoelectricMaterials'],2863,x=0,Co2MnSn,,,300,-1.5864399451723976e-05,1906,,1.2201952022279977e-06,,,,,,,,,,,,,,,,,,,,,,,,,,,,,,,,,,,,,,,,,,,,,,,,,,,,,,,,,,,,,,,,,,,,,,,,,,,,,,,,,,,,,,,,,,,,,
26863,15949,10.1103/physrevb.82.104420,2010-9-17,['ThermoelectricMaterials'],2863,x=0,Co2MnSn,,,350,-2.474916428048085e-05,1906,,1.3136934622737882e-06,,,,,,,,,,,,,,,,,,,,,,,,,,,,,,,,,,,,,,,,,,,,,,,,,,,,,,,,,,,,,,,,,,,,,,,,,,,,,,,,,,,,,,,,,,,,,
164754,2200,10.1063/1.4934734,2015-10-28,['ThermoelectricMaterials'],20442,0.10,Fe2V0.9Ti0.1Ga,,"{'LaserFlash': '', 'Form': {'category': 'Bulk', 'comment': ''}, 'FabricationProcess': {'category': '', 'comment': ''}, 'DataType': {'category': 'Experiment', 'comment': ''}, 'laser flash and different thermal analyzer': '', 'RelativeDensity': {'category': '', 'comment': ''}, 'GrainSize': {'category': '', 'comment': ''}, 'Other': '', 'ThermalMeasurement': {'category': 'LaserFlash', 'comment': ''}, 'ElectricalMeasurement': {'category': 'SteadyState+4P', 'comment': ''}, 'Differential thermal analyzer': '', 'DifferentialThermalAnalyzer': '', 'MaterialFamily': {'category': 'Half-Heusler', 'comment': ''}, 'Purity': {'category': '', 'comment': ''}}",700,1.7214006307262263e-05,17075,,2.1084238326035195e-06,,,,0.0001343918178634,,,,,,,,,,,,,,,,,,,,,,,,,,,,,,,,,,,,,,,,,,,,,,,,,,,,,,,,,,,,,,,,,,,,,,,,,,,,,,,,,,,,,,,,,
164756,2200,10.1063/1.4934734,2015-10-28,['ThermoelectricMaterials'],20443,0.15,Fe2V0.85Ti0.15Ga,,"{'LaserFlash': '', 'Form': {'category': 'Bulk', 'comment': ''}, 'FabricationProcess': {'category': '', 'comment': ''}, 'DataType': {'category': 'Experiment', 'comment': ''}, 'laser flash and different thermal analyzer': '', 'RelativeDensity': {'category': '', 'comment': ''}, 'GrainSize': {'category': '', 'comment': ''}, 'Other': '', 'ThermalMeasurement': {'category': 'LaserFlash', 'comment': ''}, 'ElectricalMeasurement': {'category': 'SteadyState+4P', 'comment': ''}, 'Differential thermal analyzer': '', 'DifferentialThermalAnalyzer': '', 'MaterialFamily': {'category': 'Half-Heusler', 'comment': ''}, 'Purity': {'category': '', 'comment': ''}}",350,4.560197318995455e-05,17075,18.50566201516395,9.639296250783546e-07,,0.0401376061333713,,0.0021461999474531,,,,,,,,,,,,,,,,,,,,,,,,,,,,,,,,,,,,,,,,,,,,,,,,,,,,,,,,,,,,,,,,,,,,,,,,,,,,,,,,,,,,,,,,,
164757,2200,10.1063/1.4934734,2015-10-28,['ThermoelectricMaterials'],20443,0.15,Fe2V0.85Ti0.15Ga,,"{'LaserFlash': '', 'Form': {'category': 'Bulk', 'comment': ''}, 'FabricationProcess': {'category': '', 'comment': ''}, 'DataType': {'category': 'Experiment', 'comment': ''}, 'laser flash and different thermal analyzer': '', 'RelativeDensity': {'category': '', 'comment': ''}, 'GrainSize': {'category': '', 'comment': ''}, 'Other': '', 'ThermalMeasurement': {'category': 'LaserFlash', 'comment': ''}, 'ElectricalMeasurement': {'category': 'SteadyState+4P', 'comment': ''}, 'Differential thermal analyzer': '', 'DifferentialThermalAnalyzer': '', 'MaterialFamily': {'category': 'Half-Heusler', 'comment': ''}, 'Purity': {'category': '', 'comment': ''}}",400,4.526748106628461e-05,17075,17.022069827676447,1.1224838188358195e-06,,0.0417370529190677,,0.0018335380530159,,,,,,,,,,,,,,,,,,,,,,,,,,,,,,,,,,,,,,,,,,,,,,,,,,,,,,,,,,,,,,,,,,,,,,,,,,,,,,,,,,,,,,,,,
164758,2200,10.1063/1.4934734,2015-10-28,['ThermoelectricMaterials'],20443,0.15,Fe2V0.85Ti0.15Ga,,"{'LaserFlash': '', 'Form': {'category': 'Bulk', 'comment': ''}, 'FabricationProcess': {'category': '', 'comment': ''}, 'DataType': {'category': 'Experiment', 'comment': ''}, 'laser flash and different thermal analyzer': '', 'RelativeDensity': {'category': '', 'comment': ''}, 'GrainSize': {'category': '', 'comment': ''}, 'Other': '', 'ThermalMeasurement': {'category': 'LaserFlash', 'comment': ''}, 'ElectricalMeasurement': {'category': 'SteadyState+4P', 'comment': ''}, 'Differential thermal analyzer': '', 'DifferentialThermalAnalyzer': '', 'MaterialFamily': {'category': 'Half-Heusler', 'comment': ''}, 'Purity': {'category': '', 'comment': ''}}",450,4.272774441850058e-05,17075,15.96556836778214,1.3024324559645765e-06,,0.0385733419250948,,0.0014084476989604,,,,,,,,,,,,,,,,,,,,,,,,,,,,,,,,,,,,,,,,,,,,,,,,,,,,,,,,,,,,,,,,,,,,,,,,,,,,,,,,,,,,,,,,,
164759,2200,10.1063/1.4934734,2015-10-28,['ThermoelectricMaterials'],20443,0.15,Fe2V0.85Ti0.15Ga,,"{'LaserFlash': '', 'Form': {'category': 'Bulk', 'comment': ''}, 'FabricationProcess': {'category': '', 'comment': ''}, 'DataType': {'category': 'Experiment', 'comment': ''}, 'laser flash and different thermal analyzer': '', 'RelativeDensity': {'category': '', 'comment': ''}, 'GrainSize': {'category': '', 'comment': ''}, 'Other': '', 'ThermalMeasurement': {'category': 'LaserFlash', 'comment': ''}, 'ElectricalMeasurement': {'category': 'SteadyState+4P', 'comment': ''}, 'Differential thermal analyzer': '', 'DifferentialThermalAnalyzer': '', 'MaterialFamily': {'category': 'Half-Heusler', 'comment': ''}, 'Purity': {'category': '', 'comment': ''}}",500,3.891401051941588e-05,17075,15.13348901354523,1.4926343284330625e-06,,0.0327422273084189,,0.0010113637779356,,,,,,,,,,,,,,,,,,,,,,,,,,,,,,,,,,,,,,,,,,,,,,,,,,,,,,,,,,,,,,,,,,,,,,,,,,,,,,,,,,,,,,,,,
164760,2200,10.1063/1.4934734,2015-10-28,['ThermoelectricMaterials'],20443,0.15,Fe2V0.85Ti0.15Ga,,"{'LaserFlash': '', 'Form': {'category': 'Bulk', 'comment': ''}, 'FabricationProcess': {'category': '', 'comment': ''}, 'DataType': {'category': 'Experiment', 'comment': ''}, 'laser flash and different thermal analyzer': '', 'RelativeDensity': {'category': '', 'comment': ''}, 'GrainSize': {'category': '', 'comment': ''}, 'Other': '', 'ThermalMeasurement': {'category': 'LaserFlash', 'comment': ''}, 'ElectricalMeasurement': {'category': 'SteadyState+4P', 'comment': ''}, 'Differential thermal analyzer': '', 'DifferentialThermalAnalyzer': '', 'MaterialFamily': {'category': 'Half-Heusler', 'comment': ''}, 'Purity': {'category': '', 'comment': ''}}",550,3.423998745541917e-05,17075,14.431362808856136,1.6797959196594909e-06,,0.0257594908909513,,0.0006880730857701,,,,,,,,,,,,,,,,,,,,,,,,,,,,,,,,,,,,,,,,,,,,,,,,,,,,,,,,,,,,,,,,,,,,,,,,,,,,,,,,,,,,,,,,,
164761,2200,10.1063/1.4934734,2015-10-28,['ThermoelectricMaterials'],20443,0.15,Fe2V0.85Ti0.15Ga,,"{'LaserFlash': '', 'Form': {'category': 'Bulk', 'comment': ''}, 'FabricationProcess': {'category': '', 'comment': ''}, 'DataType': {'category': 'Experiment', 'comment': ''}, 'laser flash and different thermal analyzer': '', 'RelativeDensity': {'category': '', 'comment': ''}, 'GrainSize': {'category': '', 'comment': ''}, 'Other': '', 'ThermalMeasurement': {'category': 'LaserFlash', 'comment': ''}, 'ElectricalMeasurement': {'category': 'SteadyState+4P', 'comment': ''}, 'Differential thermal analyzer': '', 'DifferentialThermalAnalyzer': '', 'MaterialFamily': {'category': 'Half-Heusler', 'comment': ''}, 'Purity': {'category': '', 'comment': ''}}",600,2.8878261669392023e-05,17075,13.822301220159003,1.850902859161368e-06,,0.018693751575789,,0.0004337889236161,,,,,,,,,,,,,,,,,,,,,,,,,,,,,,,,,,,,,,,,,,,,,,,,,,,,,,,,,,,,,,,,,,,,,,,,,,,,,,,,,,,,,,,,,
164762,2200,10.1063/1.4934734,2015-10-28,['ThermoelectricMaterials'],20443,0.15,Fe2V0.85Ti0.15Ga,,"{'LaserFlash': '', 'Form': {'category': 'Bulk', 'comment': ''}, 'FabricationProcess': {'category': '', 'comment': ''}, 'DataType': {'category': 'Experiment', 'comment': ''}, 'laser flash and different thermal analyzer': '', 'RelativeDensity': {'category': '', 'comment': ''}, 'GrainSize': {'category': '', 'comment': ''}, 'Other': '', 'ThermalMeasurement': {'category': 'LaserFlash', 'comment': ''}, 'ElectricalMeasurement': {'category': 'SteadyState+4P', 'comment': ''}, 'Differential thermal analyzer': '', 'DifferentialThermalAnalyzer': '', 'MaterialFamily': {'category': 'Half-Heusler', 'comment': ''}, 'Purity': {'category': '', 'comment': ''}}",650,2.303671550363143e-05,17075,13.276376893178622,1.995651377205054e-06,,0.0122992747634571,,0.0002372257000925,,,,,,,,,,,,,,,,,,,,,,,,,,,,,,,,,,,,,,,,,,,,,,,,,,,,,,,,,,,,,,,,,,,,,,,,,,,,,,,,,,,,,,,,,
164765,2200,10.1063/1.4934734,2015-10-28,['ThermoelectricMaterials'],20444,0.20,Fe2V0.8Ti0.2Ga,,"{'LaserFlash': '', 'Form': {'category': 'Bulk', 'comment': ''}, 'FabricationProcess': {'category': '', 'comment': ''}, 'DataType': {'category': 'Experiment', 'comment': ''}, 'laser flash and different thermal analyzer': '', 'RelativeDensity': {'category': '', 'comment': ''}, 'GrainSize': {'category': '', 'comment': ''}, 'Other': '', 'ThermalMeasurement': {'category': 'LaserFlash', 'comment': ''}, 'ElectricalMeasurement': {'category': 'SteadyState+4P', 'comment': ''}, 'Differential thermal analyzer': '', 'DifferentialThermalAnalyzer': '', 'MaterialFamily': {'category': 'Half-Heusler', 'comment': ''}, 'Purity': {'category': '', 'comment': ''}}",350,5.1740285028781816e-05,17075,16.63807107861959,9.275369259770068e-07,,0.0605111074702902,,0.0028561688404542,,,,,,,,,,,,,,,,,,,,,,,,,,,,,,,,,,,,,,,,,,,,,,,,,,,,,,,,,,,,,,,,,,,,,,,,,,,,,,,,,,,,,,,,,
164766,2200,10.1063/1.4934734,2015-10-28,['ThermoelectricMaterials'],20444,0.20,Fe2V0.8Ti0.2Ga,,"{'LaserFlash': '', 'Form': {'category': 'Bulk', 'comment': ''}, 'FabricationProcess': {'category': '', 'comment': ''}, 'DataType': {'category': 'Experiment', 'comment': ''}, 'laser flash and different thermal analyzer': '', 'RelativeDensity': {'category': '', 'comment': ''}, 'GrainSize': {'category': '', 'comment': ''}, 'Other': '', 'ThermalMeasurement': {'category': 'LaserFlash', 'comment': ''}, 'ElectricalMeasurement': {'category': 'SteadyState+4P', 'comment': ''}, 'Differential thermal analyzer': '', 'DifferentialThermalAnalyzer': '', 'MaterialFamily': {'category': 'Half-Heusler', 'comment': ''}, 'Purity': {'category': '', 'comment': ''}}",400,5.391020196631358e-05,17075,15.353592626314502,1.0909008588553978e-06,,0.0692129628002521,,0.0026887138484339,,,,,,,,,,,,,,,,,,,,,,,,,,,,,,,,,,,,,,,,,,,,,,,,,,,,,,,,,,,,,,,,,,,,,,,,,,,,,,,,,,,,,,,,,
164767,2200,10.1063/1.4934734,2015-10-28,['ThermoelectricMaterials'],20444,0.20,Fe2V0.8Ti0.2Ga,,"{'LaserFlash': '', 'Form': {'category': 'Bulk', 'comment': ''}, 'FabricationProcess': {'category': '', 'comment': ''}, 'DataType': {'category': 'Experiment', 'comment': ''}, 'laser flash and different thermal analyzer': '', 'RelativeDensity': {'category': '', 'comment': ''}, 'GrainSize': {'category': '', 'comment': ''}, 'Other': '', 'ThermalMeasurement': {'category': 'LaserFlash', 'comment': ''}, 'ElectricalMeasurement': {'category': 'SteadyState+4P', 'comment': ''}, 'Differential thermal analyzer': '', 'DifferentialThermalAnalyzer': '', 'MaterialFamily': {'category': 'Half-Heusler', 'comment': ''}, 'Purity': {'category': '', 'comment': ''}}",450,5.339149226291171e-05,17075,14.43509388647356,1.2690826621166782e-06,,0.0694686324519571,,0.002261484506991,,,,,,,,,,,,,,,,,,,,,,,,,,,,,,,,,,,,,,,,,,,,,,,,,,,,,,,,,,,,,,,,,,,,,,,,,,,,,,,,,,,,,,,,,
164768,2200,10.1063/1.4934734,2015-10-28,['ThermoelectricMaterials'],20444,0.20,Fe2V0.8Ti0.2Ga,,"{'LaserFlash': '', 'Form': {'category': 'Bulk', 'comment': ''}, 'FabricationProcess': {'category': '', 'comment': ''}, 'DataType': {'category': 'Experiment', 'comment': ''}, 'laser flash and different thermal analyzer': '', 'RelativeDensity': {'category': '', 'comment': ''}, 'GrainSize': {'category': '', 'comment': ''}, 'Other': '', 'ThermalMeasurement': {'category': 'LaserFlash', 'comment': ''}, 'ElectricalMeasurement': {'category': 'SteadyState+4P', 'comment': ''}, 'Differential thermal analyzer': '', 'DifferentialThermalAnalyzer': '', 'MaterialFamily': {'category': 'Half-Heusler', 'comment': ''}, 'Purity': {'category': '', 'comment': ''}}",500,5.1000293665781735e-05,17075,13.770935362799342,1.4474890367741963e-06,,0.0634562171081058,,0.0017649253143901,,,,,,,,,,,,,,,,,,,,,,,,,,,,,,,,,,,,,,,,,,,,,,,,,,,,,,,,,,,,,,,,,,,,,,,,,,,,,,,,,,,,,,,,,
164769,2200,10.1063/1.4934734,2015-10-28,['ThermoelectricMaterials'],20444,0.20,Fe2V0.8Ti0.2Ga,,"{'LaserFlash': '', 'Form': {'category': 'Bulk', 'comment': ''}, 'FabricationProcess': {'category': '', 'comment': ''}, 'DataType': {'category': 'Experiment', 'comment': ''}, 'laser flash and different thermal analyzer': '', 'RelativeDensity': {'category': '', 'comment': ''}, 'GrainSize': {'category': '', 'comment': ''}, 'Other': '', 'ThermalMeasurement': {'category': 'LaserFlash', 'comment': ''}, 'ElectricalMeasurement': {'category': 'SteadyState+4P', 'comment': ''}, 'Differential thermal analyzer': '', 'DifferentialThermalAnalyzer': '', 'MaterialFamily': {'category': 'Half-Heusler', 'comment': ''}, 'Purity': {'category': '', 'comment': ''}}",550,4.689324528376487e-05,17075,13.27537395010632,1.6206792710838123e-06,,0.0534187340181465,,0.0012992624407707,,,,,,,,,,,,,,,,,,,,,,,,,,,,,,,,,,,,,,,,,,,,,,,,,,,,,,,,,,,,,,,,,,,,,,,,,,,,,,,,,,,,,,,,,
164770,2200,10.1063/1.4934734,2015-10-28,['ThermoelectricMaterials'],20444,0.20,Fe2V0.8Ti0.2Ga,,"{'LaserFlash': '', 'Form': {'category': 'Bulk', 'comment': ''}, 'FabricationProcess': {'category': '', 'comment': ''}, 'DataType': {'category': 'Experiment', 'comment': ''}, 'laser flash and different thermal analyzer': '', 'RelativeDensity': {'category': '', 'comment': ''}, 'GrainSize': {'category': '', 'comment': ''}, 'Other': '', 'ThermalMeasurement': {'category': 'LaserFlash', 'comment': ''}, 'ElectricalMeasurement': {'category': 'SteadyState+4P', 'comment': ''}, 'Differential thermal analyzer': '', 'DifferentialThermalAnalyzer': '', 'MaterialFamily': {'category': 'Half-Heusler', 'comment': ''}, 'Purity': {'category': '', 'comment': ''}}",600,4.115525259056692e-05,17075,12.877819374316282,1.7838215768426115e-06,,0.041654573461005,,0.0009047162063465,,,,,,,,,,,,,,,,,,,,,,,,,,,,,,,,,,,,,,,,,,,,,,,,,,,,,,,,,,,,,,,,,,,,,,,,,,,,,,,,,,,,,,,,,
164771,2200,10.1063/1.4934734,2015-10-28,['ThermoelectricMaterials'],20444,0.20,Fe2V0.8Ti0.2Ga,,"{'LaserFlash': '', 'Form': {'category': 'Bulk', 'comment': ''}, 'FabricationProcess': {'category': '', 'comment': ''}, 'DataType': {'category': 'Experiment', 'comment': ''}, 'laser flash and different thermal analyzer': '', 'RelativeDensity': {'category': '', 'comment': ''}, 'GrainSize': {'category': '', 'comment': ''}, 'Other': '', 'ThermalMeasurement': {'category': 'LaserFlash', 'comment': ''}, 'ElectricalMeasurement': {'category': 'SteadyState+4P', 'comment': ''}, 'Differential thermal analyzer': '', 'DifferentialThermalAnalyzer': '', 'MaterialFamily': {'category': 'Half-Heusler', 'comment': ''}, 'Purity': {'category': '', 'comment': ''}}",650,3.4387252427971085e-05,17075,12.512090632453791,1.9241494256876145e-06,,0.0305079552078161,,0.0005917135596053,,,,,,,,,,,,,,,,,,,,,,,,,,,,,,,,,,,,,,,,,,,,,,,,,,,,,,,,,,,,,,,,,,,,,,,,,,,,,,,,,,,,,,,,,
164774,2200,10.1063/1.4934734,2015-10-28,['ThermoelectricMaterials'],20445,0.25,Fe2V0.75Ti0.25Ga,,"{'LaserFlash': '', 'Form': {'category': 'Bulk', 'comment': ''}, 'FabricationProcess': {'category': '', 'comment': ''}, 'DataType': {'category': 'Experiment', 'comment': ''}, 'laser flash and different thermal analyzer': '', 'RelativeDensity': {'category': '', 'comment': ''}, 'GrainSize': {'category': '', 'comment': ''}, 'Other': '', 'ThermalMeasurement': {'category': 'LaserFlash', 'comment': ''}, 'ElectricalMeasurement': {'category': 'SteadyState+4P', 'comment': ''}, 'Differential thermal analyzer': '', 'DifferentialThermalAnalyzer': '', 'MaterialFamily': {'category': 'Half-Heusler', 'comment': ''}, 'Purity': {'category': '', 'comment': ''}}",350,4.094354298260689e-05,17075,13.9553680576237,9.59857464213259e-07,,0.0440730272630146,,0.0016917979401149,,,,,,,,,,,,,,,,,,,,,,,,,,,,,,,,,,,,,,,,,,,,,,,,,,,,,,,,,,,,,,,,,,,,,,,,,,,,,,,,,,,,,,,,,
164775,2200,10.1063/1.4934734,2015-10-28,['ThermoelectricMaterials'],20445,0.25,Fe2V0.75Ti0.25Ga,,"{'LaserFlash': '', 'Form': {'category': 'Bulk', 'comment': ''}, 'FabricationProcess': {'category': '', 'comment': ''}, 'DataType': {'category': 'Experiment', 'comment': ''}, 'laser flash and different thermal analyzer': '', 'RelativeDensity': {'category': '', 'comment': ''}, 'GrainSize': {'category': '', 'comment': ''}, 'Other': '', 'ThermalMeasurement': {'category': 'LaserFlash', 'comment': ''}, 'ElectricalMeasurement': {'category': 'SteadyState+4P', 'comment': ''}, 'Differential thermal analyzer': '', 'DifferentialThermalAnalyzer': '', 'MaterialFamily': {'category': 'Half-Heusler', 'comment': ''}, 'Purity': {'category': '', 'comment': ''}}",400,4.452665715550571e-05,17075,13.040601738582724,1.1249423364780231e-06,,0.0548381272594542,,0.0017630982015329,,,,,,,,,,,,,,,,,,,,,,,,,,,,,,,,,,,,,,,,,,,,,,,,,,,,,,,,,,,,,,,,,,,,,,,,,,,,,,,,,,,,,,,,,
164776,2200,10.1063/1.4934734,2015-10-28,['ThermoelectricMaterials'],20445,0.25,Fe2V0.75Ti0.25Ga,,"{'LaserFlash': '', 'Form': {'category': 'Bulk', 'comment': ''}, 'FabricationProcess': {'category': '', 'comment': ''}, 'DataType': {'category': 'Experiment', 'comment': ''}, 'laser flash and different thermal analyzer': '', 'RelativeDensity': {'category': '', 'comment': ''}, 'GrainSize': {'category': '', 'comment': ''}, 'Other': '', 'ThermalMeasurement': {'category': 'LaserFlash', 'comment': ''}, 'ElectricalMeasurement': {'category': 'SteadyState+4P', 'comment': ''}, 'Differential thermal analyzer': '', 'DifferentialThermalAnalyzer': '', 'MaterialFamily': {'category': 'Half-Heusler', 'comment': ''}, 'Purity': {'category': '', 'comment': ''}}",450,4.643210769178323e-05,17075,12.33998759548912,1.3047920779895638e-06,,0.0606458595695833,,0.0016548923797496,,,,,,,,,,,,,,,,,,,,,,,,,,,,,,,,,,,,,,,,,,,,,,,,,,,,,,,,,,,,,,,,,,,,,,,,,,,,,,,,,,,,,,,,,
164777,2200,10.1063/1.4934734,2015-10-28,['ThermoelectricMaterials'],20445,0.25,Fe2V0.75Ti0.25Ga,,"{'LaserFlash': '', 'Form': {'category': 'Bulk', 'comment': ''}, 'FabricationProcess': {'category': '', 'comment': ''}, 'DataType': {'category': 'Experiment', 'comment': ''}, 'laser flash and different thermal analyzer': '', 'RelativeDensity': {'category': '', 'comment': ''}, 'GrainSize': {'category': '', 'comment': ''}, 'Other': '', 'ThermalMeasurement': {'category': 'LaserFlash', 'comment': ''}, 'ElectricalMeasurement': {'category': 'SteadyState+4P', 'comment': ''}, 'Differential thermal analyzer': '', 'DifferentialThermalAnalyzer': '', 'MaterialFamily': {'category': 'Half-Heusler', 'comment': ''}, 'Purity': {'category': '', 'comment': ''}}",500,4.675873449006495e-05,17075,11.753317101384836,1.4877218605440766e-06,,0.061140546986653,,0.0014453349032059,,,,,,,,,,,,,,,,,,,,,,,,,,,,,,,,,,,,,,,,,,,,,,,,,,,,,,,,,,,,,,,,,,,,,,,,,,,,,,,,,,,,,,,,,
164778,2200,10.1063/1.4934734,2015-10-28,['ThermoelectricMaterials'],20445,0.25,Fe2V0.75Ti0.25Ga,,"{'LaserFlash': '', 'Form': {'category': 'Bulk', 'comment': ''}, 'FabricationProcess': {'category': '', 'comment': ''}, 'DataType': {'category': 'Experiment', 'comment': ''}, 'laser flash and different thermal analyzer': '', 'RelativeDensity': {'category': '', 'comment': ''}, 'GrainSize': {'category': '', 'comment': ''}, 'Other': '', 'ThermalMeasurement': {'category': 'LaserFlash', 'comment': ''}, 'ElectricalMeasurement': {'category': 'SteadyState+4P', 'comment': ''}, 'Differential thermal analyzer': '', 'DifferentialThermalAnalyzer': '', 'MaterialFamily': {'category': 'Half-Heusler', 'comment': ''}, 'Purity': {'category': '', 'comment': ''}}",550,4.4935760841964155e-05,17075,11.308176713863247,1.6698651765386865e-06,,0.0559421876534699,,0.0011750284400161,,,,,,,,,,,,,,,,,,,,,,,,,,,,,,,,,,,,,,,,,,,,,,,,,,,,,,,,,,,,,,,,,,,,,,,,,,,,,,,,,,,,,,,,,
164779,2200,10.1063/1.4934734,2015-10-28,['ThermoelectricMaterials'],20445,0.25,Fe2V0.75Ti0.25Ga,,"{'LaserFlash': '', 'Form': {'category': 'Bulk', 'comment': ''}, 'FabricationProcess': {'category': '', 'comment': ''}, 'DataType': {'category': 'Experiment', 'comment': ''}, 'laser flash and different thermal analyzer': '', 'RelativeDensity': {'category': '', 'comment': ''}, 'GrainSize': {'category': '', 'comment': ''}, 'Other': '', 'ThermalMeasurement': {'category': 'LaserFlash', 'comment': ''}, 'ElectricalMeasurement': {'category': 'SteadyState+4P', 'comment': ''}, 'Differential thermal analyzer': '', 'DifferentialThermalAnalyzer': '', 'MaterialFamily': {'category': 'Half-Heusler', 'comment': ''}, 'Purity': {'category': '', 'comment': ''}}",600,4.0548504855404395e-05,17075,11.048778254353197,1.8469309490706008e-06,,0.0456481599266876,,0.0008728111858733,,,,,,,,,,,,,,,,,,,,,,,,,,,,,,,,,,,,,,,,,,,,,,,,,,,,,,,,,,,,,,,,,,,,,,,,,,,,,,,,,,,,,,,,,
164780,2200,10.1063/1.4934734,2015-10-28,['ThermoelectricMaterials'],20445,0.25,Fe2V0.75Ti0.25Ga,,"{'LaserFlash': '', 'Form': {'category': 'Bulk', 'comment': ''}, 'FabricationProcess': {'category': '', 'comment': ''}, 'DataType': {'category': 'Experiment', 'comment': ''}, 'laser flash and different thermal analyzer': '', 'RelativeDensity': {'category': '', 'comment': ''}, 'GrainSize': {'category': '', 'comment': ''}, 'Other': '', 'ThermalMeasurement': {'category': 'LaserFlash', 'comment': ''}, 'ElectricalMeasurement': {'category': 'SteadyState+4P', 'comment': ''}, 'Differential thermal analyzer': '', 'DifferentialThermalAnalyzer': '', 'MaterialFamily': {'category': 'Half-Heusler', 'comment': ''}, 'Purity': {'category': '', 'comment': ''}}",650,3.416409087791993e-05,17075,10.92478928740354,2.005960642036352e-06,,0.0328349272410919,,0.0005815441519556,,,,,,,,,,,,,,,,,,,,,,,,,,,,,,,,,,,,,,,,,,,,,,,,,,,,,,,,,,,,,,,,,,,,,,,,,,,,,,,,,,,,,,,,,
164781,2200,10.1063/1.4934734,2015-10-28,['ThermoelectricMaterials'],20445,0.25,Fe2V0.75Ti0.25Ga,,"{'LaserFlash': '', 'Form': {'category': 'Bulk', 'comment': ''}, 'FabricationProcess': {'category': '', 'comment': ''}, 'DataType': {'category': 'Experiment', 'comment': ''}, 'laser flash and different thermal analyzer': '', 'RelativeDensity': {'category': '', 'comment': ''}, 'GrainSize': {'category': '', 'comment': ''}, 'Other': '', 'ThermalMeasurement': {'category': 'LaserFlash', 'comment': ''}, 'ElectricalMeasurement': {'category': 'SteadyState+4P', 'comment': ''}, 'Differential thermal analyzer': '', 'DifferentialThermalAnalyzer': '', 'MaterialFamily': {'category': 'Half-Heusler', 'comment': ''}, 'Purity': {'category': '', 'comment': ''}}",700,2.8157160919978523e-05,17075,,2.1170853702309585e-06,,0.0230597429738961,,,,,,,,,,,,,,,,,,,,,,,,,,,,,,,,,,,,,,,,,,,,,,,,,,,,,,,,,,,,,,,,,,,,,,,,,,,,,,,,,,,,,,,,,,,
164888,2370,10.1007/s11664-011-1862-z,2011-12-28,['ThermoelectricMaterials'],20457,x=0_1,Fe2VAl0.95Si0.05,,"{'Form': {'category': 'Bulk', 'comment': ''}, 'FabricationProcess': {'category': 'Melting', 'comment': ''}, 'DataType': {'category': 'Experiment', 'comment': ''}, 'RelativeDensity': '', 'GrainSize': '', 'ThermalMeasurement': {'category': 'LaserFlash', 'comment': ''}, 'ElectricalMeasurement': {'category': 'SteadyState+4P', 'comment': ''}, 'MaterialFamily': '', 'Purity': ''}",200,-0.0001034919343793,17094,,3.727713801492743e-06,,,,,,,,,,,,,,,,,,,,,,,,,,,,,,,,,,,,,,,,,,,,,,,,,,,,,,,,,,,,,,,,,,,,,,,,,,,,,,,,,,,,,,,,,,,,,
164889,2370,10.1007/s11664-011-1862-z,2011-12-28,['ThermoelectricMaterials'],20457,x=0_1,Fe2VAl0.95Si0.05,,"{'Form': {'category': 'Bulk', 'comment': ''}, 'FabricationProcess': {'category': 'Melting', 'comment': ''}, 'DataType': {'category': 'Experiment', 'comment': ''}, 'RelativeDensity': '', 'GrainSize': '', 'ThermalMeasurement': {'category': 'LaserFlash', 'comment': ''}, 'ElectricalMeasurement': {'category': 'SteadyState+4P', 'comment': ''}, 'MaterialFamily': '', 'Purity': ''}",250,-0.0001200160603511,17094,,4.604394822853547e-06,,,,0.0031648870064106,,,,,,,,,,,,,,,,,,,,,,,,,,,,,,,,,,,,,,,,,,,,,,,,,,,,,,,,,,,,,,,,,,,,,,,,,,,,,,,,,,,,,,,,,
164890,2370,10.1007/s11664-011-1862-z,2011-12-28,['ThermoelectricMaterials'],20457,x=0_1,Fe2VAl0.95Si0.05,,"{'Form': {'category': 'Bulk', 'comment': ''}, 'FabricationProcess': {'category': 'Melting', 'comment': ''}, 'DataType': {'category': 'Experiment', 'comment': ''}, 'RelativeDensity': '', 'GrainSize': '', 'ThermalMeasurement': {'category': 'LaserFlash', 'comment': ''}, 'ElectricalMeasurement': {'category': 'SteadyState+4P', 'comment': ''}, 'MaterialFamily': '', 'Purity': ''}",300,-0.0001270439340034,17094,,5.353565276471949e-06,,,,0.0030531160481792,,,,,,,,,,,,,,,,,,,,,,,,,,,,,,,,,,,,,,,,,,,,,,,,,,,,,,,,,,,,,,,,,,,,,,,,,,,,,,,,,,,,,,,,,
164891,2370,10.1007/s11664-011-1862-z,2011-12-28,['ThermoelectricMaterials'],20457,x=0_1,Fe2VAl0.95Si0.05,,"{'Form': {'category': 'Bulk', 'comment': ''}, 'FabricationProcess': {'category': 'Melting', 'comment': ''}, 'DataType': {'category': 'Experiment', 'comment': ''}, 'RelativeDensity': '', 'GrainSize': '', 'ThermalMeasurement': {'category': 'LaserFlash', 'comment': ''}, 'ElectricalMeasurement': {'category': 'SteadyState+4P', 'comment': ''}, 'MaterialFamily': '', 'Purity': ''}",350,-0.0001176322534543,17094,,5.822574464045746e-06,,,,0.0024208113977642,,,,,,,,,,,,,,,,,,,,,,,,,,,,,,,,,,,,,,,,,,,,,,,,,,,,,,,,,,,,,,,,,,,,,,,,,,,,,,,,,,,,,,,,,
164897,2370,10.1007/s11664-011-1862-z,2011-12-28,['ThermoelectricMaterials'],20458,x=0.025_1,Fe2(V0.975Ta0.025)Al0.95Si0.05,,"{'Form': {'category': 'Bulk', 'comment': ''}, 'FabricationProcess': {'category': 'Melting', 'comment': ''}, 'DataType': {'category': 'Experiment', 'comment': ''}, 'RelativeDensity': '', 'GrainSize': '', 'ThermalMeasurement': '', 'ElectricalMeasurement': {'category': 'SteadyState+4P', 'comment': ''}, 'MaterialFamily': '', 'Purity': ''}",250,-0.0001310174941801,17094,,4.523679689556735e-06,,,,0.0038827851319836,,,,,,,,,,,,,,,,,,,,,,,,,,,,,,,,,,,,,,,,,,,,,,,,,,,,,,,,,,,,,,,,,,,,,,,,,,,,,,,,,,,,,,,,,
164898,2370,10.1007/s11664-011-1862-z,2011-12-28,['ThermoelectricMaterials'],20458,x=0.025_1,Fe2(V0.975Ta0.025)Al0.95Si0.05,,"{'Form': {'category': 'Bulk', 'comment': ''}, 'FabricationProcess': {'category': 'Melting', 'comment': ''}, 'DataType': {'category': 'Experiment', 'comment': ''}, 'RelativeDensity': '', 'GrainSize': '', 'ThermalMeasurement': '', 'ElectricalMeasurement': {'category': 'SteadyState+4P', 'comment': ''}, 'MaterialFamily': '', 'Purity': ''}",300,-0.0001357788881462,17094,,4.9884230600061424e-06,,,,0.0041899310317153,,,,,,,,,,,,,,,,,,,,,,,,,,,,,,,,,,,,,,,,,,,,,,,,,,,,,,,,,,,,,,,,,,,,,,,,,,,,,,,,,,,,,,,,,
164899,2370,10.1007/s11664-011-1862-z,2011-12-28,['ThermoelectricMaterials'],20458,x=0.025_1,Fe2(V0.975Ta0.025)Al0.95Si0.05,,"{'Form': {'category': 'Bulk', 'comment': ''}, 'FabricationProcess': {'category': 'Melting', 'comment': ''}, 'DataType': {'category': 'Experiment', 'comment': ''}, 'RelativeDensity': '', 'GrainSize': '', 'ThermalMeasurement': '', 'ElectricalMeasurement': {'category': 'SteadyState+4P', 'comment': ''}, 'MaterialFamily': '', 'Purity': ''}",350,-0.0001288714365762,17094,,5.242807329361463e-06,,,,0.003751437627266,,,,,,,,,,,,,,,,,,,,,,,,,,,,,,,,,,,,,,,,,,,,,,,,,,,,,,,,,,,,,,,,,,,,,,,,,,,,,,,,,,,,,,,,,
164904,2370,10.1007/s11664-011-1862-z,2011-12-28,['ThermoelectricMaterials'],20459,x=0.05_1,Fe2(V0.95Ta0.05)Al0.95Si0.05,,"{'Form': {'category': 'Bulk', 'comment': ''}, 'FabricationProcess': {'category': 'Melting', 'comment': ''}, 'DataType': {'category': 'Experiment', 'comment': ''}, 'RelativeDensity': '', 'GrainSize': '', 'ThermalMeasurement': '', 'ElectricalMeasurement': {'category': 'SteadyState+4P', 'comment': ''}, 'MaterialFamily': '', 'Purity': ''}",200,-0.0001395227144156,17094,,3.2251697637333554e-06,,,,0.0048485579424164,,,,,,,,,,,,,,,,,,,,,,,,,,,,,,,,,,,,,,,,,,,,,,,,,,,,,,,,,,,,,,,,,,,,,,,,,,,,,,,,,,,,,,,,,
164905,2370,10.1007/s11664-011-1862-z,2011-12-28,['ThermoelectricMaterials'],20459,x=0.05_1,Fe2(V0.95Ta0.05)Al0.95Si0.05,,"{'Form': {'category': 'Bulk', 'comment': ''}, 'FabricationProcess': {'category': 'Melting', 'comment': ''}, 'DataType': {'category': 'Experiment', 'comment': ''}, 'RelativeDensity': '', 'GrainSize': '', 'ThermalMeasurement': '', 'ElectricalMeasurement': {'category': 'SteadyState+4P', 'comment': ''}, 'MaterialFamily': '', 'Purity': ''}",250,-0.0001519670476756,17094,,3.7027873238785703e-06,,,,0.005102617571176,,,,,,,,,,,,,,,,,,,,,,,,,,,,,,,,,,,,,,,,,,,,,,,,,,,,,,,,,,,,,,,,,,,,,,,,,,,,,,,,,,,,,,,,,
164906,2370,10.1007/s11664-011-1862-z,2011-12-28,['ThermoelectricMaterials'],20459,x=0.05_1,Fe2(V0.95Ta0.05)Al0.95Si0.05,,"{'Form': {'category': 'Bulk', 'comment': ''}, 'FabricationProcess': {'category': 'Melting', 'comment': ''}, 'DataType': {'category': 'Experiment', 'comment': ''}, 'RelativeDensity': '', 'GrainSize': '', 'ThermalMeasurement': '', 'ElectricalMeasurement': {'category': 'SteadyState+4P', 'comment': ''}, 'MaterialFamily': '', 'Purity': ''}",300,-0.0001500841458189,17094,,4.108982286397039e-06,,,,0.0045270123116801,,,,,,,,,,,,,,,,,,,,,,,,,,,,,,,,,,,,,,,,,,,,,,,,,,,,,,,,,,,,,,,,,,,,,,,,,,,,,,,,,,,,,,,,,
164907,2370,10.1007/s11664-011-1862-z,2011-12-28,['ThermoelectricMaterials'],20459,x=0.05_1,Fe2(V0.95Ta0.05)Al0.95Si0.05,,"{'Form': {'category': 'Bulk', 'comment': ''}, 'FabricationProcess': {'category': 'Melting', 'comment': ''}, 'DataType': {'category': 'Experiment', 'comment': ''}, 'RelativeDensity': '', 'GrainSize': '', 'ThermalMeasurement': '', 'ElectricalMeasurement': {'category': 'SteadyState+4P', 'comment': ''}, 'MaterialFamily': '', 'Purity': ''}",350,-0.0001373410250372,17094,,4.353490520422004e-06,,,,0.0035776232901468,,,,,,,,,,,,,,,,,,,,,,,,,,,,,,,,,,,,,,,,,,,,,,,,,,,,,,,,,,,,,,,,,,,,,,,,,,,,,,,,,,,,,,,,,
164913,2370,10.1007/s11664-011-1862-z,2011-12-28,['ThermoelectricMaterials'],20461,x=0.00_2,Fe2(V0.9Ti0.1)Al ,,"{'Form': {'category': 'Bulk', 'comment': ''}, 'FabricationProcess': {'category': 'Melting', 'comment': ''}, 'DataType': {'category': 'Experiment', 'comment': ''}, 'RelativeDensity': '', 'GrainSize': '', 'ThermalMeasurement': '', 'ElectricalMeasurement': {'category': 'SteadyState+4P', 'comment': ''}, 'MaterialFamily': '', 'Purity': ''}",250,7.6309513917548e-05,17098,,2.556023044942808e-06,,,,0.002304960071856,,,,,,,,,,,,,,,,,,,,,,,,,,,,,,,,,,,,,,,,,,,,,,,,,,,,,,,,,,,,,,,,,,,,,,,,,,,,,,,,,,,,,,,,,
164914,2370,10.1007/s11664-011-1862-z,2011-12-28,['ThermoelectricMaterials'],20461,x=0.00_2,Fe2(V0.9Ti0.1)Al ,,"{'Form': {'category': 'Bulk', 'comment': ''}, 'FabricationProcess': {'category': 'Melting', 'comment': ''}, 'DataType': {'category': 'Experiment', 'comment': ''}, 'RelativeDensity': '', 'GrainSize': '', 'ThermalMeasurement': '', 'ElectricalMeasurement': {'category': 'SteadyState+4P', 'comment': ''}, 'MaterialFamily': '', 'Purity': ''}",300,8.359173502803206e-05,17098,,2.8571983733044858e-06,,,,0.0024656343218763,,,,,,,,,,,,,,,,,,,,,,,,,,,,,,,,,,,,,,,,,,,,,,,,,,,,,,,,,,,,,,,,,,,,,,,,,,,,,,,,,,,,,,,,,
164915,2370,10.1007/s11664-011-1862-z,2011-12-28,['ThermoelectricMaterials'],20461,x=0.00_2,Fe2(V0.9Ti0.1)Al ,,"{'Form': {'category': 'Bulk', 'comment': ''}, 'FabricationProcess': {'category': 'Melting', 'comment': ''}, 'DataType': {'category': 'Experiment', 'comment': ''}, 'RelativeDensity': '', 'GrainSize': '', 'ThermalMeasurement': '', 'ElectricalMeasurement': {'category': 'SteadyState+4P', 'comment': ''}, 'MaterialFamily': '', 'Purity': ''}",350,8.847891262349047e-05,17098,,3.179708855688845e-06,,,,0.0024914570771241,,,,,,,,,,,,,,,,,,,,,,,,,,,,,,,,,,,,,,,,,,,,,,,,,,,,,,,,,,,,,,,,,,,,,,,,,,,,,,,,,,,,,,,,,
164919,2370,10.1007/s11664-011-1862-z,2011-12-28,['ThermoelectricMaterials'],20463,x=0.10_2,Fe2(V0.8Ta0.1Ti0.1)Al ,,"{'Form': {'category': 'Bulk', 'comment': ''}, 'FabricationProcess': {'category': 'Melting', 'comment': ''}, 'DataType': {'category': 'Experiment', 'comment': ''}, 'RelativeDensity': '', 'GrainSize': '', 'ThermalMeasurement': '', 'ElectricalMeasurement': {'category': 'SteadyState+4P', 'comment': ''}, 'MaterialFamily': '', 'Purity': ''}",200,5.2134691784646615e-05,17098,,2.0164537095260216e-06,,,,,,,,,,,,,,,,,,,,,,,,,,,,,,,,,,,,,,,,,,,,,,,,,,,,,,,,,,,,,,,,,,,,,,,,,,,,,,,,,,,,,,,,,,,,,
164920,2370,10.1007/s11664-011-1862-z,2011-12-28,['ThermoelectricMaterials'],20463,x=0.10_2,Fe2(V0.8Ta0.1Ti0.1)Al ,,"{'Form': {'category': 'Bulk', 'comment': ''}, 'FabricationProcess': {'category': 'Melting', 'comment': ''}, 'DataType': {'category': 'Experiment', 'comment': ''}, 'RelativeDensity': '', 'GrainSize': '', 'ThermalMeasurement': '', 'ElectricalMeasurement': {'category': 'SteadyState+4P', 'comment': ''}, 'MaterialFamily': '', 'Purity': ''}",250,6.248212323353036e-05,17098,,2.2199765490523164e-06,,,,0.0017813692516448,,,,,,,,,,,,,,,,,,,,,,,,,,,,,,,,,,,,,,,,,,,,,,,,,,,,,,,,,,,,,,,,,,,,,,,,,,,,,,,,,,,,,,,,,
164921,2370,10.1007/s11664-011-1862-z,2011-12-28,['ThermoelectricMaterials'],20463,x=0.10_2,Fe2(V0.8Ta0.1Ti0.1)Al ,,"{'Form': {'category': 'Bulk', 'comment': ''}, 'FabricationProcess': {'category': 'Melting', 'comment': ''}, 'DataType': {'category': 'Experiment', 'comment': ''}, 'RelativeDensity': '', 'GrainSize': '', 'ThermalMeasurement': '', 'ElectricalMeasurement': {'category': 'SteadyState+4P', 'comment': ''}, 'MaterialFamily': '', 'Purity': ''}",300,7.189702862709616e-05,17098,,2.441134943670096e-06,,,,0.0021371497693977,,,,,,,,,,,,,,,,,,,,,,,,,,,,,,,,,,,,,,,,,,,,,,,,,,,,,,,,,,,,,,,,,,,,,,,,,,,,,,,,,,,,,,,,,
164922,2370,10.1007/s11664-011-1862-z,2011-12-28,['ThermoelectricMaterials'],20463,x=0.10_2,Fe2(V0.8Ta0.1Ti0.1)Al ,,"{'Form': {'category': 'Bulk', 'comment': ''}, 'FabricationProcess': {'category': 'Melting', 'comment': ''}, 'DataType': {'category': 'Experiment', 'comment': ''}, 'RelativeDensity': '', 'GrainSize': '', 'ThermalMeasurement': '', 'ElectricalMeasurement': {'category': 'SteadyState+4P', 'comment': ''}, 'MaterialFamily': '', 'Purity': ''}",350,7.920841391003916e-05,17098,,2.668890096099753e-06,,,,0.0023406908782532,,,,,,,,,,,,,,,,,,,,,,,,,,,,,,,,,,,,,,,,,,,,,,,,,,,,,,,,,,,,,,,,,,,,,,,,,,,,,,,,,,,,,,,,,
164927,2370,10.1007/s11664-011-1862-z,2011-12-28,['ThermoelectricMaterials'],20465,x=0.20_2,Fe2(V0.7Ta0.2Ti0.1)Al ,,"{'Form': {'category': 'Bulk', 'comment': ''}, 'FabricationProcess': {'category': 'Melting', 'comment': ''}, 'DataType': {'category': 'Experiment', 'comment': ''}, 'RelativeDensity': '', 'GrainSize': '', 'ThermalMeasurement': '', 'ElectricalMeasurement': {'category': 'SteadyState+4P', 'comment': ''}, 'MaterialFamily': '', 'Purity': ''}",200,5.928447682289708e-05,17098,,1.8332278939657496e-06,,,,,,,,,,,,,,,,,,,,,,,,,,,,,,,,,,,,,,,,,,,,,,,,,,,,,,,,,,,,,,,,,,,,,,,,,,,,,,,,,,,,,,,,,,,,,
164928,2370,10.1007/s11664-011-1862-z,2011-12-28,['ThermoelectricMaterials'],20465,x=0.20_2,Fe2(V0.7Ta0.2Ti0.1)Al ,,"{'Form': {'category': 'Bulk', 'comment': ''}, 'FabricationProcess': {'category': 'Melting', 'comment': ''}, 'DataType': {'category': 'Experiment', 'comment': ''}, 'RelativeDensity': '', 'GrainSize': '', 'ThermalMeasurement': '', 'ElectricalMeasurement': {'category': 'SteadyState+4P', 'comment': ''}, 'MaterialFamily': '', 'Purity': ''}",250,7.057993184803307e-05,17098,,2.063961332348752e-06,,,,0.0024494746552228,,,,,,,,,,,,,,,,,,,,,,,,,,,,,,,,,,,,,,,,,,,,,,,,,,,,,,,,,,,,,,,,,,,,,,,,,,,,,,,,,,,,,,,,,
164929,2370,10.1007/s11664-011-1862-z,2011-12-28,['ThermoelectricMaterials'],20465,x=0.20_2,Fe2(V0.7Ta0.2Ti0.1)Al ,,"{'Form': {'category': 'Bulk', 'comment': ''}, 'FabricationProcess': {'category': 'Melting', 'comment': ''}, 'DataType': {'category': 'Experiment', 'comment': ''}, 'RelativeDensity': '', 'GrainSize': '', 'ThermalMeasurement': '', 'ElectricalMeasurement': {'category': 'SteadyState+4P', 'comment': ''}, 'MaterialFamily': '', 'Purity': ''}",300,7.928277353745866e-05,17098,,2.3223197020002807e-06,,,,0.0027452742338347,,,,,,,,,,,,,,,,,,,,,,,,,,,,,,,,,,,,,,,,,,,,,,,,,,,,,,,,,,,,,,,,,,,,,,,,,,,,,,,,,,,,,,,,,
164930,2370,10.1007/s11664-011-1862-z,2011-12-28,['ThermoelectricMaterials'],20465,x=0.20_2,Fe2(V0.7Ta0.2Ti0.1)Al ,,"{'Form': {'category': 'Bulk', 'comment': ''}, 'FabricationProcess': {'category': 'Melting', 'comment': ''}, 'DataType': {'category': 'Experiment', 'comment': ''}, 'RelativeDensity': '', 'GrainSize': '', 'ThermalMeasurement': '', 'ElectricalMeasurement': {'category': 'SteadyState+4P', 'comment': ''}, 'MaterialFamily': '', 'Purity': ''}",350,8.844403123969878e-05,17098,,2.606909097441519e-06,,,,0.0030589099766716,,,,,,,,,,,,,,,,,,,,,,,,,,,,,,,,,,,,,,,,,,,,,,,,,,,,,,,,,,,,,,,,,,,,,,,,,,,,,,,,,,,,,,,,,
164938,2370,10.1007/s11664-011-1862-z,2011-12-28,['ThermoelectricMaterials'],20468,x=0.00_3,Fe2(V0.9Ti0.1)Al,,"{'Form': {'category': 'Bulk', 'comment': ''}, 'FabricationProcess': {'category': 'Melting', 'comment': ''}, 'DataType': {'category': 'Experiment', 'comment': ''}, 'RelativeDensity': '', 'GrainSize': '', 'ThermalMeasurement': {'category': 'LaserFlash', 'comment': ''}, 'ElectricalMeasurement': {'category': 'SteadyState+4P', 'comment': ''}, 'MaterialFamily': '', 'Purity': ''}",350,8.934261617715711e-05,17102,,3.2018087298209606e-06,,,,0.0025707211275182,,,,,,,,,,,,,,,,,,,,,,,,,,,,,,,,,,,,,,,,,,,,,,,,,,,,,,,,,,,,,,,,,,,,,,,,,,,,,,,,,,,,,,,,,
164945,2370,10.1007/s11664-011-1862-z,2011-12-28,['ThermoelectricMaterials'],20469,x=0.05_3,Fe2(V0.8W0.05Ti0.15)Al ,,"{'Form': {'category': 'Bulk', 'comment': ''}, 'FabricationProcess': {'category': 'Melting', 'comment': ''}, 'DataType': {'category': 'Experiment', 'comment': ''}, 'RelativeDensity': '', 'GrainSize': '', 'ThermalMeasurement': '', 'ElectricalMeasurement': {'category': 'SteadyState+4P', 'comment': ''}, 'MaterialFamily': '', 'Purity': ''}",350,7.641733598606759e-05,17102,,2.224339982640017e-06,,,,0.002721904526753,,,,,,,,,,,,,,,,,,,,,,,,,,,,,,,,,,,,,,,,,,,,,,,,,,,,,,,,,,,,,,,,,,,,,,,,,,,,,,,,,,,,,,,,,
164953,2370,10.1007/s11664-011-1862-z,2011-12-28,['ThermoelectricMaterials'],20471,x=0.10_3,Fe2(V0.7W0.1Ti0.2)Al,,"{'Form': {'category': 'Bulk', 'comment': ''}, 'FabricationProcess': {'category': 'Melting', 'comment': ''}, 'DataType': {'category': 'Experiment', 'comment': ''}, 'RelativeDensity': '', 'GrainSize': '', 'ThermalMeasurement': '', 'ElectricalMeasurement': {'category': 'SteadyState+4P', 'comment': ''}, 'MaterialFamily': '', 'Purity': ''}",350,7.646704683815508e-05,17102,,2.24272692773722e-06,,,,0.0027256370901593,,,,,,,,,,,,,,,,,,,,,,,,,,,,,,,,,,,,,,,,,,,,,,,,,,,,,,,,,,,,,,,,,,,,,,,,,,,,,,,,,,,,,,,,,
165063,2462,10.1007/s11664-012-2433-7,2013-2-9,['ThermoelectricMaterials'],20479,x=0.15,Fe2V0.75Ti0.15W0.1Al,,"{'Form': {'category': 'Bulk', 'comment': ''}, 'FabricationProcess': {'category': 'Sintering', 'comment': ''}, 'DataType': {'category': 'Experiment', 'comment': ''}, 'RelativeDensity': '', 'GrainSize': '', 'ThermalMeasurement': '', 'ElectricalMeasurement': {'category': 'SteadyState+4P', 'comment': ''}, 'MaterialFamily': '', 'Purity': ''}",400,1.7055136449170734e-05,17114,6.998561872503046,8.279854163838607e-06,,0.0027855999669702,,3.968500848966277e-05,,,,,,,,,,,,,,,,,,,,,,,,,,,,,,,,,,,,,,,,,,,,,,,,,,,,,,,,,,,,,,,,,,,,,,,,,,,,,,,,,,,,,,,,,
165064,2462,10.1007/s11664-012-2433-7,2013-2-9,['ThermoelectricMaterials'],20479,x=0.15,Fe2V0.75Ti0.15W0.1Al,,"{'Form': {'category': 'Bulk', 'comment': ''}, 'FabricationProcess': {'category': 'Sintering', 'comment': ''}, 'DataType': {'category': 'Experiment', 'comment': ''}, 'RelativeDensity': '', 'GrainSize': '', 'ThermalMeasurement': '', 'ElectricalMeasurement': {'category': 'SteadyState+4P', 'comment': ''}, 'MaterialFamily': '', 'Purity': ''}",450,1.205415862988576e-05,17114,7.244332589984083,7.044223375983609e-06,,0.002071881215624,,2.609651447972334e-05,,,,,,,,,,,,,,,,,,,,,,,,,,,,,,,,,,,,,,,,,,,,,,,,,,,,,,,,,,,,,,,,,,,,,,,,,,,,,,,,,,,,,,,,,
165065,2462,10.1007/s11664-012-2433-7,2013-2-9,['ThermoelectricMaterials'],20479,x=0.15,Fe2V0.75Ti0.15W0.1Al,,"{'Form': {'category': 'Bulk', 'comment': ''}, 'FabricationProcess': {'category': 'Sintering', 'comment': ''}, 'DataType': {'category': 'Experiment', 'comment': ''}, 'RelativeDensity': '', 'GrainSize': '', 'ThermalMeasurement': '', 'ElectricalMeasurement': {'category': 'SteadyState+4P', 'comment': ''}, 'MaterialFamily': '', 'Purity': ''}",500,8.14502135600137e-06,17114,7.580305701466045,6.111912349363948e-06,,0.0021833041379767,,1.8024799052553456e-05,,,,,,,,,,,,,,,,,,,,,,,,,,,,,,,,,,,,,,,,,,,,,,,,,,,,,,,,,,,,,,,,,,,,,,,,,,,,,,,,,,,,,,,,,
