Repository: sajid-m-islam/esnail

File: esnail/x2yz_compounds.csv (part 13 of 26)
26860,15949,10.1103/physrevb.82.104420,2010-9-17,['ThermoelectricMaterials'],2863,x=0,Co2MnSn,,,200,-6.704325895210443e-06,1906,,1.0626692680566503e-06,,,,,,,,,,,,,,,,,,,,,,,,,,,,,,,,,,,,,,,,,,,,,,,,,,,,,,,,,,,,,,,,,,,,,,,,,,,,,,,,,,,,,,,,,,,,,
26861,15949,10.1103/physrevb.82.104420,2010-9-17,['ThermoelectricMaterials'],2863,x=0,Co2MnSn,,,250,-1.0045594560873425e-05,1906,,1.1411070049175664e-06,,,,,,,,,,,,,,,,,,,,,,,,,,,,,,,,,,,,,,,,,,,,,,,,,,,,,,,,,,,,,,,,,,,,,,,,,,,,,,,,,,,,,,,,,,,,,
26862,15949,10.1103/physrevb.82.104420,2010-9-17,['ThermoelectricMaterials'],2863,x=0,Co2MnSn,,,300,-1.5864399451723976e-05,1906,,1.2201952022279977e-06,,,,,,,,,,,,,,,,,,,,,,,,,,,,,,,,,,,,,,,,,,,,,,,,,,,,,,,,,,,,,,,,,,,,,,,,,,,,,,,,,,,,,,,,,,,,,
26863,15949,10.1103/physrevb.82.104420,2010-9-17,['ThermoelectricMaterials'],2863,x=0,Co2MnSn,,,350,-2.474916428048085e-05,1906,,1.3136934622737882e-06,,,,,,,,,,,,,,,,,,,,,,,,,,,,,,,,,,,,,,,,,,,,,,,,,,,,,,,,,,,,,,,,,,,,,,,,,,,,,,,,,,,,,,,,,,,,,
165066,2462,10.1007/s11664-012-2433-7,2013-2-9,['ThermoelectricMaterials'],20479,x=0.15,Fe2V0.75Ti0.15W0.1Al,,"{'Form': {'category': 'Bulk', 'comment': ''}, 'FabricationProcess': {'category': 'Sintering', 'comment': ''}, 'DataType': {'category': 'Experiment', 'comment': ''}, 'RelativeDensity': '', 'GrainSize': '', 'ThermalMeasurement': '', 'ElectricalMeasurement': {'category': 'SteadyState+4P', 'comment': ''}, 'MaterialFamily': '', 'Purity': ''}",550,4.066631555431051e-06,17114,,5.4126101527054345e-06,,,,1.270305940094963e-05,,,,,,,,,,,,,,,,,,,,,,,,,,,,,,,,,,,,,,,,,,,,,,,,,,,,,,,,,,,,,,,,,,,,,,,,,,,,,,,,,,,,,,,,,
165067,2462,10.1007/s11664-012-2433-7,2013-2-9,['ThermoelectricMaterials'],20479,x=0.15,Fe2V0.75Ti0.15W0.1Al,,"{'Form': {'category': 'Bulk', 'comment': ''}, 'FabricationProcess': {'category': 'Sintering', 'comment': ''}, 'DataType': {'category': 'Experiment', 'comment': ''}, 'RelativeDensity': '', 'GrainSize': '', 'ThermalMeasurement': '', 'ElectricalMeasurement': {'category': 'SteadyState+4P', 'comment': ''}, 'MaterialFamily': '', 'Purity': ''}",600,5.2647619305790094e-08,17114,,4.881303624801211e-06,,,,9.944717421210125e-06,,,,,,,,,,,,,,,,,,,,,,,,,,,,,,,,,,,,,,,,,,,,,,,,,,,,,,,,,,,,,,,,,,,,,,,,,,,,,,,,,,,,,,,,,
165068,2462,10.1007/s11664-012-2433-7,2013-2-9,['ThermoelectricMaterials'],20479,x=0.15,Fe2V0.75Ti0.15W0.1Al,,"{'Form': {'category': 'Bulk', 'comment': ''}, 'FabricationProcess': {'category': 'Sintering', 'comment': ''}, 'DataType': {'category': 'Experiment', 'comment': ''}, 'RelativeDensity': '', 'GrainSize': '', 'ThermalMeasurement': '', 'ElectricalMeasurement': {'category': 'SteadyState+4P', 'comment': ''}, 'MaterialFamily': '', 'Purity': ''}",650,-2.9927908388443364e-06,17114,,4.466666189184683e-06,,,,1.0222221250331691e-05,,,,,,,,,,,,,,,,,,,,,,,,,,,,,,,,,,,,,,,,,,,,,,,,,,,,,,,,,,,,,,,,,,,,,,,,,,,,,,,,,,,,,,,,,
165069,2462,10.1007/s11664-012-2433-7,2013-2-9,['ThermoelectricMaterials'],20479,x=0.15,Fe2V0.75Ti0.15W0.1Al,,"{'Form': {'category': 'Bulk', 'comment': ''}, 'FabricationProcess': {'category': 'Sintering', 'comment': ''}, 'DataType': {'category': 'Experiment', 'comment': ''}, 'RelativeDensity': '', 'GrainSize': '', 'ThermalMeasurement': '', 'ElectricalMeasurement': {'category': 'SteadyState+4P', 'comment': ''}, 'MaterialFamily': '', 'Purity': ''}",700,-4.3193332238875264e-06,17114,,4.139446668802489e-06,,,,1.2745846803201549e-05,,,,,,,,,,,,,,,,,,,,,,,,,,,,,,,,,,,,,,,,,,,,,,,,,,,,,,,,,,,,,,,,,,,,,,,,,,,,,,,,,,,,,,,,,
165070,2462,10.1007/s11664-012-2433-7,2013-2-9,['ThermoelectricMaterials'],20480,x=0.20,Fe2V0.7Ti0.2W0.1Al,,"{'Form': {'category': 'Bulk', 'comment': ''}, 'FabricationProcess': {'category': 'Sintering', 'comment': ''}, 'DataType': {'category': 'Experiment', 'comment': ''}, 'RelativeDensity': '', 'GrainSize': '', 'ThermalMeasurement': '', 'ElectricalMeasurement': {'category': 'SteadyState+4P', 'comment': ''}, 'MaterialFamily': '', 'Purity': ''}",350,8.14352692546246e-05,17114,6.785292922465857,7.57513980231268e-06,,0.0442846996367288,,0.000863093118006,,,,,,,,,,,,,,,,,,,,,,,,,,,,,,,,,,,,,,,,,,,,,,,,,,,,,,,,,,,,,,,,,,,,,,,,,,,,,,,,,,,,,,,,,
165071,2462,10.1007/s11664-012-2433-7,2013-2-9,['ThermoelectricMaterials'],20480,x=0.20,Fe2V0.7Ti0.2W0.1Al,,"{'Form': {'category': 'Bulk', 'comment': ''}, 'FabricationProcess': {'category': 'Sintering', 'comment': ''}, 'DataType': {'category': 'Experiment', 'comment': ''}, 'RelativeDensity': '', 'GrainSize': '', 'ThermalMeasurement': '', 'ElectricalMeasurement': {'category': 'SteadyState+4P', 'comment': ''}, 'MaterialFamily': '', 'Purity': ''}",400,7.379536668558184e-05,17114,6.81138395218926,6.910582440962736e-06,,0.0443449519801049,,0.0007670390745543,,,,,,,,,,,,,,,,,,,,,,,,,,,,,,,,,,,,,,,,,,,,,,,,,,,,,,,,,,,,,,,,,,,,,,,,,,,,,,,,,,,,,,,,,
165072,2462,10.1007/s11664-012-2433-7,2013-2-9,['ThermoelectricMaterials'],20480,x=0.20,Fe2V0.7Ti0.2W0.1Al,,"{'Form': {'category': 'Bulk', 'comment': ''}, 'FabricationProcess': {'category': 'Sintering', 'comment': ''}, 'DataType': {'category': 'Experiment', 'comment': ''}, 'RelativeDensity': '', 'GrainSize': '', 'ThermalMeasurement': '', 'ElectricalMeasurement': {'category': 'SteadyState+4P', 'comment': ''}, 'MaterialFamily': '', 'Purity': ''}",450,6.0584080253658565e-05,17114,7.080065944453452,6.278172687405225e-06,,0.0360910589442657,,0.0005752439146924,,,,,,,,,,,,,,,,,,,,,,,,,,,,,,,,,,,,,,,,,,,,,,,,,,,,,,,,,,,,,,,,,,,,,,,,,,,,,,,,,,,,,,,,,
165073,2462,10.1007/s11664-012-2433-7,2013-2-9,['ThermoelectricMaterials'],20480,x=0.20,Fe2V0.7Ti0.2W0.1Al,,"{'Form': {'category': 'Bulk', 'comment': ''}, 'FabricationProcess': {'category': 'Sintering', 'comment': ''}, 'DataType': {'category': 'Experiment', 'comment': ''}, 'RelativeDensity': '', 'GrainSize': '', 'ThermalMeasurement': '', 'ElectricalMeasurement': {'category': 'SteadyState+4P', 'comment': ''}, 'MaterialFamily': '', 'Purity': ''}",500,4.747324328709243e-05,17114,7.408003520581389,5.695959115779054e-06,,0.0251073518648054,,0.000389732477251,,,,,,,,,,,,,,,,,,,,,,,,,,,,,,,,,,,,,,,,,,,,,,,,,,,,,,,,,,,,,,,,,,,,,,,,,,,,,,,,,,,,,,,,,
165074,2462,10.1007/s11664-012-2433-7,2013-2-9,['ThermoelectricMaterials'],20480,x=0.20,Fe2V0.7Ti0.2W0.1Al,,"{'Form': {'category': 'Bulk', 'comment': ''}, 'FabricationProcess': {'category': 'Sintering', 'comment': ''}, 'DataType': {'category': 'Experiment', 'comment': ''}, 'RelativeDensity': '', 'GrainSize': '', 'ThermalMeasurement': '', 'ElectricalMeasurement': {'category': 'SteadyState+4P', 'comment': ''}, 'MaterialFamily': '', 'Purity': ''}",550,3.641786965216968e-05,17114,,5.176582588801175e-06,,,,0.0002473126523586,,,,,,,,,,,,,,,,,,,,,,,,,,,,,,,,,,,,,,,,,,,,,,,,,,,,,,,,,,,,,,,,,,,,,,,,,,,,,,,,,,,,,,,,,
165075,2462,10.1007/s11664-012-2433-7,2013-2-9,['ThermoelectricMaterials'],20480,x=0.20,Fe2V0.7Ti0.2W0.1Al,,"{'Form': {'category': 'Bulk', 'comment': ''}, 'FabricationProcess': {'category': 'Sintering', 'comment': ''}, 'DataType': {'category': 'Experiment', 'comment': ''}, 'RelativeDensity': '', 'GrainSize': '', 'ThermalMeasurement': '', 'ElectricalMeasurement': {'category': 'SteadyState+4P', 'comment': ''}, 'MaterialFamily': '', 'Purity': ''}",600,2.7208223536931503e-05,17114,,4.72976305555702e-06,,,,0.0001457543392633,,,,,,,,,,,,,,,,,,,,,,,,,,,,,,,,,,,,,,,,,,,,,,,,,,,,,,,,,,,,,,,,,,,,,,,,,,,,,,,,,,,,,,,,,
165076,2462,10.1007/s11664-012-2433-7,2013-2-9,['ThermoelectricMaterials'],20480,x=0.20,Fe2V0.7Ti0.2W0.1Al,,"{'Form': {'category': 'Bulk', 'comment': ''}, 'FabricationProcess': {'category': 'Sintering', 'comment': ''}, 'DataType': {'category': 'Experiment', 'comment': ''}, 'RelativeDensity': '', 'GrainSize': '', 'ThermalMeasurement': '', 'ElectricalMeasurement': {'category': 'SteadyState+4P', 'comment': ''}, 'MaterialFamily': '', 'Purity': ''}",650,1.90218892348994e-05,17114,,4.364786349290924e-06,,,,6.996840415313121e-05,,,,,,,,,,,,,,,,,,,,,,,,,,,,,,,,,,,,,,,,,,,,,,,,,,,,,,,,,,,,,,,,,,,,,,,,,,,,,,,,,,,,,,,,,
165077,2462,10.1007/s11664-012-2433-7,2013-2-9,['ThermoelectricMaterials'],20480,x=0.20,Fe2V0.7Ti0.2W0.1Al,,"{'Form': {'category': 'Bulk', 'comment': ''}, 'FabricationProcess': {'category': 'Sintering', 'comment': ''}, 'DataType': {'category': 'Experiment', 'comment': ''}, 'RelativeDensity': '', 'GrainSize': '', 'ThermalMeasurement': '', 'ElectricalMeasurement': {'category': 'SteadyState+4P', 'comment': ''}, 'MaterialFamily': '', 'Purity': ''}",700,1.197584092877584e-05,17114,,4.092990985196624e-06,,,,1.818563797802153e-05,,,,,,,,,,,,,,,,,,,,,,,,,,,,,,,,,,,,,,,,,,,,,,,,,,,,,,,,,,,,,,,,,,,,,,,,,,,,,,,,,,,,,,,,,
165079,2462,10.1007/s11664-012-2433-7,2013-2-9,['ThermoelectricMaterials'],20481,x=0.25,Fe2V0.65Ti0.25W0.1Al,,"{'Form': {'category': 'Bulk', 'comment': ''}, 'FabricationProcess': {'category': 'Sintering', 'comment': ''}, 'DataType': {'category': 'Experiment', 'comment': ''}, 'RelativeDensity': '', 'GrainSize': '', 'ThermalMeasurement': '', 'ElectricalMeasurement': {'category': 'SteadyState+4P', 'comment': ''}, 'MaterialFamily': '', 'Purity': ''}",400,9.246418714308772e-05,17114,6.423165003019108,4.690391858415761e-06,,0.1117524889980421,,0.0018143242729755,,,,,,,,,,,,,,,,,,,,,,,,,,,,,,,,,,,,,,,,,,,,,,,,,,,,,,,,,,,,,,,,,,,,,,,,,,,,,,,,,,,,,,,,,
165080,2462,10.1007/s11664-012-2433-7,2013-2-9,['ThermoelectricMaterials'],20481,x=0.25,Fe2V0.65Ti0.25W0.1Al,,"{'Form': {'category': 'Bulk', 'comment': ''}, 'FabricationProcess': {'category': 'Sintering', 'comment': ''}, 'DataType': {'category': 'Experiment', 'comment': ''}, 'RelativeDensity': '', 'GrainSize': '', 'ThermalMeasurement': '', 'ElectricalMeasurement': {'category': 'SteadyState+4P', 'comment': ''}, 'MaterialFamily': '', 'Purity': ''}",450,8.5948871484016e-05,17114,6.755707401512154,4.665661628589317e-06,,0.1000561185125086,,0.0015605751566437,,,,,,,,,,,,,,,,,,,,,,,,,,,,,,,,,,,,,,,,,,,,,,,,,,,,,,,,,,,,,,,,,,,,,,,,,,,,,,,,,,,,,,,,,
165081,2462,10.1007/s11664-012-2433-7,2013-2-9,['ThermoelectricMaterials'],20481,x=0.25,Fe2V0.65Ti0.25W0.1Al,,"{'Form': {'category': 'Bulk', 'comment': ''}, 'FabricationProcess': {'category': 'Sintering', 'comment': ''}, 'DataType': {'category': 'Experiment', 'comment': ''}, 'RelativeDensity': '', 'GrainSize': '', 'ThermalMeasurement': '', 'ElectricalMeasurement': {'category': 'SteadyState+4P', 'comment': ''}, 'MaterialFamily': '', 'Purity': ''}",500,7.601442713808997e-05,17114,6.877446139271342,4.594409448939032e-06,,0.0917084986699858,,0.0012441927368687,,,,,,,,,,,,,,,,,,,,,,,,,,,,,,,,,,,,,,,,,,,,,,,,,,,,,,,,,,,,,,,,,,,,,,,,,,,,,,,,,,,,,,,,,
165082,2462,10.1007/s11664-012-2433-7,2013-2-9,['ThermoelectricMaterials'],20481,x=0.25,Fe2V0.65Ti0.25W0.1Al,,"{'Form': {'category': 'Bulk', 'comment': ''}, 'FabricationProcess': {'category': 'Sintering', 'comment': ''}, 'DataType': {'category': 'Experiment', 'comment': ''}, 'RelativeDensity': '', 'GrainSize': '', 'ThermalMeasurement': '', 'ElectricalMeasurement': {'category': 'SteadyState+4P', 'comment': ''}, 'MaterialFamily': '', 'Purity': ''}",550,6.387241478957164e-05,17114,,4.454139282451949e-06,,,,0.0009221658704978,,,,,,,,,,,,,,,,,,,,,,,,,,,,,,,,,,,,,,,,,,,,,,,,,,,,,,,,,,,,,,,,,,,,,,,,,,,,,,,,,,,,,,,,,
165083,2462,10.1007/s11664-012-2433-7,2013-2-9,['ThermoelectricMaterials'],20481,x=0.25,Fe2V0.65Ti0.25W0.1Al,,"{'Form': {'category': 'Bulk', 'comment': ''}, 'FabricationProcess': {'category': 'Sintering', 'comment': ''}, 'DataType': {'category': 'Experiment', 'comment': ''}, 'RelativeDensity': '', 'GrainSize': '', 'ThermalMeasurement': '', 'ElectricalMeasurement': {'category': 'SteadyState+4P', 'comment': ''}, 'MaterialFamily': '', 'Purity': ''}",600,5.099677161528058e-05,17114,,4.235339315135747e-06,,,,0.0006325371779198,,,,,,,,,,,,,,,,,,,,,,,,,,,,,,,,,,,,,,,,,,,,,,,,,,,,,,,,,,,,,,,,,,,,,,,,,,,,,,,,,,,,,,,,,
165084,2462,10.1007/s11664-012-2433-7,2013-2-9,['ThermoelectricMaterials'],20481,x=0.25,Fe2V0.65Ti0.25W0.1Al,,"{'Form': {'category': 'Bulk', 'comment': ''}, 'FabricationProcess': {'category': 'Sintering', 'comment': ''}, 'DataType': {'category': 'Experiment', 'comment': ''}, 'RelativeDensity': '', 'GrainSize': '', 'ThermalMeasurement': '', 'ElectricalMeasurement': {'category': 'SteadyState+4P', 'comment': ''}, 'MaterialFamily': '', 'Purity': ''}",650,3.882865759027889e-05,17114,,3.965363093126327e-06,,,,0.0003965787109401,,,,,,,,,,,,,,,,,,,,,,,,,,,,,,,,,,,,,,,,,,,,,,,,,,,,,,,,,,,,,,,,,,,,,,,,,,,,,,,,,,,,,,,,,
165085,2462,10.1007/s11664-012-2433-7,2013-2-9,['ThermoelectricMaterials'],20481,x=0.25,Fe2V0.65Ti0.25W0.1Al,,"{'Form': {'category': 'Bulk', 'comment': ''}, 'FabricationProcess': {'category': 'Sintering', 'comment': ''}, 'DataType': {'category': 'Experiment', 'comment': ''}, 'RelativeDensity': '', 'GrainSize': '', 'ThermalMeasurement': '', 'ElectricalMeasurement': {'category': 'SteadyState+4P', 'comment': ''}, 'MaterialFamily': '', 'Purity': ''}",700,2.8481301793559937e-05,17114,,3.73231065979632e-06,,,,0.0002209676206559,,,,,,,,,,,,,,,,,,,,,,,,,,,,,,,,,,,,,,,,,,,,,,,,,,,,,,,,,,,,,,,,,,,,,,,,,,,,,,,,,,,,,,,,,
165086,2462,10.1007/s11664-012-2433-7,2013-2-9,['ThermoelectricMaterials'],20482,x=0.30,Fe2V0.6Ti0.3W0.1Al,,"{'Form': {'category': 'Bulk', 'comment': ''}, 'FabricationProcess': {'category': 'Sintering', 'comment': ''}, 'DataType': {'category': 'Experiment', 'comment': ''}, 'RelativeDensity': '', 'GrainSize': '', 'ThermalMeasurement': '', 'ElectricalMeasurement': {'category': 'SteadyState+4P', 'comment': ''}, 'MaterialFamily': '', 'Purity': ''}",350,8.085503387477008e-05,17114,7.35205307573532,3.2159656755047e-06,,0.0998399493732171,,,,,,,,,,,,,,,,,,,,,,,,,,,,,,,,,,,,,,,,,,,,,,,,,,,,,,,,,,,,,,,,,,,,,,,,,,,,,,,,,,,,,,,,,,,
165087,2462,10.1007/s11664-012-2433-7,2013-2-9,['ThermoelectricMaterials'],20482,x=0.30,Fe2V0.6Ti0.3W0.1Al,,"{'Form': {'category': 'Bulk', 'comment': ''}, 'FabricationProcess': {'category': 'Sintering', 'comment': ''}, 'DataType': {'category': 'Experiment', 'comment': ''}, 'RelativeDensity': '', 'GrainSize': '', 'ThermalMeasurement': '', 'ElectricalMeasurement': {'category': 'SteadyState+4P', 'comment': ''}, 'MaterialFamily': '', 'Purity': ''}",400,8.810036983327883e-05,17114,7.163416621964039,3.428089790843323e-06,,0.1252770616823375,,0.0021897653972855,,,,,,,,,,,,,,,,,,,,,,,,,,,,,,,,,,,,,,,,,,,,,,,,,,,,,,,,,,,,,,,,,,,,,,,,,,,,,,,,,,,,,,,,,
165088,2462,10.1007/s11664-012-2433-7,2013-2-9,['ThermoelectricMaterials'],20482,x=0.30,Fe2V0.6Ti0.3W0.1Al,,"{'Form': {'category': 'Bulk', 'comment': ''}, 'FabricationProcess': {'category': 'Sintering', 'comment': ''}, 'DataType': {'category': 'Experiment', 'comment': ''}, 'RelativeDensity': '', 'GrainSize': '', 'ThermalMeasurement': '', 'ElectricalMeasurement': {'category': 'SteadyState+4P', 'comment': ''}, 'MaterialFamily': '', 'Purity': ''}",450,8.703659604454269e-05,17114,7.033810717959399,3.616633153040848e-06,,0.1297070308315242,,0.0020661398355611,,,,,,,,,,,,,,,,,,,,,,,,,,,,,,,,,,,,,,,,,,,,,,,,,,,,,,,,,,,,,,,,,,,,,,,,,,,,,,,,,,,,,,,,,
165089,2462,10.1007/s11664-012-2433-7,2013-2-9,['ThermoelectricMaterials'],20482,x=0.30,Fe2V0.6Ti0.3W0.1Al,,"{'Form': {'category': 'Bulk', 'comment': ''}, 'FabricationProcess': {'category': 'Sintering', 'comment': ''}, 'DataType': {'category': 'Experiment', 'comment': ''}, 'RelativeDensity': '', 'GrainSize': '', 'ThermalMeasurement': '', 'ElectricalMeasurement': {'category': 'SteadyState+4P', 'comment': ''}, 'MaterialFamily': '', 'Purity': ''}",500,8.3166220169688e-05,17114,7.253364816338215,3.7664323143850546e-06,,0.1260805705807968,,0.0018076423243533,,,,,,,,,,,,,,,,,,,,,,,,,,,,,,,,,,,,,,,,,,,,,,,,,,,,,,,,,,,,,,,,,,,,,,,,,,,,,,,,,,,,,,,,,
165090,2462,10.1007/s11664-012-2433-7,2013-2-9,['ThermoelectricMaterials'],20482,x=0.30,Fe2V0.6Ti0.3W0.1Al,,"{'Form': {'category': 'Bulk', 'comment': ''}, 'FabricationProcess': {'category': 'Sintering', 'comment': ''}, 'DataType': {'category': 'Experiment', 'comment': ''}, 'RelativeDensity': '', 'GrainSize': '', 'ThermalMeasurement': '', 'ElectricalMeasurement': {'category': 'SteadyState+4P', 'comment': ''}, 'MaterialFamily': '', 'Purity': ''}",550,7.743125901781998e-05,17114,,3.84858958992083e-06,,,,0.0014944548982793,,,,,,,,,,,,,,,,,,,,,,,,,,,,,,,,,,,,,,,,,,,,,,,,,,,,,,,,,,,,,,,,,,,,,,,,,,,,,,,,,,,,,,,,,
165091,2462,10.1007/s11664-012-2433-7,2013-2-9,['ThermoelectricMaterials'],20482,x=0.30,Fe2V0.6Ti0.3W0.1Al,,"{'Form': {'category': 'Bulk', 'comment': ''}, 'FabricationProcess': {'category': 'Sintering', 'comment': ''}, 'DataType': {'category': 'Experiment', 'comment': ''}, 'RelativeDensity': '', 'GrainSize': '', 'ThermalMeasurement': '', 'ElectricalMeasurement': {'category': 'SteadyState+4P', 'comment': ''}, 'MaterialFamily': '', 'Purity': ''}",600,6.876829600009626e-05,17114,,3.843401424655874e-06,,,,0.0011575583121397,,,,,,,,,,,,,,,,,,,,,,,,,,,,,,,,,,,,,,,,,,,,,,,,,,,,,,,,,,,,,,,,,,,,,,,,,,,,,,,,,,,,,,,,,
165092,2462,10.1007/s11664-012-2433-7,2013-2-9,['ThermoelectricMaterials'],20482,x=0.30,Fe2V0.6Ti0.3W0.1Al,,"{'Form': {'category': 'Bulk', 'comment': ''}, 'FabricationProcess': {'category': 'Sintering', 'comment': ''}, 'DataType': {'category': 'Experiment', 'comment': ''}, 'RelativeDensity': '', 'GrainSize': '', 'ThermalMeasurement': '', 'ElectricalMeasurement': {'category': 'SteadyState+4P', 'comment': ''}, 'MaterialFamily': '', 'Purity': ''}",650,5.6663538583868675e-05,17114,,3.763286760766365e-06,,,,0.0008144820562279,,,,,,,,,,,,,,,,,,,,,,,,,,,,,,,,,,,,,,,,,,,,,,,,,,,,,,,,,,,,,,,,,,,,,,,,,,,,,,,,,,,,,,,,,
165093,2462,10.1007/s11664-012-2433-7,2013-2-9,['ThermoelectricMaterials'],20482,x=0.30,Fe2V0.6Ti0.3W0.1Al,,"{'Form': {'category': 'Bulk', 'comment': ''}, 'FabricationProcess': {'category': 'Sintering', 'comment': ''}, 'DataType': {'category': 'Experiment', 'comment': ''}, 'RelativeDensity': '', 'GrainSize': '', 'ThermalMeasurement': '', 'ElectricalMeasurement': {'category': 'SteadyState+4P', 'comment': ''}, 'MaterialFamily': '', 'Purity': ''}",700,4.3707875746746856e-05,17114,,3.675715404802521e-06,,,,0.0005050543716375,,,,,,,,,,,,,,,,,,,,,,,,,,,,,,,,,,,,,,,,,,,,,,,,,,,,,,,,,,,,,,,,,,,,,,,,,,,,,,,,,,,,,,,,,
165094,2462,10.1007/s11664-012-2433-7,2013-2-9,['ThermoelectricMaterials'],20483,Fe2V0.9Ti0.1Al,Fe2V0.9Ti0.1Al,,"{'Form': {'category': 'Bulk', 'comment': ''}, 'FabricationProcess': {'category': 'Sintering', 'comment': ''}, 'DataType': {'category': 'Experiment', 'comment': ''}, 'RelativeDensity': '', 'GrainSize': '', 'ThermalMeasurement': '', 'ElectricalMeasurement': {'category': 'SteadyState+4P', 'comment': ''}, 'MaterialFamily': '', 'Purity': ''}",350,8.575875859367465e-05,17114,17.82111995224045,3.279092477243589e-06,,0.0441950996982701,,0.0021552413523429,,,,,,,,,,,,,,,,,,,,,,,,,,,,,,,,,,,,,,,,,,,,,,,,,,,,,,,,,,,,,,,,,,,,,,,,,,,,,,,,,,,,,,,,,
165095,2462,10.1007/s11664-012-2433-7,2013-2-9,['ThermoelectricMaterials'],20483,Fe2V0.9Ti0.1Al,Fe2V0.9Ti0.1Al,,"{'Form': {'category': 'Bulk', 'comment': ''}, 'FabricationProcess': {'category': 'Sintering', 'comment': ''}, 'DataType': {'category': 'Experiment', 'comment': ''}, 'RelativeDensity': '', 'GrainSize': '', 'ThermalMeasurement': '', 'ElectricalMeasurement': {'category': 'SteadyState+4P', 'comment': ''}, 'MaterialFamily': '', 'Purity': ''}",400,8.706623324936948e-05,17114,17.540383928131405,3.458200051174043e-06,,0.0504186567523737,,0.0021071450088891,,,,,,,,,,,,,,,,,,,,,,,,,,,,,,,,,,,,,,,,,,,,,,,,,,,,,,,,,,,,,,,,,,,,,,,,,,,,,,,,,,,,,,,,,
165096,2462,10.1007/s11664-012-2433-7,2013-2-9,['ThermoelectricMaterials'],20483,Fe2V0.9Ti0.1Al,Fe2V0.9Ti0.1Al,,"{'Form': {'category': 'Bulk', 'comment': ''}, 'FabricationProcess': {'category': 'Sintering', 'comment': ''}, 'DataType': {'category': 'Experiment', 'comment': ''}, 'RelativeDensity': '', 'GrainSize': '', 'ThermalMeasurement': '', 'ElectricalMeasurement': {'category': 'SteadyState+4P', 'comment': ''}, 'MaterialFamily': '', 'Purity': ''}",450,8.283171902891432e-05,17114,17.24409324507792,3.6311741551563415e-06,,0.0479775668238168,,0.001784244161453,,,,,,,,,,,,,,,,,,,,,,,,,,,,,,,,,,,,,,,,,,,,,,,,,,,,,,,,,,,,,,,,,,,,,,,,,,,,,,,,,,,,,,,,,
165097,2462,10.1007/s11664-012-2433-7,2013-2-9,['ThermoelectricMaterials'],20483,Fe2V0.9Ti0.1Al,Fe2V0.9Ti0.1Al,,"{'Form': {'category': 'Bulk', 'comment': ''}, 'FabricationProcess': {'category': 'Sintering', 'comment': ''}, 'DataType': {'category': 'Experiment', 'comment': ''}, 'RelativeDensity': '', 'GrainSize': '', 'ThermalMeasurement': '', 'ElectricalMeasurement': {'category': 'SteadyState+4P', 'comment': ''}, 'MaterialFamily': '', 'Purity': ''}",500,7.583192056701037e-05,17114,18.035013599181863,3.750202757378566e-06,,0.0391741021778513,,0.0014271845013469,,,,,,,,,,,,,,,,,,,,,,,,,,,,,,,,,,,,,,,,,,,,,,,,,,,,,,,,,,,,,,,,,,,,,,,,,,,,,,,,,,,,,,,,,
165098,2462,10.1007/s11664-012-2433-7,2013-2-9,['ThermoelectricMaterials'],20483,Fe2V0.9Ti0.1Al,Fe2V0.9Ti0.1Al,,"{'Form': {'category': 'Bulk', 'comment': ''}, 'FabricationProcess': {'category': 'Sintering', 'comment': ''}, 'DataType': {'category': 'Experiment', 'comment': ''}, 'RelativeDensity': '', 'GrainSize': '', 'ThermalMeasurement': '', 'ElectricalMeasurement': {'category': 'SteadyState+4P', 'comment': ''}, 'MaterialFamily': '', 'Purity': ''}",550,6.710292300943612e-05,17114,,3.795941320916114e-06,,,,0.0011098002498664,,,,,,,,,,,,,,,,,,,,,,,,,,,,,,,,,,,,,,,,,,,,,,,,,,,,,,,,,,,,,,,,,,,,,,,,,,,,,,,,,,,,,,,,,
165099,2462,10.1007/s11664-012-2433-7,2013-2-9,['ThermoelectricMaterials'],20483,Fe2V0.9Ti0.1Al,Fe2V0.9Ti0.1Al,,"{'Form': {'category': 'Bulk', 'comment': ''}, 'FabricationProcess': {'category': 'Sintering', 'comment': ''}, 'DataType': {'category': 'Experiment', 'comment': ''}, 'RelativeDensity': '', 'GrainSize': '', 'ThermalMeasurement': '', 'ElectricalMeasurement': {'category': 'SteadyState+4P', 'comment': ''}, 'MaterialFamily': '', 'Purity': ''}",600,5.684120440361119e-05,17114,,3.7734696861439743e-06,,,,0.0008158480493828,,,,,,,,,,,,,,,,,,,,,,,,,,,,,,,,,,,,,,,,,,,,,,,,,,,,,,,,,,,,,,,,,,,,,,,,,,,,,,,,,,,,,,,,,
165100,2462,10.1007/s11664-012-2433-7,2013-2-9,['ThermoelectricMaterials'],20483,Fe2V0.9Ti0.1Al,Fe2V0.9Ti0.1Al,,"{'Form': {'category': 'Bulk', 'comment': ''}, 'FabricationProcess': {'category': 'Sintering', 'comment': ''}, 'DataType': {'category': 'Experiment', 'comment': ''}, 'RelativeDensity': '', 'GrainSize': '', 'ThermalMeasurement': '', 'ElectricalMeasurement': {'category': 'SteadyState+4P', 'comment': ''}, 'MaterialFamily': '', 'Purity': ''}",650,4.5304648089171005e-05,17114,,3.708248953148853e-06,,,,0.0005157408544329,,,,,,,,,,,,,,,,,,,,,,,,,,,,,,,,,,,,,,,,,,,,,,,,,,,,,,,,,,,,,,,,,,,,,,,,,,,,,,,,,,,,,,,,,
165101,2462,10.1007/s11664-012-2433-7,2013-2-9,['ThermoelectricMaterials'],20483,Fe2V0.9Ti0.1Al,Fe2V0.9Ti0.1Al,,"{'Form': {'category': 'Bulk', 'comment': ''}, 'FabricationProcess': {'category': 'Sintering', 'comment': ''}, 'DataType': {'category': 'Experiment', 'comment': ''}, 'RelativeDensity': '', 'GrainSize': '', 'ThermalMeasurement': '', 'ElectricalMeasurement': {'category': 'SteadyState+4P', 'comment': ''}, 'MaterialFamily': '', 'Purity': ''}",700,3.3713555088543375e-05,17114,,3.642078364141456e-06,,,,0.0002432818228124,,,,,,,,,,,,,,,,,,,,,,,,,,,,,,,,,,,,,,,,,,,,,,,,,,,,,,,,,,,,,,,,,,,,,,,,,,,,,,,,,,,,,,,,,
165102,2462,10.1007/s11664-012-2433-7,2013-2-9,['ThermoelectricMaterials'],20484,Fe2VAl,Fe2VAl,,"{'Form': {'category': 'Bulk', 'comment': ''}, 'FabricationProcess': {'category': 'Sintering', 'comment': ''}, 'DataType': {'category': 'Experiment', 'comment': ''}, 'RelativeDensity': '', 'GrainSize': '', 'ThermalMeasurement': '', 'ElectricalMeasurement': {'category': 'SteadyState+4P', 'comment': ''}, 'MaterialFamily': '', 'Purity': ''}",350,-2.4535964360495493e-05,17114,16.781719186174314,9.46683339960068e-06,,0.0014708909689158,,,,,,,,,,,,,,,,,,,,,,,,,,,,,,,,,,,,,,,,,,,,,,,,,,,,,,,,,,,,,,,,,,,,,,,,,,,,,,,,,,,,,,,,,,,
165103,2462,10.1007/s11664-012-2433-7,2013-2-9,['ThermoelectricMaterials'],20484,Fe2VAl,Fe2VAl,,"{'Form': {'category': 'Bulk', 'comment': ''}, 'FabricationProcess': {'category': 'Sintering', 'comment': ''}, 'DataType': {'category': 'Experiment', 'comment': ''}, 'RelativeDensity': '', 'GrainSize': '', 'ThermalMeasurement': '', 'ElectricalMeasurement': {'category': 'SteadyState+4P', 'comment': ''}, 'MaterialFamily': '', 'Purity': ''}",400,-2.1791443702840645e-05,17114,16.70361365086694,7.668494700939523e-06,,0.002105895904969,,6.753471606810169e-05,,,,,,,,,,,,,,,,,,,,,,,,,,,,,,,,,,,,,,,,,,,,,,,,,,,,,,,,,,,,,,,,,,,,,,,,,,,,,,,,,,,,,,,,,
165104,2462,10.1007/s11664-012-2433-7,2013-2-9,['ThermoelectricMaterials'],20484,Fe2VAl,Fe2VAl,,"{'Form': {'category': 'Bulk', 'comment': ''}, 'FabricationProcess': {'category': 'Sintering', 'comment': ''}, 'DataType': {'category': 'Experiment', 'comment': ''}, 'RelativeDensity': '', 'GrainSize': '', 'ThermalMeasurement': '', 'ElectricalMeasurement': {'category': 'SteadyState+4P', 'comment': ''}, 'MaterialFamily': '', 'Purity': ''}",450,-1.7720194922117496e-05,17114,16.795323792746444,6.393029379578304e-06,,0.0020051747367314,,5.2680369812107414e-05,,,,,,,,,,,,,,,,,,,,,,,,,,,,,,,,,,,,,,,,,,,,,,,,,,,,,,,,,,,,,,,,,,,,,,,,,,,,,,,,,,,,,,,,,
165105,2462,10.1007/s11664-012-2433-7,2013-2-9,['ThermoelectricMaterials'],20484,Fe2VAl,Fe2VAl,,"{'Form': {'category': 'Bulk', 'comment': ''}, 'FabricationProcess': {'category': 'Sintering', 'comment': ''}, 'DataType': {'category': 'Experiment', 'comment': ''}, 'RelativeDensity': '', 'GrainSize': '', 'ThermalMeasurement': '', 'ElectricalMeasurement': {'category': 'SteadyState+4P', 'comment': ''}, 'MaterialFamily': '', 'Purity': ''}",500,-1.4072401622170698e-05,17114,17.902259533446454,5.4898821464749415e-06,,0.0006243862894811,,4.0536859759167376e-05,,,,,,,,,,,,,,,,,,,,,,,,,,,,,,,,,,,,,,,,,,,,,,,,,,,,,,,,,,,,,,,,,,,,,,,,,,,,,,,,,,,,,,,,,
165106,2462,10.1007/s11664-012-2433-7,2013-2-9,['ThermoelectricMaterials'],20484,Fe2VAl,Fe2VAl,,"{'Form': {'category': 'Bulk', 'comment': ''}, 'FabricationProcess': {'category': 'Sintering', 'comment': ''}, 'DataType': {'category': 'Experiment', 'comment': ''}, 'RelativeDensity': '', 'GrainSize': '', 'ThermalMeasurement': '', 'ElectricalMeasurement': {'category': 'SteadyState+4P', 'comment': ''}, 'MaterialFamily': '', 'Purity': ''}",550,-1.1665924280868645e-05,17114,,4.848988577975169e-06,,,,3.992885377300179e-05,,,,,,,,,,,,,,,,,,,,,,,,,,,,,,,,,,,,,,,,,,,,,,,,,,,,,,,,,,,,,,,,,,,,,,,,,,,,,,,,,,,,,,,,,
165107,2462,10.1007/s11664-012-2433-7,2013-2-9,['ThermoelectricMaterials'],20484,Fe2VAl,Fe2VAl,,"{'Form': {'category': 'Bulk', 'comment': ''}, 'FabricationProcess': {'category': 'Sintering', 'comment': ''}, 'DataType': {'category': 'Experiment', 'comment': ''}, 'RelativeDensity': '', 'GrainSize': '', 'ThermalMeasurement': '', 'ElectricalMeasurement': {'category': 'SteadyState+4P', 'comment': ''}, 'MaterialFamily': '', 'Purity': ''}",600,-1.0575179568462231e-05,17114,,4.392841029729063e-06,,,,4.2961615477836446e-05,,,,,,,,,,,,,,,,,,,,,,,,,,,,,,,,,,,,,,,,,,,,,,,,,,,,,,,,,,,,,,,,,,,,,,,,,,,,,,,,,,,,,,,,,
165108,2462,10.1007/s11664-012-2433-7,2013-2-9,['ThermoelectricMaterials'],20484,Fe2VAl,Fe2VAl,,"{'Form': {'category': 'Bulk', 'comment': ''}, 'FabricationProcess': {'category': 'Sintering', 'comment': ''}, 'DataType': {'category': 'Experiment', 'comment': ''}, 'RelativeDensity': '', 'GrainSize': '', 'ThermalMeasurement': '', 'ElectricalMeasurement': {'category': 'SteadyState+4P', 'comment': ''}, 'MaterialFamily': '', 'Purity': ''}",650,-1.0320019665953949e-05,17114,,4.068554550607626e-06,,,,3.862786413156433e-05,,,,,,,,,,,,,,,,,,,,,,,,,,,,,,,,,,,,,,,,,,,,,,,,,,,,,,,,,,,,,,,,,,,,,,,,,,,,,,,,,,,,,,,,,
165109,2462,10.1007/s11664-012-2433-7,2013-2-9,['ThermoelectricMaterials'],20484,Fe2VAl,Fe2VAl,,"{'Form': {'category': 'Bulk', 'comment': ''}, 'FabricationProcess': {'category': 'Sintering', 'comment': ''}, 'DataType': {'category': 'Experiment', 'comment': ''}, 'RelativeDensity': '', 'GrainSize': '', 'ThermalMeasurement': '', 'ElectricalMeasurement': {'category': 'SteadyState+4P', 'comment': ''}, 'MaterialFamily': '', 'Purity': ''}",700,-1.0054611583450016e-05,17114,,3.839932796619123e-06,,,,2.6414634499080655e-05,,,,,,,,,,,,,,,,,,,,,,,,,,,,,,,,,,,,,,,,,,,,,,,,,,,,,,,,,,,,,,,,,,,,,,,,,,,,,,,,,,,,,,,,,
165152,2478,10.1007/s11664-013-2532-0,2013-3-23,['ThermoelectricMaterials'],20498,y=0.00,Fe1.98(V0.97Ta0.05)Al,,"{'Form': {'category': 'Bulk', 'comment': ''}, 'FabricationProcess': {'category': 'Melting', 'comment': ''}, 'DataType': {'category': 'Experiment', 'comment': ''}, 'RelativeDensity': '', 'GrainSize': '', 'ThermalMeasurement': '', 'ElectricalMeasurement': {'category': 'PPMS-TTO', 'comment': ''}, 'MaterialFamily': '', 'Purity': ''}",150,-0.0001094304387641,17122,,1.7666682043219682e-05,,,,0.0006728283989586,,,,,,,,,,,,,,,,,,,,,,,,,,,,,,,,,,,,,,,,,,,,,,,,,,,,,,,,,,,,,,,,,,,,,,,,,,,,,,,,,,,,,,,,,
165153,2478,10.1007/s11664-013-2532-0,2013-3-23,['ThermoelectricMaterials'],20498,y=0.00,Fe1.98(V0.97Ta0.05)Al,,"{'Form': {'category': 'Bulk', 'comment': ''}, 'FabricationProcess': {'category': 'Melting', 'comment': ''}, 'DataType': {'category': 'Experiment', 'comment': ''}, 'RelativeDensity': '', 'GrainSize': '', 'ThermalMeasurement': '', 'ElectricalMeasurement': {'category': 'PPMS-TTO', 'comment': ''}, 'MaterialFamily': '', 'Purity': ''}",200,-0.0001446365249339,17122,,1.6881550683759887e-05,,,,0.0012303760238849,,,,,,,,,,,,,,,,,,,,,,,,,,,,,,,,,,,,,,,,,,,,,,,,,,,,,,,,,,,,,,,,,,,,,,,,,,,,,,,,,,,,,,,,,
165154,2478,10.1007/s11664-013-2532-0,2013-3-23,['ThermoelectricMaterials'],20498,y=0.00,Fe1.98(V0.97Ta0.05)Al,,"{'Form': {'category': 'Bulk', 'comment': ''}, 'FabricationProcess': {'category': 'Melting', 'comment': ''}, 'DataType': {'category': 'Experiment', 'comment': ''}, 'RelativeDensity': '', 'GrainSize': '', 'ThermalMeasurement': '', 'ElectricalMeasurement': {'category': 'PPMS-TTO', 'comment': ''}, 'MaterialFamily': '', 'Purity': ''}",250,-0.000151912782063,17122,,1.527771708782106e-05,,,,0.0015057156131439,,,,,,,,,,,,,,,,,,,,,,,,,,,,,,,,,,,,,,,,,,,,,,,,,,,,,,,,,,,,,,,,,,,,,,,,,,,,,,,,,,,,,,,,,
165155,2478,10.1007/s11664-013-2532-0,2013-3-23,['ThermoelectricMaterials'],20498,y=0.00,Fe1.98(V0.97Ta0.05)Al,,"{'Form': {'category': 'Bulk', 'comment': ''}, 'FabricationProcess': {'category': 'Melting', 'comment': ''}, 'DataType': {'category': 'Experiment', 'comment': ''}, 'RelativeDensity': '', 'GrainSize': '', 'ThermalMeasurement': '', 'ElectricalMeasurement': {'category': 'PPMS-TTO', 'comment': ''}, 'MaterialFamily': '', 'Purity': ''}",300,-0.000137034711502,17122,,1.3105692695486016e-05,,,,0.0014532472980867,,,,,,,,,,,,,,,,,,,,,,,,,,,,,,,,,,,,,,,,,,,,,,,,,,,,,,,,,,,,,,,,,,,,,,,,,,,,,,,,,,,,,,,,,
165156,2478,10.1007/s11664-013-2532-0,2013-3-23,['ThermoelectricMaterials'],20498,y=0.00,Fe1.98(V0.97Ta0.05)Al,,"{'Form': {'category': 'Bulk', 'comment': ''}, 'FabricationProcess': {'category': 'Melting', 'comment': ''}, 'DataType': {'category': 'Experiment', 'comment': ''}, 'RelativeDensity': '', 'GrainSize': '', 'ThermalMeasurement': '', 'ElectricalMeasurement': {'category': 'PPMS-TTO', 'comment': ''}, 'MaterialFamily': '', 'Purity': ''}",350,-0.000116920530885,17128,,1.083370170119834e-05,,0.2186462479003097,,0.0012498757892849,,,,,,,,,,,,,,,,,,,,,,,,,,,,,,,,,,,,,,,,,,,,,,,,,,,,,,,,,,,,,,,,,,,,,,,,,,,,,,,,,,,,,,,,,
165211,2478,10.1007/s11664-013-2532-0,2013-3-23,['ThermoelectricMaterials'],20499,y=0.03,Fe1.98(V0.97Ta0.05)(Al0.97Si0.03),,"{'Form': {'category': 'Bulk', 'comment': ''}, 'FabricationProcess': {'category': 'Melting', 'comment': ''}, 'DataType': {'category': 'Experiment', 'comment': ''}, 'RelativeDensity': '', 'GrainSize': '', 'ThermalMeasurement': '', 'ElectricalMeasurement': {'category': 'PPMS-TTO', 'comment': ''}, 'MaterialFamily': '', 'Purity': ''}",150,-0.0001259618598213,17122,,7.259299911645334e-06,,,,0.0021502230566232,,,,,,,,,,,,,,,,,,,,,,,,,,,,,,,,,,,,,,,,,,,,,,,,,,,,,,,,,,,,,,,,,,,,,,,,,,,,,,,,,,,,,,,,,
165212,2478,10.1007/s11664-013-2532-0,2013-3-23,['ThermoelectricMaterials'],20499,y=0.03,Fe1.98(V0.97Ta0.05)(Al0.97Si0.03),,"{'Form': {'category': 'Bulk', 'comment': ''}, 'FabricationProcess': {'category': 'Melting', 'comment': ''}, 'DataType': {'category': 'Experiment', 'comment': ''}, 'RelativeDensity': '', 'GrainSize': '', 'ThermalMeasurement': '', 'ElectricalMeasurement': {'category': 'PPMS-TTO', 'comment': ''}, 'MaterialFamily': '', 'Purity': ''}",200,-0.0001527573506011,17122,,7.476683744666427e-06,,,,0.003082069692708,,,,,,,,,,,,,,,,,,,,,,,,,,,,,,,,,,,,,,,,,,,,,,,,,,,,,,,,,,,,,,,,,,,,,,,,,,,,,,,,,,,,,,,,,
165213,2478,10.1007/s11664-013-2532-0,2013-3-23,['ThermoelectricMaterials'],20499,y=0.03,Fe1.98(V0.97Ta0.05)(Al0.97Si0.03),,"{'Form': {'category': 'Bulk', 'comment': ''}, 'FabricationProcess': {'category': 'Melting', 'comment': ''}, 'DataType': {'category': 'Experiment', 'comment': ''}, 'RelativeDensity': '', 'GrainSize': '', 'ThermalMeasurement': '', 'ElectricalMeasurement': {'category': 'PPMS-TTO', 'comment': ''}, 'MaterialFamily': '', 'Purity': ''}",250,-0.0001693231945766,17122,,7.5527059715921e-06,,,,0.0037813537586768,,,,,,,,,,,,,,,,,,,,,,,,,,,,,,,,,,,,,,,,,,,,,,,,,,,,,,,,,,,,,,,,,,,,,,,,,,,,,,,,,,,,,,,,,
165214,2478,10.1007/s11664-013-2532-0,2013-3-23,['ThermoelectricMaterials'],20499,y=0.03,Fe1.98(V0.97Ta0.05)(Al0.97Si0.03),,"{'Form': {'category': 'Bulk', 'comment': ''}, 'FabricationProcess': {'category': 'Melting', 'comment': ''}, 'DataType': {'category': 'Experiment', 'comment': ''}, 'RelativeDensity': '', 'GrainSize': '', 'ThermalMeasurement': '', 'ElectricalMeasurement': {'category': 'PPMS-TTO', 'comment': ''}, 'MaterialFamily': '', 'Purity': ''}",300,-0.0001719867240332,17122,,7.463299331963101e-06,,,,0.0039695898953949,,,,,,,,,,,,,,,,,,,,,,,,,,,,,,,,,,,,,,,,,,,,,,,,,,,,,,,,,,,,,,,,,,,,,,,,,,,,,,,,,,,,,,,,,
165215,2478,10.1007/s11664-013-2532-0,2013-3-23,['ThermoelectricMaterials'],20499,y=0.03,Fe1.98(V0.97Ta0.05)(Al0.97Si0.03),,"{'Form': {'category': 'Bulk', 'comment': ''}, 'FabricationProcess': {'category': 'Melting', 'comment': ''}, 'DataType': {'category': 'Experiment', 'comment': ''}, 'RelativeDensity': '', 'GrainSize': '', 'ThermalMeasurement': '', 'ElectricalMeasurement': {'category': 'PPMS-TTO', 'comment': ''}, 'MaterialFamily': '', 'Purity': ''}",350,-0.0001601881861582,17122,,7.218729946068954e-06,,,,0.0035780981831805,,,,,,,,,,,,,,,,,,,,,,,,,,,,,,,,,,,,,,,,,,,,,,,,,,,,,,,,,,,,,,,,,,,,,,,,,,,,,,,,,,,,,,,,,
165216,2478,10.1007/s11664-013-2532-0,2013-3-23,['ThermoelectricMaterials'],20500,y=0.05,Fe1.98(V0.97Ta0.05)(Al0.95Si0.05),,"{'Form': {'category': 'Bulk', 'comment': ''}, 'FabricationProcess': {'category': 'Melting', 'comment': ''}, 'DataType': {'category': 'Experiment', 'comment': ''}, 'RelativeDensity': '', 'GrainSize': '', 'ThermalMeasurement': '', 'ElectricalMeasurement': {'category': 'PPMS-TTO', 'comment': ''}, 'MaterialFamily': '', 'Purity': ''}",150,-0.0001130210725888,17122,,4.870731672545164e-06,,,,0.0027063384317402,,,,,,,,,,,,,,,,,,,,,,,,,,,,,,,,,,,,,,,,,,,,,,,,,,,,,,,,,,,,,,,,,,,,,,,,,,,,,,,,,,,,,,,,,
165217,2478,10.1007/s11664-013-2532-0,2013-3-23,['ThermoelectricMaterials'],20500,y=0.05,Fe1.98(V0.97Ta0.05)(Al0.95Si0.05),,"{'Form': {'category': 'Bulk', 'comment': ''}, 'FabricationProcess': {'category': 'Melting', 'comment': ''}, 'DataType': {'category': 'Experiment', 'comment': ''}, 'RelativeDensity': '', 'GrainSize': '', 'ThermalMeasurement': '', 'ElectricalMeasurement': {'category': 'PPMS-TTO', 'comment': ''}, 'MaterialFamily': '', 'Purity': ''}",200,-0.0001472231100448,17122,,5.339336519523394e-06,,,,0.0041573413665848,,,,,,,,,,,,,,,,,,,,,,,,,,,,,,,,,,,,,,,,,,,,,,,,,,,,,,,,,,,,,,,,,,,,,,,,,,,,,,,,,,,,,,,,,
165218,2478,10.1007/s11664-013-2532-0,2013-3-23,['ThermoelectricMaterials'],20500,y=0.05,Fe1.98(V0.97Ta0.05)(Al0.95Si0.05),,"{'Form': {'category': 'Bulk', 'comment': ''}, 'FabricationProcess': {'category': 'Melting', 'comment': ''}, 'DataType': {'category': 'Experiment', 'comment': ''}, 'RelativeDensity': '', 'GrainSize': '', 'ThermalMeasurement': '', 'ElectricalMeasurement': {'category': 'PPMS-TTO', 'comment': ''}, 'MaterialFamily': '', 'Purity': ''}",250,-0.0001683301789276,17122,,5.6915386733238135e-06,,,,0.0050058163012727,,,,,,,,,,,,,,,,,,,,,,,,,,,,,,,,,,,,,,,,,,,,,,,,,,,,,,,,,,,,,,,,,,,,,,,,,,,,,,,,,,,,,,,,,
165219,2478,10.1007/s11664-013-2532-0,2013-3-23,['ThermoelectricMaterials'],20500,y=0.05,Fe1.98(V0.97Ta0.05)(Al0.95Si0.05),,"{'Form': {'category': 'Bulk', 'comment': ''}, 'FabricationProcess': {'category': 'Melting', 'comment': ''}, 'DataType': {'category': 'Experiment', 'comment': ''}, 'RelativeDensity': '', 'GrainSize': '', 'ThermalMeasurement': '', 'ElectricalMeasurement': {'category': 'PPMS-TTO', 'comment': ''}, 'MaterialFamily': '', 'Purity': ''}",300,-0.0001732204765647,17122,,5.959723931122497e-06,,,,0.0050319648484259,,,,,,,,,,,,,,,,,,,,,,,,,,,,,,,,,,,,,,,,,,,,,,,,,,,,,,,,,,,,,,,,,,,,,,,,,,,,,,,,,,,,,,,,,
165220,2478,10.1007/s11664-013-2532-0,2013-3-23,['ThermoelectricMaterials'],20500,y=0.05,Fe1.98(V0.97Ta0.05)(Al0.95Si0.05),,"{'Form': {'category': 'Bulk', 'comment': ''}, 'FabricationProcess': {'category': 'Melting', 'comment': ''}, 'DataType': {'category': 'Experiment', 'comment': ''}, 'RelativeDensity': '', 'GrainSize': '', 'ThermalMeasurement': '', 'ElectricalMeasurement': {'category': 'PPMS-TTO', 'comment': ''}, 'MaterialFamily': '', 'Purity': ''}",350,-0.0001664250943469,17122,,6.2112928555812215e-06,,,,0.004475728713371,,,,,,,,,,,,,,,,,,,,,,,,,,,,,,,,,,,,,,,,,,,,,,,,,,,,,,,,,,,,,,,,,,,,,,,,,,,,,,,,,,,,,,,,,
165221,2478,10.1007/s11664-013-2532-0,2013-3-23,['ThermoelectricMaterials'],20501,y=0.10,Fe1.98(V0.97Ta0.05)(Al0.9Si0.1),,"{'Form': {'category': 'Bulk', 'comment': ''}, 'FabricationProcess': {'category': 'Melting', 'comment': ''}, 'DataType': {'category': 'Experiment', 'comment': ''}, 'RelativeDensity': '', 'GrainSize': '', 'ThermalMeasurement': {'category': 'PPMS-TTO', 'comment': ''}, 'ElectricalMeasurement': {'category': 'PPMS-TTO', 'comment': ''}, 'MaterialFamily': '', 'Purity': ''}",150,-8.669602664161949e-05,17122,,2.13300181773177e-06,,,,0.0035195284173366,,,,,,,,,,,,,,,,,,,,,,,,,,,,,,,,,,,,,,,,,,,,,,,,,,,,,,,,,,,,,,,,,,,,,,,,,,,,,,,,,,,,,,,,,
165222,2478,10.1007/s11664-013-2532-0,2013-3-23,['ThermoelectricMaterials'],20501,y=0.10,Fe1.98(V0.97Ta0.05)(Al0.9Si0.1),,"{'Form': {'category': 'Bulk', 'comment': ''}, 'FabricationProcess': {'category': 'Melting', 'comment': ''}, 'DataType': {'category': 'Experiment', 'comment': ''}, 'RelativeDensity': '', 'GrainSize': '', 'ThermalMeasurement': {'category': 'PPMS-TTO', 'comment': ''}, 'ElectricalMeasurement': {'category': 'PPMS-TTO', 'comment': ''}, 'MaterialFamily': '', 'Purity': ''}",200,-0.0001076314757116,17122,,2.6102011070518697e-06,,,,0.0045163880080432,,,,,,,,,,,,,,,,,,,,,,,,,,,,,,,,,,,,,,,,,,,,,,,,,,,,,,,,,,,,,,,,,,,,,,,,,,,,,,,,,,,,,,,,,
165223,2478,10.1007/s11664-013-2532-0,2013-3-23,['ThermoelectricMaterials'],20501,y=0.10,Fe1.98(V0.97Ta0.05)(Al0.9Si0.1),,"{'Form': {'category': 'Bulk', 'comment': ''}, 'FabricationProcess': {'category': 'Melting', 'comment': ''}, 'DataType': {'category': 'Experiment', 'comment': ''}, 'RelativeDensity': '', 'GrainSize': '', 'ThermalMeasurement': {'category': 'PPMS-TTO', 'comment': ''}, 'ElectricalMeasurement': {'category': 'PPMS-TTO', 'comment': ''}, 'MaterialFamily': '', 'Purity': ''}",250,-0.0001252161003492,17122,,3.053939282060919e-06,,,,0.0053074396026059,,,,,,,,,,,,,,,,,,,,,,,,,,,,,,,,,,,,,,,,,,,,,,,,,,,,,,,,,,,,,,,,,,,,,,,,,,,,,,,,,,,,,,,,,
165224,2478,10.1007/s11664-013-2532-0,2013-3-23,['ThermoelectricMaterials'],20501,y=0.10,Fe1.98(V0.97Ta0.05)(Al0.9Si0.1),,"{'Form': {'category': 'Bulk', 'comment': ''}, 'FabricationProcess': {'category': 'Melting', 'comment': ''}, 'DataType': {'category': 'Experiment', 'comment': ''}, 'RelativeDensity': '', 'GrainSize': '', 'ThermalMeasurement': {'category': 'PPMS-TTO', 'comment': ''}, 'ElectricalMeasurement': {'category': 'PPMS-TTO', 'comment': ''}, 'MaterialFamily': '', 'Purity': ''}",300,-0.0001390353805279,17122,,3.4922623886586036e-06,,,,0.0056852806042493,,,,,,,,,,,,,,,,,,,,,,,,,,,,,,,,,,,,,,,,,,,,,,,,,,,,,,,,,,,,,,,,,,,,,,,,,,,,,,,,,,,,,,,,,
165225,2478,10.1007/s11664-013-2532-0,2013-3-23,['ThermoelectricMaterials'],20501,y=0.10,Fe1.98(V0.97Ta0.05)(Al0.9Si0.1),,"{'Form': {'category': 'Bulk', 'comment': ''}, 'FabricationProcess': {'category': 'Melting', 'comment': ''}, 'DataType': {'category': 'Experiment', 'comment': ''}, 'RelativeDensity': '', 'GrainSize': '', 'ThermalMeasurement': {'category': 'PPMS-TTO', 'comment': ''}, 'ElectricalMeasurement': {'category': 'PPMS-TTO', 'comment': ''}, 'MaterialFamily': '', 'Purity': ''}",350,-0.0001482838750729,17122,,3.943065520694599e-06,,,,0.0056215593812077,,,,,,,,,,,,,,,,,,,,,,,,,,,,,,,,,,,,,,,,,,,,,,,,,,,,,,,,,,,,,,,,,,,,,,,,,,,,,,,,,,,,,,,,,
