Repository: sajid-m-islam/esnail

File: esnail/x2yz_compounds.csv (part 15 of 26)
26860,15949,10.1103/physrevb.82.104420,2010-9-17,['ThermoelectricMaterials'],2863,x=0,Co2MnSn,,,200,-6.704325895210443e-06,1906,,1.0626692680566503e-06,,,,,,,,,,,,,,,,,,,,,,,,,,,,,,,,,,,,,,,,,,,,,,,,,,,,,,,,,,,,,,,,,,,,,,,,,,,,,,,,,,,,,,,,,,,,,
26861,15949,10.1103/physrevb.82.104420,2010-9-17,['ThermoelectricMaterials'],2863,x=0,Co2MnSn,,,250,-1.0045594560873425e-05,1906,,1.1411070049175664e-06,,,,,,,,,,,,,,,,,,,,,,,,,,,,,,,,,,,,,,,,,,,,,,,,,,,,,,,,,,,,,,,,,,,,,,,,,,,,,,,,,,,,,,,,,,,,,
26862,15949,10.1103/physrevb.82.104420,2010-9-17,['ThermoelectricMaterials'],2863,x=0,Co2MnSn,,,300,-1.5864399451723976e-05,1906,,1.2201952022279977e-06,,,,,,,,,,,,,,,,,,,,,,,,,,,,,,,,,,,,,,,,,,,,,,,,,,,,,,,,,,,,,,,,,,,,,,,,,,,,,,,,,,,,,,,,,,,,,
26863,15949,10.1103/physrevb.82.104420,2010-9-17,['ThermoelectricMaterials'],2863,x=0,Co2MnSn,,,350,-2.474916428048085e-05,1906,,1.3136934622737882e-06,,,,,,,,,,,,,,,,,,,,,,,,,,,,,,,,,,,,,,,,,,,,,,,,,,,,,,,,,,,,,,,,,,,,,,,,,,,,,,,,,,,,,,,,,,,,,
165415,4019,10.2320/matertrans.e-m2011807,2011,['ThermoelectricMaterials'],20526,Fe2VAl0.97Sb0.03,Fe2VAl0.97Sb0.03,,"{'Form': {'category': 'Bulk', 'comment': ''}, 'FabricationProcess': {'category': 'Sintering', 'comment': ''}, 'DataType': {'category': 'Experiment', 'comment': ''}, 'RelativeDensity': '', 'GrainSize': '', 'ThermalMeasurement': '', 'ElectricalMeasurement': {'category': 'SteadyState+4P', 'comment': ''}, 'MaterialFamily': '', 'Purity': ''}",500,-5.897387851782655e-05,17138,11.827256664584723,5.330438069291127e-06,,,,,,,,,,,,,,,,,,,,,,,,,,,,,,,,,,,,,,,,,,,,,,,,,,,,,,,,,,,,,,,,,,,,,,,,,,,,,,,,,,,,,,,,,,,,,
165416,4019,10.2320/matertrans.e-m2011807,2011,['ThermoelectricMaterials'],20526,Fe2VAl0.97Sb0.03,Fe2VAl0.97Sb0.03,,"{'Form': {'category': 'Bulk', 'comment': ''}, 'FabricationProcess': {'category': 'Sintering', 'comment': ''}, 'DataType': {'category': 'Experiment', 'comment': ''}, 'RelativeDensity': '', 'GrainSize': '', 'ThermalMeasurement': '', 'ElectricalMeasurement': {'category': 'SteadyState+4P', 'comment': ''}, 'MaterialFamily': '', 'Purity': ''}",550,-4.545298325128212e-05,17138,,4.90978804372633e-06,,,,,,,,,,,,,,,,,,,,,,,,,,,,,,,,,,,,,,,,,,,,,,,,,,,,,,,,,,,,,,,,,,,,,,,,,,,,,,,,,,,,,,,,,,,,,
165417,4019,10.2320/matertrans.e-m2011807,2011,['ThermoelectricMaterials'],20526,Fe2VAl0.97Sb0.03,Fe2VAl0.97Sb0.03,,"{'Form': {'category': 'Bulk', 'comment': ''}, 'FabricationProcess': {'category': 'Sintering', 'comment': ''}, 'DataType': {'category': 'Experiment', 'comment': ''}, 'RelativeDensity': '', 'GrainSize': '', 'ThermalMeasurement': '', 'ElectricalMeasurement': {'category': 'SteadyState+4P', 'comment': ''}, 'MaterialFamily': '', 'Purity': ''}",600,-3.569800971760348e-05,17138,,4.5463034262406526e-06,,,,,,,,,,,,,,,,,,,,,,,,,,,,,,,,,,,,,,,,,,,,,,,,,,,,,,,,,,,,,,,,,,,,,,,,,,,,,,,,,,,,,,,,,,,,,
165418,4019,10.2320/matertrans.e-m2011807,2011,['ThermoelectricMaterials'],20526,Fe2VAl0.97Sb0.03,Fe2VAl0.97Sb0.03,,"{'Form': {'category': 'Bulk', 'comment': ''}, 'FabricationProcess': {'category': 'Sintering', 'comment': ''}, 'DataType': {'category': 'Experiment', 'comment': ''}, 'RelativeDensity': '', 'GrainSize': '', 'ThermalMeasurement': '', 'ElectricalMeasurement': {'category': 'SteadyState+4P', 'comment': ''}, 'MaterialFamily': '', 'Purity': ''}",650,-2.905563901912868e-05,17138,,4.217538897315034e-06,,,,,,,,,,,,,,,,,,,,,,,,,,,,,,,,,,,,,,,,,,,,,,,,,,,,,,,,,,,,,,,,,,,,,,,,,,,,,,,,,,,,,,,,,,,,,
165419,4019,10.2320/matertrans.e-m2011807,2011,['ThermoelectricMaterials'],20526,Fe2VAl0.97Sb0.03,Fe2VAl0.97Sb0.03,,"{'Form': {'category': 'Bulk', 'comment': ''}, 'FabricationProcess': {'category': 'Sintering', 'comment': ''}, 'DataType': {'category': 'Experiment', 'comment': ''}, 'RelativeDensity': '', 'GrainSize': '', 'ThermalMeasurement': '', 'ElectricalMeasurement': {'category': 'SteadyState+4P', 'comment': ''}, 'MaterialFamily': '', 'Purity': ''}",700,-2.4718724937802675e-05,17138,,3.930472900123437e-06,,,,,,,,,,,,,,,,,,,,,,,,,,,,,,,,,,,,,,,,,,,,,,,,,,,,,,,,,,,,,,,,,,,,,,,,,,,,,,,,,,,,,,,,,,,,,
165421,4019,10.2320/matertrans.e-m2011807,2011,['ThermoelectricMaterials'],20527,Fe2V0.84Ti0.16Al0.97Sb0.03,Fe2V0.84Ti0.16Al0.97Sb0.03,,"{'Form': {'category': 'Bulk', 'comment': ''}, 'FabricationProcess': {'category': 'Sintering', 'comment': ''}, 'DataType': {'category': 'Experiment', 'comment': ''}, 'RelativeDensity': '', 'GrainSize': '', 'ThermalMeasurement': '', 'ElectricalMeasurement': {'category': 'SteadyState+4P', 'comment': ''}, 'MaterialFamily': '', 'Purity': ''}",350,8.999041185458068e-05,17138,9.5026570044015,4.04135414528267e-06,,,,,,,,,,,,,,,,,,,,,,,,,,,,,,,,,,,,,,,,,,,,,,,,,,,,,,,,,,,,,,,,,,,,,,,,,,,,,,,,,,,,,,,,,,,,,
165422,4019,10.2320/matertrans.e-m2011807,2011,['ThermoelectricMaterials'],20527,Fe2V0.84Ti0.16Al0.97Sb0.03,Fe2V0.84Ti0.16Al0.97Sb0.03,,"{'Form': {'category': 'Bulk', 'comment': ''}, 'FabricationProcess': {'category': 'Sintering', 'comment': ''}, 'DataType': {'category': 'Experiment', 'comment': ''}, 'RelativeDensity': '', 'GrainSize': '', 'ThermalMeasurement': '', 'ElectricalMeasurement': {'category': 'SteadyState+4P', 'comment': ''}, 'MaterialFamily': '', 'Purity': ''}",400,9.035674940451347e-05,17138,9.886364657858394,4.090561205008974e-06,,,,,,,,,,,,,,,,,,,,,,,,,,,,,,,,,,,,,,,,,,,,,,,,,,,,,,,,,,,,,,,,,,,,,,,,,,,,,,,,,,,,,,,,,,,,,
165423,4019,10.2320/matertrans.e-m2011807,2011,['ThermoelectricMaterials'],20527,Fe2V0.84Ti0.16Al0.97Sb0.03,Fe2V0.84Ti0.16Al0.97Sb0.03,,"{'Form': {'category': 'Bulk', 'comment': ''}, 'FabricationProcess': {'category': 'Sintering', 'comment': ''}, 'DataType': {'category': 'Experiment', 'comment': ''}, 'RelativeDensity': '', 'GrainSize': '', 'ThermalMeasurement': '', 'ElectricalMeasurement': {'category': 'SteadyState+4P', 'comment': ''}, 'MaterialFamily': '', 'Purity': ''}",450,8.27501052532752e-05,17138,9.959922386275366,4.121455975851115e-06,,,,,,,,,,,,,,,,,,,,,,,,,,,,,,,,,,,,,,,,,,,,,,,,,,,,,,,,,,,,,,,,,,,,,,,,,,,,,,,,,,,,,,,,,,,,,
165424,4019,10.2320/matertrans.e-m2011807,2011,['ThermoelectricMaterials'],20527,Fe2V0.84Ti0.16Al0.97Sb0.03,Fe2V0.84Ti0.16Al0.97Sb0.03,,"{'Form': {'category': 'Bulk', 'comment': ''}, 'FabricationProcess': {'category': 'Sintering', 'comment': ''}, 'DataType': {'category': 'Experiment', 'comment': ''}, 'RelativeDensity': '', 'GrainSize': '', 'ThermalMeasurement': '', 'ElectricalMeasurement': {'category': 'SteadyState+4P', 'comment': ''}, 'MaterialFamily': '', 'Purity': ''}",500,7.222384310612393e-05,17138,10.846890299262668,4.087755602476641e-06,,,,,,,,,,,,,,,,,,,,,,,,,,,,,,,,,,,,,,,,,,,,,,,,,,,,,,,,,,,,,,,,,,,,,,,,,,,,,,,,,,,,,,,,,,,,,
165425,4019,10.2320/matertrans.e-m2011807,2011,['ThermoelectricMaterials'],20527,Fe2V0.84Ti0.16Al0.97Sb0.03,Fe2V0.84Ti0.16Al0.97Sb0.03,,"{'Form': {'category': 'Bulk', 'comment': ''}, 'FabricationProcess': {'category': 'Sintering', 'comment': ''}, 'DataType': {'category': 'Experiment', 'comment': ''}, 'RelativeDensity': '', 'GrainSize': '', 'ThermalMeasurement': '', 'ElectricalMeasurement': {'category': 'SteadyState+4P', 'comment': ''}, 'MaterialFamily': '', 'Purity': ''}",550,6.102656039567089e-05,17138,,3.996273569450432e-06,,,,,,,,,,,,,,,,,,,,,,,,,,,,,,,,,,,,,,,,,,,,,,,,,,,,,,,,,,,,,,,,,,,,,,,,,,,,,,,,,,,,,,,,,,,,,
165426,4019,10.2320/matertrans.e-m2011807,2011,['ThermoelectricMaterials'],20527,Fe2V0.84Ti0.16Al0.97Sb0.03,Fe2V0.84Ti0.16Al0.97Sb0.03,,"{'Form': {'category': 'Bulk', 'comment': ''}, 'FabricationProcess': {'category': 'Sintering', 'comment': ''}, 'DataType': {'category': 'Experiment', 'comment': ''}, 'RelativeDensity': '', 'GrainSize': '', 'ThermalMeasurement': '', 'ElectricalMeasurement': {'category': 'SteadyState+4P', 'comment': ''}, 'MaterialFamily': '', 'Purity': ''}",600,4.9726309865452895e-05,17138,,3.87704733872592e-06,,,,,,,,,,,,,,,,,,,,,,,,,,,,,,,,,,,,,,,,,,,,,,,,,,,,,,,,,,,,,,,,,,,,,,,,,,,,,,,,,,,,,,,,,,,,,
165427,4019,10.2320/matertrans.e-m2011807,2011,['ThermoelectricMaterials'],20527,Fe2V0.84Ti0.16Al0.97Sb0.03,Fe2V0.84Ti0.16Al0.97Sb0.03,,"{'Form': {'category': 'Bulk', 'comment': ''}, 'FabricationProcess': {'category': 'Sintering', 'comment': ''}, 'DataType': {'category': 'Experiment', 'comment': ''}, 'RelativeDensity': '', 'GrainSize': '', 'ThermalMeasurement': '', 'ElectricalMeasurement': {'category': 'SteadyState+4P', 'comment': ''}, 'MaterialFamily': '', 'Purity': ''}",650,3.83348211534869e-05,17138,,3.753465987136359e-06,,,,,,,,,,,,,,,,,,,,,,,,,,,,,,,,,,,,,,,,,,,,,,,,,,,,,,,,,,,,,,,,,,,,,,,,,,,,,,,,,,,,,,,,,,,,,
165428,4019,10.2320/matertrans.e-m2011807,2011,['ThermoelectricMaterials'],20527,Fe2V0.84Ti0.16Al0.97Sb0.03,Fe2V0.84Ti0.16Al0.97Sb0.03,,"{'Form': {'category': 'Bulk', 'comment': ''}, 'FabricationProcess': {'category': 'Sintering', 'comment': ''}, 'DataType': {'category': 'Experiment', 'comment': ''}, 'RelativeDensity': '', 'GrainSize': '', 'ThermalMeasurement': '', 'ElectricalMeasurement': {'category': 'SteadyState+4P', 'comment': ''}, 'MaterialFamily': '', 'Purity': ''}",700,2.74317223758556e-05,17138,,3.612397843886089e-06,,,,,,,,,,,,,,,,,,,,,,,,,,,,,,,,,,,,,,,,,,,,,,,,,,,,,,,,,,,,,,,,,,,,,,,,,,,,,,,,,,,,,,,,,,,,,
165429,4019,10.2320/matertrans.e-m2011807,2011,['ThermoelectricMaterials'],20528,Fe2V0.90Ti0.10AL,Fe2V0.90Ti0.10Al,,"{'Form': {'category': 'Bulk', 'comment': ''}, 'FabricationProcess': {'category': 'Sintering', 'comment': ''}, 'DataType': {'category': 'Experiment', 'comment': ''}, 'RelativeDensity': '', 'GrainSize': '', 'ThermalMeasurement': '', 'ElectricalMeasurement': {'category': 'SteadyState+4P', 'comment': ''}, 'MaterialFamily': '', 'Purity': ''}",350,8.532785184727572e-05,17138,14.002726573084658,4.240435830999687e-06,,,,,,,,,,,,,,,,,,,,,,,,,,,,,,,,,,,,,,,,,,,,,,,,,,,,,,,,,,,,,,,,,,,,,,,,,,,,,,,,,,,,,,,,,,,,,
165430,4019,10.2320/matertrans.e-m2011807,2011,['ThermoelectricMaterials'],20528,Fe2V0.90Ti0.10AL,Fe2V0.90Ti0.10Al,,"{'Form': {'category': 'Bulk', 'comment': ''}, 'FabricationProcess': {'category': 'Sintering', 'comment': ''}, 'DataType': {'category': 'Experiment', 'comment': ''}, 'RelativeDensity': '', 'GrainSize': '', 'ThermalMeasurement': '', 'ElectricalMeasurement': {'category': 'SteadyState+4P', 'comment': ''}, 'MaterialFamily': '', 'Purity': ''}",400,8.69736215120924e-05,17138,13.889223203878773,4.28133323101216e-06,,,,,,,,,,,,,,,,,,,,,,,,,,,,,,,,,,,,,,,,,,,,,,,,,,,,,,,,,,,,,,,,,,,,,,,,,,,,,,,,,,,,,,,,,,,,,
165431,4019,10.2320/matertrans.e-m2011807,2011,['ThermoelectricMaterials'],20528,Fe2V0.90Ti0.10AL,Fe2V0.90Ti0.10Al,,"{'Form': {'category': 'Bulk', 'comment': ''}, 'FabricationProcess': {'category': 'Sintering', 'comment': ''}, 'DataType': {'category': 'Experiment', 'comment': ''}, 'RelativeDensity': '', 'GrainSize': '', 'ThermalMeasurement': '', 'ElectricalMeasurement': {'category': 'SteadyState+4P', 'comment': ''}, 'MaterialFamily': '', 'Purity': ''}",450,7.949872882115155e-05,17138,13.710155510058655,4.253189408331846e-06,,,,,,,,,,,,,,,,,,,,,,,,,,,,,,,,,,,,,,,,,,,,,,,,,,,,,,,,,,,,,,,,,,,,,,,,,,,,,,,,,,,,,,,,,,,,,
165432,4019,10.2320/matertrans.e-m2011807,2011,['ThermoelectricMaterials'],20528,Fe2V0.90Ti0.10AL,Fe2V0.90Ti0.10Al,,"{'Form': {'category': 'Bulk', 'comment': ''}, 'FabricationProcess': {'category': 'Sintering', 'comment': ''}, 'DataType': {'category': 'Experiment', 'comment': ''}, 'RelativeDensity': '', 'GrainSize': '', 'ThermalMeasurement': '', 'ElectricalMeasurement': {'category': 'SteadyState+4P', 'comment': ''}, 'MaterialFamily': '', 'Purity': ''}",500,6.804179122888018e-05,17138,13.986830695792603,4.167289212355258e-06,,,,,,,,,,,,,,,,,,,,,,,,,,,,,,,,,,,,,,,,,,,,,,,,,,,,,,,,,,,,,,,,,,,,,,,,,,,,,,,,,,,,,,,,,,,,,
165433,4019,10.2320/matertrans.e-m2011807,2011,['ThermoelectricMaterials'],20528,Fe2V0.90Ti0.10AL,Fe2V0.90Ti0.10Al,,"{'Form': {'category': 'Bulk', 'comment': ''}, 'FabricationProcess': {'category': 'Sintering', 'comment': ''}, 'DataType': {'category': 'Experiment', 'comment': ''}, 'RelativeDensity': '', 'GrainSize': '', 'ThermalMeasurement': '', 'ElectricalMeasurement': {'category': 'SteadyState+4P', 'comment': ''}, 'MaterialFamily': '', 'Purity': ''}",550,5.544399068892767e-05,17138,,4.034318591926362e-06,,,,,,,,,,,,,,,,,,,,,,,,,,,,,,,,,,,,,,,,,,,,,,,,,,,,,,,,,,,,,,,,,,,,,,,,,,,,,,,,,,,,,,,,,,,,,
165434,4019,10.2320/matertrans.e-m2011807,2011,['ThermoelectricMaterials'],20528,Fe2V0.90Ti0.10AL,Fe2V0.90Ti0.10Al,,"{'Form': {'category': 'Bulk', 'comment': ''}, 'FabricationProcess': {'category': 'Sintering', 'comment': ''}, 'DataType': {'category': 'Experiment', 'comment': ''}, 'RelativeDensity': '', 'GrainSize': '', 'ThermalMeasurement': '', 'ElectricalMeasurement': {'category': 'SteadyState+4P', 'comment': ''}, 'MaterialFamily': '', 'Purity': ''}",600,4.30341722511985e-05,17138,,3.867878408000615e-06,,,,,,,,,,,,,,,,,,,,,,,,,,,,,,,,,,,,,,,,,,,,,,,,,,,,,,,,,,,,,,,,,,,,,,,,,,,,,,,,,,,,,,,,,,,,,
165435,4019,10.2320/matertrans.e-m2011807,2011,['ThermoelectricMaterials'],20528,Fe2V0.90Ti0.10AL,Fe2V0.90Ti0.10Al,,"{'Form': {'category': 'Bulk', 'comment': ''}, 'FabricationProcess': {'category': 'Sintering', 'comment': ''}, 'DataType': {'category': 'Experiment', 'comment': ''}, 'RelativeDensity': '', 'GrainSize': '', 'ThermalMeasurement': '', 'ElectricalMeasurement': {'category': 'SteadyState+4P', 'comment': ''}, 'MaterialFamily': '', 'Purity': ''}",650,3.141394265887619e-05,17138,,3.687998246308974e-06,,,,,,,,,,,,,,,,,,,,,,,,,,,,,,,,,,,,,,,,,,,,,,,,,,,,,,,,,,,,,,,,,,,,,,,,,,,,,,,,,,,,,,,,,,,,,
165436,4019,10.2320/matertrans.e-m2011807,2011,['ThermoelectricMaterials'],20528,Fe2V0.90Ti0.10AL,Fe2V0.90Ti0.10Al,,"{'Form': {'category': 'Bulk', 'comment': ''}, 'FabricationProcess': {'category': 'Sintering', 'comment': ''}, 'DataType': {'category': 'Experiment', 'comment': ''}, 'RelativeDensity': '', 'GrainSize': '', 'ThermalMeasurement': '', 'ElectricalMeasurement': {'category': 'SteadyState+4P', 'comment': ''}, 'MaterialFamily': '', 'Purity': ''}",700,2.124276894545558e-05,17138,,3.5246502300218797e-06,,,,,,,,,,,,,,,,,,,,,,,,,,,,,,,,,,,,,,,,,,,,,,,,,,,,,,,,,,,,,,,,,,,,,,,,,,,,,,,,,,,,,,,,,,,,,
165438,4019,10.2320/matertrans.e-m2011807,2011,['ThermoelectricMaterials'],20529,Fe2VAl0.90Si0.07Sb0.03,Fe2VAl0.90Si0.07Sb0.03,,"{'Form': {'category': 'Bulk', 'comment': ''}, 'FabricationProcess': {'category': 'Sintering', 'comment': ''}, 'DataType': {'category': 'Experiment', 'comment': ''}, 'RelativeDensity': '', 'GrainSize': '', 'ThermalMeasurement': '', 'ElectricalMeasurement': {'category': 'SteadyState+4P', 'comment': ''}, 'MaterialFamily': '', 'Purity': ''}",400,-0.0001117996198985,17138,8.813401067627638,4.241714182068203e-06,,,,,,,,,,,,,,,,,,,,,,,,,,,,,,,,,,,,,,,,,,,,,,,,,,,,,,,,,,,,,,,,,,,,,,,,,,,,,,,,,,,,,,,,,,,,,
165439,4019,10.2320/matertrans.e-m2011807,2011,['ThermoelectricMaterials'],20529,Fe2VAl0.90Si0.07Sb0.03,Fe2VAl0.90Si0.07Sb0.03,,"{'Form': {'category': 'Bulk', 'comment': ''}, 'FabricationProcess': {'category': 'Sintering', 'comment': ''}, 'DataType': {'category': 'Experiment', 'comment': ''}, 'RelativeDensity': '', 'GrainSize': '', 'ThermalMeasurement': '', 'ElectricalMeasurement': {'category': 'SteadyState+4P', 'comment': ''}, 'MaterialFamily': '', 'Purity': ''}",450,-0.0001034118306857,17138,9.189653408284473,4.310442483689332e-06,,,,,,,,,,,,,,,,,,,,,,,,,,,,,,,,,,,,,,,,,,,,,,,,,,,,,,,,,,,,,,,,,,,,,,,,,,,,,,,,,,,,,,,,,,,,,
165440,4019,10.2320/matertrans.e-m2011807,2011,['ThermoelectricMaterials'],20529,Fe2VAl0.90Si0.07Sb0.03,Fe2VAl0.90Si0.07Sb0.03,,"{'Form': {'category': 'Bulk', 'comment': ''}, 'FabricationProcess': {'category': 'Sintering', 'comment': ''}, 'DataType': {'category': 'Experiment', 'comment': ''}, 'RelativeDensity': '', 'GrainSize': '', 'ThermalMeasurement': '', 'ElectricalMeasurement': {'category': 'SteadyState+4P', 'comment': ''}, 'MaterialFamily': '', 'Purity': ''}",500,-9.151240627368893e-05,17138,10.08828921599934,4.330737671149422e-06,,,,,,,,,,,,,,,,,,,,,,,,,,,,,,,,,,,,,,,,,,,,,,,,,,,,,,,,,,,,,,,,,,,,,,,,,,,,,,,,,,,,,,,,,,,,,
165441,4019,10.2320/matertrans.e-m2011807,2011,['ThermoelectricMaterials'],20529,Fe2VAl0.90Si0.07Sb0.03,Fe2VAl0.90Si0.07Sb0.03,,"{'Form': {'category': 'Bulk', 'comment': ''}, 'FabricationProcess': {'category': 'Sintering', 'comment': ''}, 'DataType': {'category': 'Experiment', 'comment': ''}, 'RelativeDensity': '', 'GrainSize': '', 'ThermalMeasurement': '', 'ElectricalMeasurement': {'category': 'SteadyState+4P', 'comment': ''}, 'MaterialFamily': '', 'Purity': ''}",550,-7.84560782776055e-05,17138,,4.303589471661136e-06,,,,,,,,,,,,,,,,,,,,,,,,,,,,,,,,,,,,,,,,,,,,,,,,,,,,,,,,,,,,,,,,,,,,,,,,,,,,,,,,,,,,,,,,,,,,,
165442,4019,10.2320/matertrans.e-m2011807,2011,['ThermoelectricMaterials'],20529,Fe2VAl0.90Si0.07Sb0.03,Fe2VAl0.90Si0.07Sb0.03,,"{'Form': {'category': 'Bulk', 'comment': ''}, 'FabricationProcess': {'category': 'Sintering', 'comment': ''}, 'DataType': {'category': 'Experiment', 'comment': ''}, 'RelativeDensity': '', 'GrainSize': '', 'ThermalMeasurement': '', 'ElectricalMeasurement': {'category': 'SteadyState+4P', 'comment': ''}, 'MaterialFamily': '', 'Purity': ''}",600,-6.581662929481071e-05,17138,,4.2157428046382054e-06,,,,,,,,,,,,,,,,,,,,,,,,,,,,,,,,,,,,,,,,,,,,,,,,,,,,,,,,,,,,,,,,,,,,,,,,,,,,,,,,,,,,,,,,,,,,,
165443,4019,10.2320/matertrans.e-m2011807,2011,['ThermoelectricMaterials'],20529,Fe2VAl0.90Si0.07Sb0.03,Fe2VAl0.90Si0.07Sb0.03,,"{'Form': {'category': 'Bulk', 'comment': ''}, 'FabricationProcess': {'category': 'Sintering', 'comment': ''}, 'DataType': {'category': 'Experiment', 'comment': ''}, 'RelativeDensity': '', 'GrainSize': '', 'ThermalMeasurement': '', 'ElectricalMeasurement': {'category': 'SteadyState+4P', 'comment': ''}, 'MaterialFamily': '', 'Purity': ''}",650,-5.4563655843834847e-05,17138,,4.0666161473944696e-06,,,,,,,,,,,,,,,,,,,,,,,,,,,,,,,,,,,,,,,,,,,,,,,,,,,,,,,,,,,,,,,,,,,,,,,,,,,,,,,,,,,,,,,,,,,,,
165444,4019,10.2320/matertrans.e-m2011807,2011,['ThermoelectricMaterials'],20529,Fe2VAl0.90Si0.07Sb0.03,Fe2VAl0.90Si0.07Sb0.03,,"{'Form': {'category': 'Bulk', 'comment': ''}, 'FabricationProcess': {'category': 'Sintering', 'comment': ''}, 'DataType': {'category': 'Experiment', 'comment': ''}, 'RelativeDensity': '', 'GrainSize': '', 'ThermalMeasurement': '', 'ElectricalMeasurement': {'category': 'SteadyState+4P', 'comment': ''}, 'MaterialFamily': '', 'Purity': ''}",700,-4.523933130381021e-05,17138,,3.895219900842218e-06,,,,,,,,,,,,,,,,,,,,,,,,,,,,,,,,,,,,,,,,,,,,,,,,,,,,,,,,,,,,,,,,,,,,,,,,,,,,,,,,,,,,,,,,,,,,,
165446,4019,10.2320/matertrans.e-m2011807,2011,['ThermoelectricMaterials'],20530,Fe2VAl0.90Si0.10,Fe2VAl0.90Si0.10,,"{'Form': {'category': 'Bulk', 'comment': ''}, 'FabricationProcess': {'category': 'Sintering', 'comment': ''}, 'DataType': {'category': 'Experiment', 'comment': ''}, 'RelativeDensity': '', 'GrainSize': '', 'ThermalMeasurement': '', 'ElectricalMeasurement': {'category': 'SteadyState+4P', 'comment': ''}, 'MaterialFamily': '', 'Purity': ''}",400,-0.0001135986206256,17138,11.623759941443154,4.246566619795984e-06,,,,,,,,,,,,,,,,,,,,,,,,,,,,,,,,,,,,,,,,,,,,,,,,,,,,,,,,,,,,,,,,,,,,,,,,,,,,,,,,,,,,,,,,,,,,,
165447,4019,10.2320/matertrans.e-m2011807,2011,['ThermoelectricMaterials'],20530,Fe2VAl0.90Si0.10,Fe2VAl0.90Si0.10,,"{'Form': {'category': 'Bulk', 'comment': ''}, 'FabricationProcess': {'category': 'Sintering', 'comment': ''}, 'DataType': {'category': 'Experiment', 'comment': ''}, 'RelativeDensity': '', 'GrainSize': '', 'ThermalMeasurement': '', 'ElectricalMeasurement': {'category': 'SteadyState+4P', 'comment': ''}, 'MaterialFamily': '', 'Purity': ''}",450,-0.0001063886453637,17138,12.025492315799395,4.344047840360213e-06,,,,,,,,,,,,,,,,,,,,,,,,,,,,,,,,,,,,,,,,,,,,,,,,,,,,,,,,,,,,,,,,,,,,,,,,,,,,,,,,,,,,,,,,,,,,,
165448,4019,10.2320/matertrans.e-m2011807,2011,['ThermoelectricMaterials'],20530,Fe2VAl0.90Si0.10,Fe2VAl0.90Si0.10,,"{'Form': {'category': 'Bulk', 'comment': ''}, 'FabricationProcess': {'category': 'Sintering', 'comment': ''}, 'DataType': {'category': 'Experiment', 'comment': ''}, 'RelativeDensity': '', 'GrainSize': '', 'ThermalMeasurement': '', 'ElectricalMeasurement': {'category': 'SteadyState+4P', 'comment': ''}, 'MaterialFamily': '', 'Purity': ''}",500,-9.553390174638596e-05,17138,12.270012899738616,4.356580279137758e-06,,,,,,,,,,,,,,,,,,,,,,,,,,,,,,,,,,,,,,,,,,,,,,,,,,,,,,,,,,,,,,,,,,,,,,,,,,,,,,,,,,,,,,,,,,,,,
165449,4019,10.2320/matertrans.e-m2011807,2011,['ThermoelectricMaterials'],20530,Fe2VAl0.90Si0.10,Fe2VAl0.90Si0.10,,"{'Form': {'category': 'Bulk', 'comment': ''}, 'FabricationProcess': {'category': 'Sintering', 'comment': ''}, 'DataType': {'category': 'Experiment', 'comment': ''}, 'RelativeDensity': '', 'GrainSize': '', 'ThermalMeasurement': '', 'ElectricalMeasurement': {'category': 'SteadyState+4P', 'comment': ''}, 'MaterialFamily': '', 'Purity': ''}",550,-8.140556328444567e-05,17138,,4.268292088937496e-06,,,,,,,,,,,,,,,,,,,,,,,,,,,,,,,,,,,,,,,,,,,,,,,,,,,,,,,,,,,,,,,,,,,,,,,,,,,,,,,,,,,,,,,,,,,,,
165450,4019,10.2320/matertrans.e-m2011807,2011,['ThermoelectricMaterials'],20530,Fe2VAl0.90Si0.10,Fe2VAl0.90Si0.10,,"{'Form': {'category': 'Bulk', 'comment': ''}, 'FabricationProcess': {'category': 'Sintering', 'comment': ''}, 'DataType': {'category': 'Experiment', 'comment': ''}, 'RelativeDensity': '', 'GrainSize': '', 'ThermalMeasurement': '', 'ElectricalMeasurement': {'category': 'SteadyState+4P', 'comment': ''}, 'MaterialFamily': '', 'Purity': ''}",600,-6.694071287220108e-05,17138,,4.092374563068064e-06,,,,,,,,,,,,,,,,,,,,,,,,,,,,,,,,,,,,,,,,,,,,,,,,,,,,,,,,,,,,,,,,,,,,,,,,,,,,,,,,,,,,,,,,,,,,,
165451,4019,10.2320/matertrans.e-m2011807,2011,['ThermoelectricMaterials'],20530,Fe2VAl0.90Si0.10,Fe2VAl0.90Si0.10,,"{'Form': {'category': 'Bulk', 'comment': ''}, 'FabricationProcess': {'category': 'Sintering', 'comment': ''}, 'DataType': {'category': 'Experiment', 'comment': ''}, 'RelativeDensity': '', 'GrainSize': '', 'ThermalMeasurement': '', 'ElectricalMeasurement': {'category': 'SteadyState+4P', 'comment': ''}, 'MaterialFamily': '', 'Purity': ''}",650,-5.5176701221508907e-05,17138,,3.870611632498958e-06,,,,,,,,,,,,,,,,,,,,,,,,,,,,,,,,,,,,,,,,,,,,,,,,,,,,,,,,,,,,,,,,,,,,,,,,,,,,,,,,,,,,,,,,,,,,,
165452,4019,10.2320/matertrans.e-m2011807,2011,['ThermoelectricMaterials'],20530,Fe2VAl0.90Si0.10,Fe2VAl0.90Si0.10,,"{'Form': {'category': 'Bulk', 'comment': ''}, 'FabricationProcess': {'category': 'Sintering', 'comment': ''}, 'DataType': {'category': 'Experiment', 'comment': ''}, 'RelativeDensity': '', 'GrainSize': '', 'ThermalMeasurement': '', 'ElectricalMeasurement': {'category': 'SteadyState+4P', 'comment': ''}, 'MaterialFamily': '', 'Purity': ''}",700,-4.6785505295994425e-05,17138,,3.6729093630213903e-06,,,,,,,,,,,,,,,,,,,,,,,,,,,,,,,,,,,,,,,,,,,,,,,,,,,,,,,,,,,,,,,,,,,,,,,,,,,,,,,,,,,,,,,,,,,,,
165837,4301,10.2320/jinstmet.72.464,2008,['ThermoelectricMaterials'],20546,x=0.50,(Fe0.5Co0.5)2TiAl,,"{'Form': {'category': 'Bulk', 'comment': ''}, 'FabricationProcess': {'category': 'Sintering', 'comment': ''}, 'DataType': {'category': 'Experiment', 'comment': ''}, 'RelativeDensity': '', 'GrainSize': '', 'ThermalMeasurement': '', 'ElectricalMeasurement': {'category': 'SteadyState+4P', 'comment': ''}, 'MaterialFamily': '', 'Purity': ''}",100,-5.799129616216134e-06,17148,,2.5377821057930328e-06,,,,,,,,,,,,,,,,,,,,,,,,,,,,,,,,,,,,,,,,,,,,,,,,,,,,,,,,,,,,,,,,,,,,,,,,,,,,,,,,,,,,,,,,,,,,,
165838,4301,10.2320/jinstmet.72.464,2008,['ThermoelectricMaterials'],20546,x=0.50,(Fe0.5Co0.5)2TiAl,,"{'Form': {'category': 'Bulk', 'comment': ''}, 'FabricationProcess': {'category': 'Sintering', 'comment': ''}, 'DataType': {'category': 'Experiment', 'comment': ''}, 'RelativeDensity': '', 'GrainSize': '', 'ThermalMeasurement': '', 'ElectricalMeasurement': {'category': 'SteadyState+4P', 'comment': ''}, 'MaterialFamily': '', 'Purity': ''}",150,-7.102880345766437e-06,17148,,2.654322158032418e-06,,,,,,,,,,,,,,,,,,,,,,,,,,,,,,,,,,,,,,,,,,,,,,,,,,,,,,,,,,,,,,,,,,,,,,,,,,,,,,,,,,,,,,,,,,,,,
165839,4301,10.2320/jinstmet.72.464,2008,['ThermoelectricMaterials'],20546,x=0.50,(Fe0.5Co0.5)2TiAl,,"{'Form': {'category': 'Bulk', 'comment': ''}, 'FabricationProcess': {'category': 'Sintering', 'comment': ''}, 'DataType': {'category': 'Experiment', 'comment': ''}, 'RelativeDensity': '', 'GrainSize': '', 'ThermalMeasurement': '', 'ElectricalMeasurement': {'category': 'SteadyState+4P', 'comment': ''}, 'MaterialFamily': '', 'Purity': ''}",200,-9.874263791751096e-06,17148,,2.7678928674211243e-06,,,,,,,,,,,,,,,,,,,,,,,,,,,,,,,,,,,,,,,,,,,,,,,,,,,,,,,,,,,,,,,,,,,,,,,,,,,,,,,,,,,,,,,,,,,,,
165840,4301,10.2320/jinstmet.72.464,2008,['ThermoelectricMaterials'],20546,x=0.50,(Fe0.5Co0.5)2TiAl,,"{'Form': {'category': 'Bulk', 'comment': ''}, 'FabricationProcess': {'category': 'Sintering', 'comment': ''}, 'DataType': {'category': 'Experiment', 'comment': ''}, 'RelativeDensity': '', 'GrainSize': '', 'ThermalMeasurement': '', 'ElectricalMeasurement': {'category': 'SteadyState+4P', 'comment': ''}, 'MaterialFamily': '', 'Purity': ''}",250,-1.3275555022998346e-05,17148,,2.8709761694860944e-06,,,,,,,,,,,,,,,,,,,,,,,,,,,,,,,,,,,,,,,,,,,,,,,,,,,,,,,,,,,,,,,,,,,,,,,,,,,,,,,,,,,,,,,,,,,,,
165841,4301,10.2320/jinstmet.72.464,2008,['ThermoelectricMaterials'],20546,x=0.50,(Fe0.5Co0.5)2TiAl,,"{'Form': {'category': 'Bulk', 'comment': ''}, 'FabricationProcess': {'category': 'Sintering', 'comment': ''}, 'DataType': {'category': 'Experiment', 'comment': ''}, 'RelativeDensity': '', 'GrainSize': '', 'ThermalMeasurement': '', 'ElectricalMeasurement': {'category': 'SteadyState+4P', 'comment': ''}, 'MaterialFamily': '', 'Purity': ''}",300,-1.6835505535443887e-05,17148,,2.9582079790681664e-06,,,,,,,,,,,,,,,,,,,,,,,,,,,,,,,,,,,,,,,,,,,,,,,,,,,,,,,,,,,,,,,,,,,,,,,,,,,,,,,,,,,,,,,,,,,,,
165842,4301,10.2320/jinstmet.72.464,2008,['ThermoelectricMaterials'],20546,x=0.50,(Fe0.5Co0.5)2TiAl,,"{'Form': {'category': 'Bulk', 'comment': ''}, 'FabricationProcess': {'category': 'Sintering', 'comment': ''}, 'DataType': {'category': 'Experiment', 'comment': ''}, 'RelativeDensity': '', 'GrainSize': '', 'ThermalMeasurement': '', 'ElectricalMeasurement': {'category': 'SteadyState+4P', 'comment': ''}, 'MaterialFamily': '', 'Purity': ''}",350,-2.0360666185789823e-05,17148,,3.02614373727607e-06,,,,,,,,,,,,,,,,,,,,,,,,,,,,,,,,,,,,,,,,,,,,,,,,,,,,,,,,,,,,,,,,,,,,,,,,,,,,,,,,,,,,,,,,,,,,,
165843,4301,10.2320/jinstmet.72.464,2008,['ThermoelectricMaterials'],20546,x=0.50,(Fe0.5Co0.5)2TiAl,,"{'Form': {'category': 'Bulk', 'comment': ''}, 'FabricationProcess': {'category': 'Sintering', 'comment': ''}, 'DataType': {'category': 'Experiment', 'comment': ''}, 'RelativeDensity': '', 'GrainSize': '', 'ThermalMeasurement': '', 'ElectricalMeasurement': {'category': 'SteadyState+4P', 'comment': ''}, 'MaterialFamily': '', 'Purity': ''}",400,-2.3846710125163677e-05,17148,,3.0730239584404206e-06,,,,,,,,,,,,,,,,,,,,,,,,,,,,,,,,,,,,,,,,,,,,,,,,,,,,,,,,,,,,,,,,,,,,,,,,,,,,,,,,,,,,,,,,,,,,,
165844,4301,10.2320/jinstmet.72.464,2008,['ThermoelectricMaterials'],20546,x=0.50,(Fe0.5Co0.5)2TiAl,,"{'Form': {'category': 'Bulk', 'comment': ''}, 'FabricationProcess': {'category': 'Sintering', 'comment': ''}, 'DataType': {'category': 'Experiment', 'comment': ''}, 'RelativeDensity': '', 'GrainSize': '', 'ThermalMeasurement': '', 'ElectricalMeasurement': {'category': 'SteadyState+4P', 'comment': ''}, 'MaterialFamily': '', 'Purity': ''}",450,-2.7389755732777524e-05,17148,,3.0985397770677163e-06,,,,,,,,,,,,,,,,,,,,,,,,,,,,,,,,,,,,,,,,,,,,,,,,,,,,,,,,,,,,,,,,,,,,,,,,,,,,,,,,,,,,,,,,,,,,,
165845,4301,10.2320/jinstmet.72.464,2008,['ThermoelectricMaterials'],20546,x=0.50,(Fe0.5Co0.5)2TiAl,,"{'Form': {'category': 'Bulk', 'comment': ''}, 'FabricationProcess': {'category': 'Sintering', 'comment': ''}, 'DataType': {'category': 'Experiment', 'comment': ''}, 'RelativeDensity': '', 'GrainSize': '', 'ThermalMeasurement': '', 'ElectricalMeasurement': {'category': 'SteadyState+4P', 'comment': ''}, 'MaterialFamily': '', 'Purity': ''}",500,-3.1097689549586894e-05,17148,,3.1035984947943323e-06,,,,,,,,,,,,,,,,,,,,,,,,,,,,,,,,,,,,,,,,,,,,,,,,,,,,,,,,,,,,,,,,,,,,,,,,,,,,,,,,,,,,,,,,,,,,,
165846,4301,10.2320/jinstmet.72.464,2008,['ThermoelectricMaterials'],20546,x=0.50,(Fe0.5Co0.5)2TiAl,,"{'Form': {'category': 'Bulk', 'comment': ''}, 'FabricationProcess': {'category': 'Sintering', 'comment': ''}, 'DataType': {'category': 'Experiment', 'comment': ''}, 'RelativeDensity': '', 'GrainSize': '', 'ThermalMeasurement': '', 'ElectricalMeasurement': {'category': 'SteadyState+4P', 'comment': ''}, 'MaterialFamily': '', 'Purity': ''}",550,-3.500148921194969e-05,17148,,3.0900891273405173e-06,,,,,,,,,,,,,,,,,,,,,,,,,,,,,,,,,,,,,,,,,,,,,,,,,,,,,,,,,,,,,,,,,,,,,,,,,,,,,,,,,,,,,,,,,,,,,
165847,4301,10.2320/jinstmet.72.464,2008,['ThermoelectricMaterials'],20546,x=0.50,(Fe0.5Co0.5)2TiAl,,"{'Form': {'category': 'Bulk', 'comment': ''}, 'FabricationProcess': {'category': 'Sintering', 'comment': ''}, 'DataType': {'category': 'Experiment', 'comment': ''}, 'RelativeDensity': '', 'GrainSize': '', 'ThermalMeasurement': '', 'ElectricalMeasurement': {'category': 'SteadyState+4P', 'comment': ''}, 'MaterialFamily': '', 'Purity': ''}",600,-3.896654638528552e-05,17148,,3.0606479514643883e-06,,,,,,,,,,,,,,,,,,,,,,,,,,,,,,,,,,,,,,,,,,,,,,,,,,,,,,,,,,,,,,,,,,,,,,,,,,,,,,,,,,,,,,,,,,,,,
165848,4301,10.2320/jinstmet.72.464,2008,['ThermoelectricMaterials'],20546,x=0.50,(Fe0.5Co0.5)2TiAl,,"{'Form': {'category': 'Bulk', 'comment': ''}, 'FabricationProcess': {'category': 'Sintering', 'comment': ''}, 'DataType': {'category': 'Experiment', 'comment': ''}, 'RelativeDensity': '', 'GrainSize': '', 'ThermalMeasurement': '', 'ElectricalMeasurement': {'category': 'SteadyState+4P', 'comment': ''}, 'MaterialFamily': '', 'Purity': ''}",650,-4.260398969773434e-05,17148,,3.018424051915927e-06,,,,,,,,,,,,,,,,,,,,,,,,,,,,,,,,,,,,,,,,,,,,,,,,,,,,,,,,,,,,,,,,,,,,,,,,,,,,,,,,,,,,,,,,,,,,,
165849,4301,10.2320/jinstmet.72.464,2008,['ThermoelectricMaterials'],20546,x=0.50,(Fe0.5Co0.5)2TiAl,,"{'Form': {'category': 'Bulk', 'comment': ''}, 'FabricationProcess': {'category': 'Sintering', 'comment': ''}, 'DataType': {'category': 'Experiment', 'comment': ''}, 'RelativeDensity': '', 'GrainSize': '', 'ThermalMeasurement': '', 'ElectricalMeasurement': {'category': 'SteadyState+4P', 'comment': ''}, 'MaterialFamily': '', 'Purity': ''}",700,-4.518200767381584e-05,17148,,2.966844868390973e-06,,,,,,,,,,,,,,,,,,,,,,,,,,,,,,,,,,,,,,,,,,,,,,,,,,,,,,,,,,,,,,,,,,,,,,,,,,,,,,,,,,,,,,,,,,,,,
165862,4301,10.2320/jinstmet.72.464,2008,['ThermoelectricMaterials'],20547,x=0.45,(Fe0.55Co0.45)2TiAl,,"{'Form': {'category': 'Bulk', 'comment': ''}, 'FabricationProcess': {'category': 'Sintering', 'comment': ''}, 'DataType': {'category': 'Experiment', 'comment': ''}, 'RelativeDensity': '', 'GrainSize': '', 'ThermalMeasurement': '', 'ElectricalMeasurement': {'category': 'SteadyState+4P', 'comment': ''}, 'MaterialFamily': '', 'Purity': ''}",150,-1.3934103038508908e-06,17148,,2.538961025600662e-06,,,,,,,,,,,,,,,,,,,,,,,,,,,,,,,,,,,,,,,,,,,,,,,,,,,,,,,,,,,,,,,,,,,,,,,,,,,,,,,,,,,,,,,,,,,,,
165863,4301,10.2320/jinstmet.72.464,2008,['ThermoelectricMaterials'],20547,x=0.45,(Fe0.55Co0.45)2TiAl,,"{'Form': {'category': 'Bulk', 'comment': ''}, 'FabricationProcess': {'category': 'Sintering', 'comment': ''}, 'DataType': {'category': 'Experiment', 'comment': ''}, 'RelativeDensity': '', 'GrainSize': '', 'ThermalMeasurement': '', 'ElectricalMeasurement': {'category': 'SteadyState+4P', 'comment': ''}, 'MaterialFamily': '', 'Purity': ''}",200,-1.5330925199016008e-06,17148,,2.6779315833706613e-06,,,,,,,,,,,,,,,,,,,,,,,,,,,,,,,,,,,,,,,,,,,,,,,,,,,,,,,,,,,,,,,,,,,,,,,,,,,,,,,,,,,,,,,,,,,,,
165864,4301,10.2320/jinstmet.72.464,2008,['ThermoelectricMaterials'],20547,x=0.45,(Fe0.55Co0.45)2TiAl,,"{'Form': {'category': 'Bulk', 'comment': ''}, 'FabricationProcess': {'category': 'Sintering', 'comment': ''}, 'DataType': {'category': 'Experiment', 'comment': ''}, 'RelativeDensity': '', 'GrainSize': '', 'ThermalMeasurement': '', 'ElectricalMeasurement': {'category': 'SteadyState+4P', 'comment': ''}, 'MaterialFamily': '', 'Purity': ''}",250,-1.8508363578031183e-06,17148,,2.805182186728301e-06,,,,,,,,,,,,,,,,,,,,,,,,,,,,,,,,,,,,,,,,,,,,,,,,,,,,,,,,,,,,,,,,,,,,,,,,,,,,,,,,,,,,,,,,,,,,,
165865,4301,10.2320/jinstmet.72.464,2008,['ThermoelectricMaterials'],20547,x=0.45,(Fe0.55Co0.45)2TiAl,,"{'Form': {'category': 'Bulk', 'comment': ''}, 'FabricationProcess': {'category': 'Sintering', 'comment': ''}, 'DataType': {'category': 'Experiment', 'comment': ''}, 'RelativeDensity': '', 'GrainSize': '', 'ThermalMeasurement': '', 'ElectricalMeasurement': {'category': 'SteadyState+4P', 'comment': ''}, 'MaterialFamily': '', 'Purity': ''}",300,-2.4464546712780714e-06,17148,,2.914228876161139e-06,,,,,,,,,,,,,,,,,,,,,,,,,,,,,,,,,,,,,,,,,,,,,,,,,,,,,,,,,,,,,,,,,,,,,,,,,,,,,,,,,,,,,,,,,,,,,
165866,4301,10.2320/jinstmet.72.464,2008,['ThermoelectricMaterials'],20547,x=0.45,(Fe0.55Co0.45)2TiAl,,"{'Form': {'category': 'Bulk', 'comment': ''}, 'FabricationProcess': {'category': 'Sintering', 'comment': ''}, 'DataType': {'category': 'Experiment', 'comment': ''}, 'RelativeDensity': '', 'GrainSize': '', 'ThermalMeasurement': '', 'ElectricalMeasurement': {'category': 'SteadyState+4P', 'comment': ''}, 'MaterialFamily': '', 'Purity': ''}",350,-3.3986373830257173e-06,17148,,3.000917499330611e-06,,,,,,,,,,,,,,,,,,,,,,,,,,,,,,,,,,,,,,,,,,,,,,,,,,,,,,,,,,,,,,,,,,,,,,,,,,,,,,,,,,,,,,,,,,,,,
165867,4301,10.2320/jinstmet.72.464,2008,['ThermoelectricMaterials'],20547,x=0.45,(Fe0.55Co0.45)2TiAl,,"{'Form': {'category': 'Bulk', 'comment': ''}, 'FabricationProcess': {'category': 'Sintering', 'comment': ''}, 'DataType': {'category': 'Experiment', 'comment': ''}, 'RelativeDensity': '', 'GrainSize': '', 'ThermalMeasurement': '', 'ElectricalMeasurement': {'category': 'SteadyState+4P', 'comment': ''}, 'MaterialFamily': '', 'Purity': ''}",400,-4.765519091558551e-06,17148,,3.0631327872528927e-06,,,,,,,,,,,,,,,,,,,,,,,,,,,,,,,,,,,,,,,,,,,,,,,,,,,,,,,,,,,,,,,,,,,,,,,,,,,,,,,,,,,,,,,,,,,,,
165868,4301,10.2320/jinstmet.72.464,2008,['ThermoelectricMaterials'],20547,x=0.45,(Fe0.55Co0.45)2TiAl,,"{'Form': {'category': 'Bulk', 'comment': ''}, 'FabricationProcess': {'category': 'Sintering', 'comment': ''}, 'DataType': {'category': 'Experiment', 'comment': ''}, 'RelativeDensity': '', 'GrainSize': '', 'ThermalMeasurement': '', 'ElectricalMeasurement': {'category': 'SteadyState+4P', 'comment': ''}, 'MaterialFamily': '', 'Purity': ''}",450,-6.58524667803893e-06,17148,,3.100507430479763e-06,,,,,,,,,,,,,,,,,,,,,,,,,,,,,,,,,,,,,,,,,,,,,,,,,,,,,,,,,,,,,,,,,,,,,,,,,,,,,,,,,,,,,,,,,,,,,
165869,4301,10.2320/jinstmet.72.464,2008,['ThermoelectricMaterials'],20547,x=0.45,(Fe0.55Co0.45)2TiAl,,"{'Form': {'category': 'Bulk', 'comment': ''}, 'FabricationProcess': {'category': 'Sintering', 'comment': ''}, 'DataType': {'category': 'Experiment', 'comment': ''}, 'RelativeDensity': '', 'GrainSize': '', 'ThermalMeasurement': '', 'ElectricalMeasurement': {'category': 'SteadyState+4P', 'comment': ''}, 'MaterialFamily': '', 'Purity': ''}",500,-8.87654691311569e-06,17148,,3.114131155279466e-06,,,,,,,,,,,,,,,,,,,,,,,,,,,,,,,,,,,,,,,,,,,,,,,,,,,,,,,,,,,,,,,,,,,,,,,,,,,,,,,,,,,,,,,,,,,,,
165870,4301,10.2320/jinstmet.72.464,2008,['ThermoelectricMaterials'],20547,x=0.45,(Fe0.55Co0.45)2TiAl,,"{'Form': {'category': 'Bulk', 'comment': ''}, 'FabricationProcess': {'category': 'Sintering', 'comment': ''}, 'DataType': {'category': 'Experiment', 'comment': ''}, 'RelativeDensity': '', 'GrainSize': '', 'ThermalMeasurement': '', 'ElectricalMeasurement': {'category': 'SteadyState+4P', 'comment': ''}, 'MaterialFamily': '', 'Purity': ''}",550,-1.1639294063760745e-05,17148,,3.106259799817572e-06,,,,,,,,,,,,,,,,,,,,,,,,,,,,,,,,,,,,,,,,,,,,,,,,,,,,,,,,,,,,,,,,,,,,,,,,,,,,,,,,,,,,,,,,,,,,,
165871,4301,10.2320/jinstmet.72.464,2008,['ThermoelectricMaterials'],20547,x=0.45,(Fe0.55Co0.45)2TiAl,,"{'Form': {'category': 'Bulk', 'comment': ''}, 'FabricationProcess': {'category': 'Sintering', 'comment': ''}, 'DataType': {'category': 'Experiment', 'comment': ''}, 'RelativeDensity': '', 'GrainSize': '', 'ThermalMeasurement': '', 'ElectricalMeasurement': {'category': 'SteadyState+4P', 'comment': ''}, 'MaterialFamily': '', 'Purity': ''}",600,-1.4855077500105731e-05,17148,,3.080024390337845e-06,,,,,,,,,,,,,,,,,,,,,,,,,,,,,,,,,,,,,,,,,,,,,,,,,,,,,,,,,,,,,,,,,,,,,,,,,,,,,,,,,,,,,,,,,,,,,
165872,4301,10.2320/jinstmet.72.464,2008,['ThermoelectricMaterials'],20547,x=0.45,(Fe0.55Co0.45)2TiAl,,"{'Form': {'category': 'Bulk', 'comment': ''}, 'FabricationProcess': {'category': 'Sintering', 'comment': ''}, 'DataType': {'category': 'Experiment', 'comment': ''}, 'RelativeDensity': '', 'GrainSize': '', 'ThermalMeasurement': '', 'ElectricalMeasurement': {'category': 'SteadyState+4P', 'comment': ''}, 'MaterialFamily': '', 'Purity': ''}",650,-1.848776930227863e-05,17148,,3.0391402173430974e-06,,,,,,,,,,,,,,,,,,,,,,,,,,,,,,,,,,,,,,,,,,,,,,,,,,,,,,,,,,,,,,,,,,,,,,,,,,,,,,,,,,,,,,,,,,,,,
165873,4301,10.2320/jinstmet.72.464,2008,['ThermoelectricMaterials'],20547,x=0.45,(Fe0.55Co0.45)2TiAl,,"{'Form': {'category': 'Bulk', 'comment': ''}, 'FabricationProcess': {'category': 'Sintering', 'comment': ''}, 'DataType': {'category': 'Experiment', 'comment': ''}, 'RelativeDensity': '', 'GrainSize': '', 'ThermalMeasurement': '', 'ElectricalMeasurement': {'category': 'SteadyState+4P', 'comment': ''}, 'MaterialFamily': '', 'Purity': ''}",700,-2.248409186724031e-05,17148,,2.987615911776062e-06,,,,,,,,,,,,,,,,,,,,,,,,,,,,,,,,,,,,,,,,,,,,,,,,,,,,,,,,,,,,,,,,,,,,,,,,,,,,,,,,,,,,,,,,,,,,,
165885,4301,10.2320/jinstmet.72.464,2008,['ThermoelectricMaterials'],20548,x=0.35,(Fe0.65Co0.35)2TiAl,,"{'Form': {'category': 'Bulk', 'comment': ''}, 'FabricationProcess': {'category': 'Sintering', 'comment': ''}, 'DataType': {'category': 'Experiment', 'comment': ''}, 'RelativeDensity': '', 'GrainSize': '', 'ThermalMeasurement': '', 'ElectricalMeasurement': {'category': 'SteadyState+4P', 'comment': ''}, 'MaterialFamily': '', 'Purity': ''}",100,6.7549298377417426e-06,17148,,1.9308486745530257e-06,,,,,,,,,,,,,,,,,,,,,,,,,,,,,,,,,,,,,,,,,,,,,,,,,,,,,,,,,,,,,,,,,,,,,,,,,,,,,,,,,,,,,,,,,,,,,
165886,4301,10.2320/jinstmet.72.464,2008,['ThermoelectricMaterials'],20548,x=0.35,(Fe0.65Co0.35)2TiAl,,"{'Form': {'category': 'Bulk', 'comment': ''}, 'FabricationProcess': {'category': 'Sintering', 'comment': ''}, 'DataType': {'category': 'Experiment', 'comment': ''}, 'RelativeDensity': '', 'GrainSize': '', 'ThermalMeasurement': '', 'ElectricalMeasurement': {'category': 'SteadyState+4P', 'comment': ''}, 'MaterialFamily': '', 'Purity': ''}",150,9.516772636404415e-06,17148,,2.0857726794749052e-06,,,,,,,,,,,,,,,,,,,,,,,,,,,,,,,,,,,,,,,,,,,,,,,,,,,,,,,,,,,,,,,,,,,,,,,,,,,,,,,,,,,,,,,,,,,,,
165887,4301,10.2320/jinstmet.72.464,2008,['ThermoelectricMaterials'],20548,x=0.35,(Fe0.65Co0.35)2TiAl,,"{'Form': {'category': 'Bulk', 'comment': ''}, 'FabricationProcess': {'category': 'Sintering', 'comment': ''}, 'DataType': {'category': 'Experiment', 'comment': ''}, 'RelativeDensity': '', 'GrainSize': '', 'ThermalMeasurement': '', 'ElectricalMeasurement': {'category': 'SteadyState+4P', 'comment': ''}, 'MaterialFamily': '', 'Purity': ''}",200,1.338297371832484e-05,17148,,2.247786073341948e-06,,,,,,,,,,,,,,,,,,,,,,,,,,,,,,,,,,,,,,,,,,,,,,,,,,,,,,,,,,,,,,,,,,,,,,,,,,,,,,,,,,,,,,,,,,,,,
165888,4301,10.2320/jinstmet.72.464,2008,['ThermoelectricMaterials'],20548,x=0.35,(Fe0.65Co0.35)2TiAl,,"{'Form': {'category': 'Bulk', 'comment': ''}, 'FabricationProcess': {'category': 'Sintering', 'comment': ''}, 'DataType': {'category': 'Experiment', 'comment': ''}, 'RelativeDensity': '', 'GrainSize': '', 'ThermalMeasurement': '', 'ElectricalMeasurement': {'category': 'SteadyState+4P', 'comment': ''}, 'MaterialFamily': '', 'Purity': ''}",250,1.7303606420543908e-05,17148,,2.406223448648166e-06,,,,,,,,,,,,,,,,,,,,,,,,,,,,,,,,,,,,,,,,,,,,,,,,,,,,,,,,,,,,,,,,,,,,,,,,,,,,,,,,,,,,,,,,,,,,,
165889,4301,10.2320/jinstmet.72.464,2008,['ThermoelectricMaterials'],20548,x=0.35,(Fe0.65Co0.35)2TiAl,,"{'Form': {'category': 'Bulk', 'comment': ''}, 'FabricationProcess': {'category': 'Sintering', 'comment': ''}, 'DataType': {'category': 'Experiment', 'comment': ''}, 'RelativeDensity': '', 'GrainSize': '', 'ThermalMeasurement': '', 'ElectricalMeasurement': {'category': 'SteadyState+4P', 'comment': ''}, 'MaterialFamily': '', 'Purity': ''}",300,2.055092410913615e-05,17148,,2.552873025220069e-06,,,,,,,,,,,,,,,,,,,,,,,,,,,,,,,,,,,,,,,,,,,,,,,,,,,,,,,,,,,,,,,,,,,,,,,,,,,,,,,,,,,,,,,,,,,,,
