Repository: sajid-m-islam/esnail

File: esnail/x2yz_compounds.csv (part 16 of 26)
26860,15949,10.1103/physrevb.82.104420,2010-9-17,['ThermoelectricMaterials'],2863,x=0,Co2MnSn,,,200,-6.704325895210443e-06,1906,,1.0626692680566503e-06,,,,,,,,,,,,,,,,,,,,,,,,,,,,,,,,,,,,,,,,,,,,,,,,,,,,,,,,,,,,,,,,,,,,,,,,,,,,,,,,,,,,,,,,,,,,,
26861,15949,10.1103/physrevb.82.104420,2010-9-17,['ThermoelectricMaterials'],2863,x=0,Co2MnSn,,,250,-1.0045594560873425e-05,1906,,1.1411070049175664e-06,,,,,,,,,,,,,,,,,,,,,,,,,,,,,,,,,,,,,,,,,,,,,,,,,,,,,,,,,,,,,,,,,,,,,,,,,,,,,,,,,,,,,,,,,,,,,
26862,15949,10.1103/physrevb.82.104420,2010-9-17,['ThermoelectricMaterials'],2863,x=0,Co2MnSn,,,300,-1.5864399451723976e-05,1906,,1.2201952022279977e-06,,,,,,,,,,,,,,,,,,,,,,,,,,,,,,,,,,,,,,,,,,,,,,,,,,,,,,,,,,,,,,,,,,,,,,,,,,,,,,,,,,,,,,,,,,,,,
26863,15949,10.1103/physrevb.82.104420,2010-9-17,['ThermoelectricMaterials'],2863,x=0,Co2MnSn,,,350,-2.474916428048085e-05,1906,,1.3136934622737882e-06,,,,,,,,,,,,,,,,,,,,,,,,,,,,,,,,,,,,,,,,,,,,,,,,,,,,,,,,,,,,,,,,,,,,,,,,,,,,,,,,,,,,,,,,,,,,,
165890,4301,10.2320/jinstmet.72.464,2008,['ThermoelectricMaterials'],20548,x=0.35,(Fe0.65Co0.35)2TiAl,,"{'Form': {'category': 'Bulk', 'comment': ''}, 'FabricationProcess': {'category': 'Sintering', 'comment': ''}, 'DataType': {'category': 'Experiment', 'comment': ''}, 'RelativeDensity': '', 'GrainSize': '', 'ThermalMeasurement': '', 'ElectricalMeasurement': {'category': 'SteadyState+4P', 'comment': ''}, 'MaterialFamily': '', 'Purity': ''}",350,2.2672513227210963e-05,17148,,2.6817472774185685e-06,,,,,,,,,,,,,,,,,,,,,,,,,,,,,,,,,,,,,,,,,,,,,,,,,,,,,,,,,,,,,,,,,,,,,,,,,,,,,,,,,,,,,,,,,,,,,
165891,4301,10.2320/jinstmet.72.464,2008,['ThermoelectricMaterials'],20548,x=0.35,(Fe0.65Co0.35)2TiAl,,"{'Form': {'category': 'Bulk', 'comment': ''}, 'FabricationProcess': {'category': 'Sintering', 'comment': ''}, 'DataType': {'category': 'Experiment', 'comment': ''}, 'RelativeDensity': '', 'GrainSize': '', 'ThermalMeasurement': '', 'ElectricalMeasurement': {'category': 'SteadyState+4P', 'comment': ''}, 'MaterialFamily': '', 'Purity': ''}",400,2.344444634291372e-05,17148,,2.788853561340879e-06,,,,,,,,,,,,,,,,,,,,,,,,,,,,,,,,,,,,,,,,,,,,,,,,,,,,,,,,,,,,,,,,,,,,,,,,,,,,,,,,,,,,,,,,,,,,,
165892,4301,10.2320/jinstmet.72.464,2008,['ThermoelectricMaterials'],20548,x=0.35,(Fe0.65Co0.35)2TiAl,,"{'Form': {'category': 'Bulk', 'comment': ''}, 'FabricationProcess': {'category': 'Sintering', 'comment': ''}, 'DataType': {'category': 'Experiment', 'comment': ''}, 'RelativeDensity': '', 'GrainSize': '', 'ThermalMeasurement': '', 'ElectricalMeasurement': {'category': 'SteadyState+4P', 'comment': ''}, 'MaterialFamily': '', 'Purity': ''}",450,2.282443519742691e-05,17148,,2.8719647420224184e-06,,,,,,,,,,,,,,,,,,,,,,,,,,,,,,,,,,,,,,,,,,,,,,,,,,,,,,,,,,,,,,,,,,,,,,,,,,,,,,,,,,,,,,,,,,,,,
165893,4301,10.2320/jinstmet.72.464,2008,['ThermoelectricMaterials'],20548,x=0.35,(Fe0.65Co0.35)2TiAl,,"{'Form': {'category': 'Bulk', 'comment': ''}, 'FabricationProcess': {'category': 'Sintering', 'comment': ''}, 'DataType': {'category': 'Experiment', 'comment': ''}, 'RelativeDensity': '', 'GrainSize': '', 'ThermalMeasurement': '', 'ElectricalMeasurement': {'category': 'SteadyState+4P', 'comment': ''}, 'MaterialFamily': '', 'Purity': ''}",500,2.09049837529714e-05,17148,,2.9303898206387093e-06,,,,,,,,,,,,,,,,,,,,,,,,,,,,,,,,,,,,,,,,,,,,,,,,,,,,,,,,,,,,,,,,,,,,,,,,,,,,,,,,,,,,,,,,,,,,,
165894,4301,10.2320/jinstmet.72.464,2008,['ThermoelectricMaterials'],20548,x=0.35,(Fe0.65Co0.35)2TiAl,,"{'Form': {'category': 'Bulk', 'comment': ''}, 'FabricationProcess': {'category': 'Sintering', 'comment': ''}, 'DataType': {'category': 'Experiment', 'comment': ''}, 'RelativeDensity': '', 'GrainSize': '', 'ThermalMeasurement': '', 'ElectricalMeasurement': {'category': 'SteadyState+4P', 'comment': ''}, 'MaterialFamily': '', 'Purity': ''}",550,1.7866541240807606e-05,17148,,2.9647445617072818e-06,,,,,,,,,,,,,,,,,,,,,,,,,,,,,,,,,,,,,,,,,,,,,,,,,,,,,,,,,,,,,,,,,,,,,,,,,,,,,,,,,,,,,,,,,,,,,
165895,4301,10.2320/jinstmet.72.464,2008,['ThermoelectricMaterials'],20548,x=0.35,(Fe0.65Co0.35)2TiAl,,"{'Form': {'category': 'Bulk', 'comment': ''}, 'FabricationProcess': {'category': 'Sintering', 'comment': ''}, 'DataType': {'category': 'Experiment', 'comment': ''}, 'RelativeDensity': '', 'GrainSize': '', 'ThermalMeasurement': '', 'ElectricalMeasurement': {'category': 'SteadyState+4P', 'comment': ''}, 'MaterialFamily': '', 'Purity': ''}",600,1.393065520923659e-05,17148,,2.976722120289577e-06,,,,,,,,,,,,,,,,,,,,,,,,,,,,,,,,,,,,,,,,,,,,,,,,,,,,,,,,,,,,,,,,,,,,,,,,,,,,,,,,,,,,,,,,,,,,,
165896,4301,10.2320/jinstmet.72.464,2008,['ThermoelectricMaterials'],20548,x=0.35,(Fe0.65Co0.35)2TiAl,,"{'Form': {'category': 'Bulk', 'comment': ''}, 'FabricationProcess': {'category': 'Sintering', 'comment': ''}, 'DataType': {'category': 'Experiment', 'comment': ''}, 'RelativeDensity': '', 'GrainSize': '', 'ThermalMeasurement': '', 'ElectricalMeasurement': {'category': 'SteadyState+4P', 'comment': ''}, 'MaterialFamily': '', 'Purity': ''}",650,9.31312457160113e-06,17148,,2.968863669192843e-06,,,,,,,,,,,,,,,,,,,,,,,,,,,,,,,,,,,,,,,,,,,,,,,,,,,,,,,,,,,,,,,,,,,,,,,,,,,,,,,,,,,,,,,,,,,,,
165897,4301,10.2320/jinstmet.72.464,2008,['ThermoelectricMaterials'],20548,x=0.35,(Fe0.65Co0.35)2TiAl,,"{'Form': {'category': 'Bulk', 'comment': ''}, 'FabricationProcess': {'category': 'Sintering', 'comment': ''}, 'DataType': {'category': 'Experiment', 'comment': ''}, 'RelativeDensity': '', 'GrainSize': '', 'ThermalMeasurement': '', 'ElectricalMeasurement': {'category': 'SteadyState+4P', 'comment': ''}, 'MaterialFamily': '', 'Purity': ''}",700,4.1771526542873635e-06,17148,,2.9443290261720417e-06,,,,,,,,,,,,,,,,,,,,,,,,,,,,,,,,,,,,,,,,,,,,,,,,,,,,,,,,,,,,,,,,,,,,,,,,,,,,,,,,,,,,,,,,,,,,,
165934,4301,10.2320/jinstmet.72.464,2008,['ThermoelectricMaterials'],20550,x=0.25,(Fe0.75Co0.25)2TiAl,,"{'Form': {'category': 'Bulk', 'comment': ''}, 'FabricationProcess': {'category': 'Sintering', 'comment': ''}, 'DataType': {'category': 'Experiment', 'comment': ''}, 'RelativeDensity': '', 'GrainSize': '', 'ThermalMeasurement': '', 'ElectricalMeasurement': {'category': 'SteadyState+4P', 'comment': ''}, 'MaterialFamily': '', 'Purity': ''}",100,9.788023295758824e-06,17148,,1.3413397381136705e-06,,,,,,,,,,,,,,,,,,,,,,,,,,,,,,,,,,,,,,,,,,,,,,,,,,,,,,,,,,,,,,,,,,,,,,,,,,,,,,,,,,,,,,,,,,,,,
165935,4301,10.2320/jinstmet.72.464,2008,['ThermoelectricMaterials'],20550,x=0.25,(Fe0.75Co0.25)2TiAl,,"{'Form': {'category': 'Bulk', 'comment': ''}, 'FabricationProcess': {'category': 'Sintering', 'comment': ''}, 'DataType': {'category': 'Experiment', 'comment': ''}, 'RelativeDensity': '', 'GrainSize': '', 'ThermalMeasurement': '', 'ElectricalMeasurement': {'category': 'SteadyState+4P', 'comment': ''}, 'MaterialFamily': '', 'Purity': ''}",150,1.4341826896590328e-05,17148,,1.4856331455504262e-06,,,,,,,,,,,,,,,,,,,,,,,,,,,,,,,,,,,,,,,,,,,,,,,,,,,,,,,,,,,,,,,,,,,,,,,,,,,,,,,,,,,,,,,,,,,,,
165936,4301,10.2320/jinstmet.72.464,2008,['ThermoelectricMaterials'],20550,x=0.25,(Fe0.75Co0.25)2TiAl,,"{'Form': {'category': 'Bulk', 'comment': ''}, 'FabricationProcess': {'category': 'Sintering', 'comment': ''}, 'DataType': {'category': 'Experiment', 'comment': ''}, 'RelativeDensity': '', 'GrainSize': '', 'ThermalMeasurement': '', 'ElectricalMeasurement': {'category': 'SteadyState+4P', 'comment': ''}, 'MaterialFamily': '', 'Purity': ''}",200,1.9422590726742507e-05,17148,,1.6490862718397022e-06,,,,,,,,,,,,,,,,,,,,,,,,,,,,,,,,,,,,,,,,,,,,,,,,,,,,,,,,,,,,,,,,,,,,,,,,,,,,,,,,,,,,,,,,,,,,,
165937,4301,10.2320/jinstmet.72.464,2008,['ThermoelectricMaterials'],20550,x=0.25,(Fe0.75Co0.25)2TiAl,,"{'Form': {'category': 'Bulk', 'comment': ''}, 'FabricationProcess': {'category': 'Sintering', 'comment': ''}, 'DataType': {'category': 'Experiment', 'comment': ''}, 'RelativeDensity': '', 'GrainSize': '', 'ThermalMeasurement': '', 'ElectricalMeasurement': {'category': 'SteadyState+4P', 'comment': ''}, 'MaterialFamily': '', 'Purity': ''}",250,2.4358667910680837e-05,17148,,1.819817022456957e-06,,,,,,,,,,,,,,,,,,,,,,,,,,,,,,,,,,,,,,,,,,,,,,,,,,,,,,,,,,,,,,,,,,,,,,,,,,,,,,,,,,,,,,,,,,,,,
165938,4301,10.2320/jinstmet.72.464,2008,['ThermoelectricMaterials'],20550,x=0.25,(Fe0.75Co0.25)2TiAl,,"{'Form': {'category': 'Bulk', 'comment': ''}, 'FabricationProcess': {'category': 'Sintering', 'comment': ''}, 'DataType': {'category': 'Experiment', 'comment': ''}, 'RelativeDensity': '', 'GrainSize': '', 'ThermalMeasurement': '', 'ElectricalMeasurement': {'category': 'SteadyState+4P', 'comment': ''}, 'MaterialFamily': '', 'Purity': ''}",300,2.8695951373940303e-05,17148,,1.9882672945440012e-06,,,,,,,,,,,,,,,,,,,,,,,,,,,,,,,,,,,,,,,,,,,,,,,,,,,,,,,,,,,,,,,,,,,,,,,,,,,,,,,,,,,,,,,,,,,,,
165939,4301,10.2320/jinstmet.72.464,2008,['ThermoelectricMaterials'],20550,x=0.25,(Fe0.75Co0.25)2TiAl,,"{'Form': {'category': 'Bulk', 'comment': ''}, 'FabricationProcess': {'category': 'Sintering', 'comment': ''}, 'DataType': {'category': 'Experiment', 'comment': ''}, 'RelativeDensity': '', 'GrainSize': '', 'ThermalMeasurement': '', 'ElectricalMeasurement': {'category': 'SteadyState+4P', 'comment': ''}, 'MaterialFamily': '', 'Purity': ''}",350,3.2154260939765324e-05,17148,,2.1470081890038903e-06,,,,,,,,,,,,,,,,,,,,,,,,,,,,,,,,,,,,,,,,,,,,,,,,,,,,,,,,,,,,,,,,,,,,,,,,,,,,,,,,,,,,,,,,,,,,,
165940,4301,10.2320/jinstmet.72.464,2008,['ThermoelectricMaterials'],20550,x=0.25,(Fe0.75Co0.25)2TiAl,,"{'Form': {'category': 'Bulk', 'comment': ''}, 'FabricationProcess': {'category': 'Sintering', 'comment': ''}, 'DataType': {'category': 'Experiment', 'comment': ''}, 'RelativeDensity': '', 'GrainSize': '', 'ThermalMeasurement': '', 'ElectricalMeasurement': {'category': 'SteadyState+4P', 'comment': ''}, 'MaterialFamily': '', 'Purity': ''}",400,3.458373042574973e-05,17148,,2.290545222595815e-06,,,,,,,,,,,,,,,,,,,,,,,,,,,,,,,,,,,,,,,,,,,,,,,,,,,,,,,,,,,,,,,,,,,,,,,,,,,,,,,,,,,,,,,,,,,,,
165941,4301,10.2320/jinstmet.72.464,2008,['ThermoelectricMaterials'],20550,x=0.25,(Fe0.75Co0.25)2TiAl,,"{'Form': {'category': 'Bulk', 'comment': ''}, 'FabricationProcess': {'category': 'Sintering', 'comment': ''}, 'DataType': {'category': 'Experiment', 'comment': ''}, 'RelativeDensity': '', 'GrainSize': '', 'ThermalMeasurement': '', 'ElectricalMeasurement': {'category': 'SteadyState+4P', 'comment': ''}, 'MaterialFamily': '', 'Purity': ''}",450,3.592119474047672e-05,17148,,2.4151235400299954e-06,,,,,,,,,,,,,,,,,,,,,,,,,,,,,,,,,,,,,,,,,,,,,,,,,,,,,,,,,,,,,,,,,,,,,,,,,,,,,,,,,,,,,,,,,,,,,
165942,4301,10.2320/jinstmet.72.464,2008,['ThermoelectricMaterials'],20550,x=0.25,(Fe0.75Co0.25)2TiAl,,"{'Form': {'category': 'Bulk', 'comment': ''}, 'FabricationProcess': {'category': 'Sintering', 'comment': ''}, 'DataType': {'category': 'Experiment', 'comment': ''}, 'RelativeDensity': '', 'GrainSize': '', 'ThermalMeasurement': '', 'ElectricalMeasurement': {'category': 'SteadyState+4P', 'comment': ''}, 'MaterialFamily': '', 'Purity': ''}",500,3.61465769801587e-05,17148,,2.51853312606257e-06,,,,,,,,,,,,,,,,,,,,,,,,,,,,,,,,,,,,,,,,,,,,,,,,,,,,,,,,,,,,,,,,,,,,,,,,,,,,,,,,,,,,,,,,,,,,,
165943,4301,10.2320/jinstmet.72.464,2008,['ThermoelectricMaterials'],20550,x=0.25,(Fe0.75Co0.25)2TiAl,,"{'Form': {'category': 'Bulk', 'comment': ''}, 'FabricationProcess': {'category': 'Sintering', 'comment': ''}, 'DataType': {'category': 'Experiment', 'comment': ''}, 'RelativeDensity': '', 'GrainSize': '', 'ThermalMeasurement': '', 'ElectricalMeasurement': {'category': 'SteadyState+4P', 'comment': ''}, 'MaterialFamily': '', 'Purity': ''}",550,3.523927552527742e-05,17148,,2.59991401759049e-06,,,,,,,,,,,,,,,,,,,,,,,,,,,,,,,,,,,,,,,,,,,,,,,,,,,,,,,,,,,,,,,,,,,,,,,,,,,,,,,,,,,,,,,,,,,,,
165944,4301,10.2320/jinstmet.72.464,2008,['ThermoelectricMaterials'],20550,x=0.25,(Fe0.75Co0.25)2TiAl,,"{'Form': {'category': 'Bulk', 'comment': ''}, 'FabricationProcess': {'category': 'Sintering', 'comment': ''}, 'DataType': {'category': 'Experiment', 'comment': ''}, 'RelativeDensity': '', 'GrainSize': '', 'ThermalMeasurement': '', 'ElectricalMeasurement': {'category': 'SteadyState+4P', 'comment': ''}, 'MaterialFamily': '', 'Purity': ''}",600,3.3134551137223795e-05,17148,,2.659561515746412e-06,,,,,,,,,,,,,,,,,,,,,,,,,,,,,,,,,,,,,,,,,,,,,,,,,,,,,,,,,,,,,,,,,,,,,,,,,,,,,,,,,,,,,,,,,,,,,
165945,4301,10.2320/jinstmet.72.464,2008,['ThermoelectricMaterials'],20550,x=0.25,(Fe0.75Co0.25)2TiAl,,"{'Form': {'category': 'Bulk', 'comment': ''}, 'FabricationProcess': {'category': 'Sintering', 'comment': ''}, 'DataType': {'category': 'Experiment', 'comment': ''}, 'RelativeDensity': '', 'GrainSize': '', 'ThermalMeasurement': '', 'ElectricalMeasurement': {'category': 'SteadyState+4P', 'comment': ''}, 'MaterialFamily': '', 'Purity': ''}",650,2.9679914054937783e-05,17148,,2.698731397993584e-06,,,,,,,,,,,,,,,,,,,,,,,,,,,,,,,,,,,,,,,,,,,,,,,,,,,,,,,,,,,,,,,,,,,,,,,,,,,,,,,,,,,,,,,,,,,,,
165946,4301,10.2320/jinstmet.72.464,2008,['ThermoelectricMaterials'],20550,x=0.25,(Fe0.75Co0.25)2TiAl,,"{'Form': {'category': 'Bulk', 'comment': ''}, 'FabricationProcess': {'category': 'Sintering', 'comment': ''}, 'DataType': {'category': 'Experiment', 'comment': ''}, 'RelativeDensity': '', 'GrainSize': '', 'ThermalMeasurement': '', 'ElectricalMeasurement': {'category': 'SteadyState+4P', 'comment': ''}, 'MaterialFamily': '', 'Purity': ''}",700,2.4591511091548595e-05,17148,,2.7194451302207476e-06,,,,,,,,,,,,,,,,,,,,,,,,,,,,,,,,,,,,,,,,,,,,,,,,,,,,,,,,,,,,,,,,,,,,,,,,,,,,,,,,,,,,,,,,,,,,,
165959,4301,10.2320/jinstmet.72.464,2008,['ThermoelectricMaterials'],20551,x=0.70,(Fe0.3Co0.7)2TiAl,,"{'Form': {'category': 'Bulk', 'comment': ''}, 'FabricationProcess': {'category': 'Sintering', 'comment': ''}, 'DataType': {'category': 'Experiment', 'comment': ''}, 'RelativeDensity': '', 'GrainSize': '', 'ThermalMeasurement': '', 'ElectricalMeasurement': {'category': 'SteadyState+4P', 'comment': ''}, 'MaterialFamily': '', 'Purity': ''}",100,-6.99019557337252e-06,17148,,1.1280466911827528e-06,,,,,,,,,,,,,,,,,,,,,,,,,,,,,,,,,,,,,,,,,,,,,,,,,,,,,,,,,,,,,,,,,,,,,,,,,,,,,,,,,,,,,,,,,,,,,
165960,4301,10.2320/jinstmet.72.464,2008,['ThermoelectricMaterials'],20551,x=0.70,(Fe0.3Co0.7)2TiAl,,"{'Form': {'category': 'Bulk', 'comment': ''}, 'FabricationProcess': {'category': 'Sintering', 'comment': ''}, 'DataType': {'category': 'Experiment', 'comment': ''}, 'RelativeDensity': '', 'GrainSize': '', 'ThermalMeasurement': '', 'ElectricalMeasurement': {'category': 'SteadyState+4P', 'comment': ''}, 'MaterialFamily': '', 'Purity': ''}",150,-1.1505958277899236e-05,17148,,1.271092028369568e-06,,,,,,,,,,,,,,,,,,,,,,,,,,,,,,,,,,,,,,,,,,,,,,,,,,,,,,,,,,,,,,,,,,,,,,,,,,,,,,,,,,,,,,,,,,,,,
165961,4301,10.2320/jinstmet.72.464,2008,['ThermoelectricMaterials'],20551,x=0.70,(Fe0.3Co0.7)2TiAl,,"{'Form': {'category': 'Bulk', 'comment': ''}, 'FabricationProcess': {'category': 'Sintering', 'comment': ''}, 'DataType': {'category': 'Experiment', 'comment': ''}, 'RelativeDensity': '', 'GrainSize': '', 'ThermalMeasurement': '', 'ElectricalMeasurement': {'category': 'SteadyState+4P', 'comment': ''}, 'MaterialFamily': '', 'Purity': ''}",200,-1.901770437688077e-05,17148,,1.4179919297196515e-06,,,,,,,,,,,,,,,,,,,,,,,,,,,,,,,,,,,,,,,,,,,,,,,,,,,,,,,,,,,,,,,,,,,,,,,,,,,,,,,,,,,,,,,,,,,,,
165962,4301,10.2320/jinstmet.72.464,2008,['ThermoelectricMaterials'],20551,x=0.70,(Fe0.3Co0.7)2TiAl,,"{'Form': {'category': 'Bulk', 'comment': ''}, 'FabricationProcess': {'category': 'Sintering', 'comment': ''}, 'DataType': {'category': 'Experiment', 'comment': ''}, 'RelativeDensity': '', 'GrainSize': '', 'ThermalMeasurement': '', 'ElectricalMeasurement': {'category': 'SteadyState+4P', 'comment': ''}, 'MaterialFamily': '', 'Purity': ''}",250,-2.7303460337017446e-05,17148,,1.5626522443435338e-06,,,,,,,,,,,,,,,,,,,,,,,,,,,,,,,,,,,,,,,,,,,,,,,,,,,,,,,,,,,,,,,,,,,,,,,,,,,,,,,,,,,,,,,,,,,,,
165963,4301,10.2320/jinstmet.72.464,2008,['ThermoelectricMaterials'],20551,x=0.70,(Fe0.3Co0.7)2TiAl,,"{'Form': {'category': 'Bulk', 'comment': ''}, 'FabricationProcess': {'category': 'Sintering', 'comment': ''}, 'DataType': {'category': 'Experiment', 'comment': ''}, 'RelativeDensity': '', 'GrainSize': '', 'ThermalMeasurement': '', 'ElectricalMeasurement': {'category': 'SteadyState+4P', 'comment': ''}, 'MaterialFamily': '', 'Purity': ''}",300,-3.502454327740847e-05,17148,,1.7003409255920089e-06,,,,,,,,,,,,,,,,,,,,,,,,,,,,,,,,,,,,,,,,,,,,,,,,,,,,,,,,,,,,,,,,,,,,,,,,,,,,,,,,,,,,,,,,,,,,,
165964,4301,10.2320/jinstmet.72.464,2008,['ThermoelectricMaterials'],20551,x=0.70,(Fe0.3Co0.7)2TiAl,,"{'Form': {'category': 'Bulk', 'comment': ''}, 'FabricationProcess': {'category': 'Sintering', 'comment': ''}, 'DataType': {'category': 'Experiment', 'comment': ''}, 'RelativeDensity': '', 'GrainSize': '', 'ThermalMeasurement': '', 'ElectricalMeasurement': {'category': 'SteadyState+4P', 'comment': ''}, 'MaterialFamily': '', 'Purity': ''}",350,-4.154564867142541e-05,17148,,1.827558936680428e-06,,,,,,,,,,,,,,,,,,,,,,,,,,,,,,,,,,,,,,,,,,,,,,,,,,,,,,,,,,,,,,,,,,,,,,,,,,,,,,,,,,,,,,,,,,,,,
165965,4301,10.2320/jinstmet.72.464,2008,['ThermoelectricMaterials'],20551,x=0.70,(Fe0.3Co0.7)2TiAl,,"{'Form': {'category': 'Bulk', 'comment': ''}, 'FabricationProcess': {'category': 'Sintering', 'comment': ''}, 'DataType': {'category': 'Experiment', 'comment': ''}, 'RelativeDensity': '', 'GrainSize': '', 'ThermalMeasurement': '', 'ElectricalMeasurement': {'category': 'SteadyState+4P', 'comment': ''}, 'MaterialFamily': '', 'Purity': ''}",400,-4.675493804858631e-05,17148,,1.941911156312995e-06,,,,,,,,,,,,,,,,,,,,,,,,,,,,,,,,,,,,,,,,,,,,,,,,,,,,,,,,,,,,,,,,,,,,,,,,,,,,,,,,,,,,,,,,,,,,,
165966,4301,10.2320/jinstmet.72.464,2008,['ThermoelectricMaterials'],20551,x=0.70,(Fe0.3Co0.7)2TiAl,,"{'Form': {'category': 'Bulk', 'comment': ''}, 'FabricationProcess': {'category': 'Sintering', 'comment': ''}, 'DataType': {'category': 'Experiment', 'comment': ''}, 'RelativeDensity': '', 'GrainSize': '', 'ThermalMeasurement': '', 'ElectricalMeasurement': {'category': 'SteadyState+4P', 'comment': ''}, 'MaterialFamily': '', 'Purity': ''}",450,-5.088412669642898e-05,17148,,2.041977284307058e-06,,,,,,,,,,,,,,,,,,,,,,,,,,,,,,,,,,,,,,,,,,,,,,,,,,,,,,,,,,,,,,,,,,,,,,,,,,,,,,,,,,,,,,,,,,,,,
165967,4301,10.2320/jinstmet.72.464,2008,['ThermoelectricMaterials'],20551,x=0.70,(Fe0.3Co0.7)2TiAl,,"{'Form': {'category': 'Bulk', 'comment': ''}, 'FabricationProcess': {'category': 'Sintering', 'comment': ''}, 'DataType': {'category': 'Experiment', 'comment': ''}, 'RelativeDensity': '', 'GrainSize': '', 'ThermalMeasurement': '', 'ElectricalMeasurement': {'category': 'SteadyState+4P', 'comment': ''}, 'MaterialFamily': '', 'Purity': ''}",500,-5.4328571362384826e-05,17148,,2.127182747217406e-06,,,,,,,,,,,,,,,,,,,,,,,,,,,,,,,,,,,,,,,,,,,,,,,,,,,,,,,,,,,,,,,,,,,,,,,,,,,,,,,,,,,,,,,,,,,,,
165968,4301,10.2320/jinstmet.72.464,2008,['ThermoelectricMaterials'],20551,x=0.70,(Fe0.3Co0.7)2TiAl,,"{'Form': {'category': 'Bulk', 'comment': ''}, 'FabricationProcess': {'category': 'Sintering', 'comment': ''}, 'DataType': {'category': 'Experiment', 'comment': ''}, 'RelativeDensity': '', 'GrainSize': '', 'ThermalMeasurement': '', 'ElectricalMeasurement': {'category': 'SteadyState+4P', 'comment': ''}, 'MaterialFamily': '', 'Purity': ''}",550,-5.746735795565284e-05,17148,,2.1976696039605617e-06,,,,,,,,,,,,,,,,,,,,,,,,,,,,,,,,,,,,,,,,,,,,,,,,,,,,,,,,,,,,,,,,,,,,,,,,,,,,,,,,,,,,,,,,,,,,,
165969,4301,10.2320/jinstmet.72.464,2008,['ThermoelectricMaterials'],20551,x=0.70,(Fe0.3Co0.7)2TiAl,,"{'Form': {'category': 'Bulk', 'comment': ''}, 'FabricationProcess': {'category': 'Sintering', 'comment': ''}, 'DataType': {'category': 'Experiment', 'comment': ''}, 'RelativeDensity': '', 'GrainSize': '', 'ThermalMeasurement': '', 'ElectricalMeasurement': {'category': 'SteadyState+4P', 'comment': ''}, 'MaterialFamily': '', 'Purity': ''}",600,-6.0483389249072655e-05,17148,,2.2541674514390732e-06,,,,,,,,,,,,,,,,,,,,,,,,,,,,,,,,,,,,,,,,,,,,,,,,,,,,,,,,,,,,,,,,,,,,,,,,,,,,,,,,,,,,,,,,,,,,,
165970,4301,10.2320/jinstmet.72.464,2008,['ThermoelectricMaterials'],20551,x=0.70,(Fe0.3Co0.7)2TiAl,,"{'Form': {'category': 'Bulk', 'comment': ''}, 'FabricationProcess': {'category': 'Sintering', 'comment': ''}, 'DataType': {'category': 'Experiment', 'comment': ''}, 'RelativeDensity': '', 'GrainSize': '', 'ThermalMeasurement': '', 'ElectricalMeasurement': {'category': 'SteadyState+4P', 'comment': ''}, 'MaterialFamily': '', 'Purity': ''}",650,-6.318347258099949e-05,17148,,2.2978643301658127e-06,,,,,,,,,,,,,,,,,,,,,,,,,,,,,,,,,,,,,,,,,,,,,,,,,,,,,,,,,,,,,,,,,,,,,,,,,,,,,,,,,,,,,,,,,,,,,
165971,4301,10.2320/jinstmet.72.464,2008,['ThermoelectricMaterials'],20551,x=0.70,(Fe0.3Co0.7)2TiAl,,"{'Form': {'category': 'Bulk', 'comment': ''}, 'FabricationProcess': {'category': 'Sintering', 'comment': ''}, 'DataType': {'category': 'Experiment', 'comment': ''}, 'RelativeDensity': '', 'GrainSize': '', 'ThermalMeasurement': '', 'ElectricalMeasurement': {'category': 'SteadyState+4P', 'comment': ''}, 'MaterialFamily': '', 'Purity': ''}",700,-6.481840755717518e-05,17148,,2.3302776298882686e-06,,,,,,,,,,,,,,,,,,,,,,,,,,,,,,,,,,,,,,,,,,,,,,,,,,,,,,,,,,,,,,,,,,,,,,,,,,,,,,,,,,,,,,,,,,,,,
166037,4302,10.2320/jinstmet.72.593,2008,['ThermoelectricMaterials'],20558,x=0,Fe2(V0.90Ta0.10)Al ,,"{'LaserFlash': '', 'Form': {'category': 'Bulk', 'comment': ''}, 'FabricationProcess': {'category': 'Sintering', 'comment': ''}, 'DataType': {'category': 'Experiment', 'comment': ''}, 'laser flash and different thermal analyzer': '', 'RelativeDensity': {'category': '', 'comment': ''}, 'GrainSize': {'category': '', 'comment': ''}, 'Other': '', 'ThermalMeasurement': {'category': 'Other', 'comment': 'steady-state method'}, 'ElectricalMeasurement': {'category': 'SteadyState+4P', 'comment': 'MMR Technologies'}, 'Differential thermal analyzer': '', 'DifferentialThermalAnalyzer': '', 'MaterialFamily': {'category': 'Heusler', 'comment': ''}, 'Purity': {'category': '', 'comment': ''}}",300,3.2894249549746624e-05,17156,,8.755711924844103e-06,,,,,,,,,,,,,,,,,,,,,,,,,,,,,,,,,,,,,,,,,,,,,,,,,,,,,,,,,,,,,,,,,,,,,,,,,,,,,,,,,,,,,,,,,,,,,
166038,4302,10.2320/jinstmet.72.593,2008,['ThermoelectricMaterials'],20558,x=0,Fe2(V0.90Ta0.10)Al ,,"{'LaserFlash': '', 'Form': {'category': 'Bulk', 'comment': ''}, 'FabricationProcess': {'category': 'Sintering', 'comment': ''}, 'DataType': {'category': 'Experiment', 'comment': ''}, 'laser flash and different thermal analyzer': '', 'RelativeDensity': {'category': '', 'comment': ''}, 'GrainSize': {'category': '', 'comment': ''}, 'Other': '', 'ThermalMeasurement': {'category': 'Other', 'comment': 'steady-state method'}, 'ElectricalMeasurement': {'category': 'SteadyState+4P', 'comment': 'MMR Technologies'}, 'Differential thermal analyzer': '', 'DifferentialThermalAnalyzer': '', 'MaterialFamily': {'category': 'Heusler', 'comment': ''}, 'Purity': {'category': '', 'comment': ''}}",350,3.81939539642815e-05,17156,,6.73336322781327e-06,,,,,,,,,,,,,,,,,,,,,,,,,,,,,,,,,,,,,,,,,,,,,,,,,,,,,,,,,,,,,,,,,,,,,,,,,,,,,,,,,,,,,,,,,,,,,
166039,4302,10.2320/jinstmet.72.593,2008,['ThermoelectricMaterials'],20558,x=0,Fe2(V0.90Ta0.10)Al ,,"{'LaserFlash': '', 'Form': {'category': 'Bulk', 'comment': ''}, 'FabricationProcess': {'category': 'Sintering', 'comment': ''}, 'DataType': {'category': 'Experiment', 'comment': ''}, 'laser flash and different thermal analyzer': '', 'RelativeDensity': {'category': '', 'comment': ''}, 'GrainSize': {'category': '', 'comment': ''}, 'Other': '', 'ThermalMeasurement': {'category': 'Other', 'comment': 'steady-state method'}, 'ElectricalMeasurement': {'category': 'SteadyState+4P', 'comment': 'MMR Technologies'}, 'Differential thermal analyzer': '', 'DifferentialThermalAnalyzer': '', 'MaterialFamily': {'category': 'Heusler', 'comment': ''}, 'Purity': {'category': '', 'comment': ''}}",400,3.893075232201859e-05,17156,,5.388436814181841e-06,,,,,,,,,,,,,,,,,,,,,,,,,,,,,,,,,,,,,,,,,,,,,,,,,,,,,,,,,,,,,,,,,,,,,,,,,,,,,,,,,,,,,,,,,,,,,
166040,4302,10.2320/jinstmet.72.593,2008,['ThermoelectricMaterials'],20558,x=0,Fe2(V0.90Ta0.10)Al ,,"{'LaserFlash': '', 'Form': {'category': 'Bulk', 'comment': ''}, 'FabricationProcess': {'category': 'Sintering', 'comment': ''}, 'DataType': {'category': 'Experiment', 'comment': ''}, 'laser flash and different thermal analyzer': '', 'RelativeDensity': {'category': '', 'comment': ''}, 'GrainSize': {'category': '', 'comment': ''}, 'Other': '', 'ThermalMeasurement': {'category': 'Other', 'comment': 'steady-state method'}, 'ElectricalMeasurement': {'category': 'SteadyState+4P', 'comment': 'MMR Technologies'}, 'Differential thermal analyzer': '', 'DifferentialThermalAnalyzer': '', 'MaterialFamily': {'category': 'Heusler', 'comment': ''}, 'Purity': {'category': '', 'comment': ''}}",450,3.535849572299958e-05,17156,,4.528531715494342e-06,,,,,,,,,,,,,,,,,,,,,,,,,,,,,,,,,,,,,,,,,,,,,,,,,,,,,,,,,,,,,,,,,,,,,,,,,,,,,,,,,,,,,,,,,,,,,
166041,4302,10.2320/jinstmet.72.593,2008,['ThermoelectricMaterials'],20558,x=0,Fe2(V0.90Ta0.10)Al ,,"{'LaserFlash': '', 'Form': {'category': 'Bulk', 'comment': ''}, 'FabricationProcess': {'category': 'Sintering', 'comment': ''}, 'DataType': {'category': 'Experiment', 'comment': ''}, 'laser flash and different thermal analyzer': '', 'RelativeDensity': {'category': '', 'comment': ''}, 'GrainSize': {'category': '', 'comment': ''}, 'Other': '', 'ThermalMeasurement': {'category': 'Other', 'comment': 'steady-state method'}, 'ElectricalMeasurement': {'category': 'SteadyState+4P', 'comment': 'MMR Technologies'}, 'Differential thermal analyzer': '', 'DifferentialThermalAnalyzer': '', 'MaterialFamily': {'category': 'Heusler', 'comment': ''}, 'Purity': {'category': '', 'comment': ''}}",500,2.8691203732530683e-05,17156,,4.000840938295577e-06,,,,,,,,,,,,,,,,,,,,,,,,,,,,,,,,,,,,,,,,,,,,,,,,,,,,,,,,,,,,,,,,,,,,,,,,,,,,,,,,,,,,,,,,,,,,,
166042,4302,10.2320/jinstmet.72.593,2008,['ThermoelectricMaterials'],20558,x=0,Fe2(V0.90Ta0.10)Al ,,"{'LaserFlash': '', 'Form': {'category': 'Bulk', 'comment': ''}, 'FabricationProcess': {'category': 'Sintering', 'comment': ''}, 'DataType': {'category': 'Experiment', 'comment': ''}, 'laser flash and different thermal analyzer': '', 'RelativeDensity': {'category': '', 'comment': ''}, 'GrainSize': {'category': '', 'comment': ''}, 'Other': '', 'ThermalMeasurement': {'category': 'Other', 'comment': 'steady-state method'}, 'ElectricalMeasurement': {'category': 'SteadyState+4P', 'comment': 'MMR Technologies'}, 'Differential thermal analyzer': '', 'DifferentialThermalAnalyzer': '', 'MaterialFamily': {'category': 'Heusler', 'comment': ''}, 'Purity': {'category': '', 'comment': ''}}",550,2.0867686300119266e-05,17156,,3.6877862640670586e-06,,,,,,,,,,,,,,,,,,,,,,,,,,,,,,,,,,,,,,,,,,,,,,,,,,,,,,,,,,,,,,,,,,,,,,,,,,,,,,,,,,,,,,,,,,,,,
166057,4302,10.2320/jinstmet.72.593,2008,['ThermoelectricMaterials'],20559,x=0.03,Fe2(V0.87Ti0.03Ta0.10)Al ,,"{'LaserFlash': {'category': '', 'comment': ''}, 'Form': {'category': 'Bulk', 'comment': ''}, 'FabricationProcess': {'category': 'Sintering', 'comment': ''}, 'DataType': {'category': 'Experiment', 'comment': ''}, 'laser flash and different thermal analyzer': {'category': '', 'comment': ''}, 'RelativeDensity': {'category': '', 'comment': ''}, 'GrainSize': {'category': '', 'comment': ''}, 'Other': {'category': '', 'comment': ''}, 'ThermalMeasurement': {'category': 'Other', 'comment': 'steady-state method'}, 'ElectricalMeasurement': {'category': 'SteadyState+4P', 'comment': 'MMR Technologies'}, 'Differential thermal analyzer': {'category': '', 'comment': ''}, 'DifferentialThermalAnalyzer': {'category': '', 'comment': ''}, 'MaterialFamily': {'category': 'Heusler', 'comment': ''}, 'Purity': {'category': '', 'comment': ''}}",150,5.163906297238172e-05,17156,,1.7727538427865788e-06,,,,,,,,,,,,,,,,,,,,,,,,,,,,,,,,,,,,,,,,,,,,,,,,,,,,,,,,,,,,,,,,,,,,,,,,,,,,,,,,,,,,,,,,,,,,,
166058,4302,10.2320/jinstmet.72.593,2008,['ThermoelectricMaterials'],20559,x=0.03,Fe2(V0.87Ti0.03Ta0.10)Al ,,"{'LaserFlash': {'category': '', 'comment': ''}, 'Form': {'category': 'Bulk', 'comment': ''}, 'FabricationProcess': {'category': 'Sintering', 'comment': ''}, 'DataType': {'category': 'Experiment', 'comment': ''}, 'laser flash and different thermal analyzer': {'category': '', 'comment': ''}, 'RelativeDensity': {'category': '', 'comment': ''}, 'GrainSize': {'category': '', 'comment': ''}, 'Other': {'category': '', 'comment': ''}, 'ThermalMeasurement': {'category': 'Other', 'comment': 'steady-state method'}, 'ElectricalMeasurement': {'category': 'SteadyState+4P', 'comment': 'MMR Technologies'}, 'Differential thermal analyzer': {'category': '', 'comment': ''}, 'DifferentialThermalAnalyzer': {'category': '', 'comment': ''}, 'MaterialFamily': {'category': 'Heusler', 'comment': ''}, 'Purity': {'category': '', 'comment': ''}}",200,6.425318025302149e-05,17156,,1.94539656008153e-06,,,,,,,,,,,,,,,,,,,,,,,,,,,,,,,,,,,,,,,,,,,,,,,,,,,,,,,,,,,,,,,,,,,,,,,,,,,,,,,,,,,,,,,,,,,,,
166059,4302,10.2320/jinstmet.72.593,2008,['ThermoelectricMaterials'],20559,x=0.03,Fe2(V0.87Ti0.03Ta0.10)Al ,,"{'LaserFlash': {'category': '', 'comment': ''}, 'Form': {'category': 'Bulk', 'comment': ''}, 'FabricationProcess': {'category': 'Sintering', 'comment': ''}, 'DataType': {'category': 'Experiment', 'comment': ''}, 'laser flash and different thermal analyzer': {'category': '', 'comment': ''}, 'RelativeDensity': {'category': '', 'comment': ''}, 'GrainSize': {'category': '', 'comment': ''}, 'Other': {'category': '', 'comment': ''}, 'ThermalMeasurement': {'category': 'Other', 'comment': 'steady-state method'}, 'ElectricalMeasurement': {'category': 'SteadyState+4P', 'comment': 'MMR Technologies'}, 'Differential thermal analyzer': {'category': '', 'comment': ''}, 'DifferentialThermalAnalyzer': {'category': '', 'comment': ''}, 'MaterialFamily': {'category': 'Heusler', 'comment': ''}, 'Purity': {'category': '', 'comment': ''}}",250,7.539675117545222e-05,17156,,2.146142776826658e-06,,,,,,,,,,,,,,,,,,,,,,,,,,,,,,,,,,,,,,,,,,,,,,,,,,,,,,,,,,,,,,,,,,,,,,,,,,,,,,,,,,,,,,,,,,,,,
166060,4302,10.2320/jinstmet.72.593,2008,['ThermoelectricMaterials'],20559,x=0.03,Fe2(V0.87Ti0.03Ta0.10)Al ,,"{'LaserFlash': {'category': '', 'comment': ''}, 'Form': {'category': 'Bulk', 'comment': ''}, 'FabricationProcess': {'category': 'Sintering', 'comment': ''}, 'DataType': {'category': 'Experiment', 'comment': ''}, 'laser flash and different thermal analyzer': {'category': '', 'comment': ''}, 'RelativeDensity': {'category': '', 'comment': ''}, 'GrainSize': {'category': '', 'comment': ''}, 'Other': {'category': '', 'comment': ''}, 'ThermalMeasurement': {'category': 'Other', 'comment': 'steady-state method'}, 'ElectricalMeasurement': {'category': 'SteadyState+4P', 'comment': 'MMR Technologies'}, 'Differential thermal analyzer': {'category': '', 'comment': ''}, 'DifferentialThermalAnalyzer': {'category': '', 'comment': ''}, 'MaterialFamily': {'category': 'Heusler', 'comment': ''}, 'Purity': {'category': '', 'comment': ''}}",300,8.410416874358445e-05,17156,,2.350795225951035e-06,,,,,,,,,,,,,,,,,,,,,,,,,,,,,,,,,,,,,,,,,,,,,,,,,,,,,,,,,,,,,,,,,,,,,,,,,,,,,,,,,,,,,,,,,,,,,
166061,4302,10.2320/jinstmet.72.593,2008,['ThermoelectricMaterials'],20559,x=0.03,Fe2(V0.87Ti0.03Ta0.10)Al ,,"{'LaserFlash': {'category': '', 'comment': ''}, 'Form': {'category': 'Bulk', 'comment': ''}, 'FabricationProcess': {'category': 'Sintering', 'comment': ''}, 'DataType': {'category': 'Experiment', 'comment': ''}, 'laser flash and different thermal analyzer': {'category': '', 'comment': ''}, 'RelativeDensity': {'category': '', 'comment': ''}, 'GrainSize': {'category': '', 'comment': ''}, 'Other': {'category': '', 'comment': ''}, 'ThermalMeasurement': {'category': 'Other', 'comment': 'steady-state method'}, 'ElectricalMeasurement': {'category': 'SteadyState+4P', 'comment': 'MMR Technologies'}, 'Differential thermal analyzer': {'category': '', 'comment': ''}, 'DifferentialThermalAnalyzer': {'category': '', 'comment': ''}, 'MaterialFamily': {'category': 'Heusler', 'comment': ''}, 'Purity': {'category': '', 'comment': ''}}",350,8.886255056184033e-05,17156,,2.5416301904082694e-06,,,,,,,,,,,,,,,,,,,,,,,,,,,,,,,,,,,,,,,,,,,,,,,,,,,,,,,,,,,,,,,,,,,,,,,,,,,,,,,,,,,,,,,,,,,,,
166062,4302,10.2320/jinstmet.72.593,2008,['ThermoelectricMaterials'],20559,x=0.03,Fe2(V0.87Ti0.03Ta0.10)Al ,,"{'LaserFlash': {'category': '', 'comment': ''}, 'Form': {'category': 'Bulk', 'comment': ''}, 'FabricationProcess': {'category': 'Sintering', 'comment': ''}, 'DataType': {'category': 'Experiment', 'comment': ''}, 'laser flash and different thermal analyzer': {'category': '', 'comment': ''}, 'RelativeDensity': {'category': '', 'comment': ''}, 'GrainSize': {'category': '', 'comment': ''}, 'Other': {'category': '', 'comment': ''}, 'ThermalMeasurement': {'category': 'Other', 'comment': 'steady-state method'}, 'ElectricalMeasurement': {'category': 'SteadyState+4P', 'comment': 'MMR Technologies'}, 'Differential thermal analyzer': {'category': '', 'comment': ''}, 'DifferentialThermalAnalyzer': {'category': '', 'comment': ''}, 'MaterialFamily': {'category': 'Heusler', 'comment': ''}, 'Purity': {'category': '', 'comment': ''}}",400,8.830660506420037e-05,17156,,2.7066431994061643e-06,,,,,,,,,,,,,,,,,,,,,,,,,,,,,,,,,,,,,,,,,,,,,,,,,,,,,,,,,,,,,,,,,,,,,,,,,,,,,,,,,,,,,,,,,,,,,
166063,4302,10.2320/jinstmet.72.593,2008,['ThermoelectricMaterials'],20559,x=0.03,Fe2(V0.87Ti0.03Ta0.10)Al ,,"{'LaserFlash': {'category': '', 'comment': ''}, 'Form': {'category': 'Bulk', 'comment': ''}, 'FabricationProcess': {'category': 'Sintering', 'comment': ''}, 'DataType': {'category': 'Experiment', 'comment': ''}, 'laser flash and different thermal analyzer': {'category': '', 'comment': ''}, 'RelativeDensity': {'category': '', 'comment': ''}, 'GrainSize': {'category': '', 'comment': ''}, 'Other': {'category': '', 'comment': ''}, 'ThermalMeasurement': {'category': 'Other', 'comment': 'steady-state method'}, 'ElectricalMeasurement': {'category': 'SteadyState+4P', 'comment': 'MMR Technologies'}, 'Differential thermal analyzer': {'category': '', 'comment': ''}, 'DifferentialThermalAnalyzer': {'category': '', 'comment': ''}, 'MaterialFamily': {'category': 'Heusler', 'comment': ''}, 'Purity': {'category': '', 'comment': ''}}",450,8.191349774324976e-05,17156,,2.838794724636385e-06,,,,,,,,,,,,,,,,,,,,,,,,,,,,,,,,,,,,,,,,,,,,,,,,,,,,,,,,,,,,,,,,,,,,,,,,,,,,,,,,,,,,,,,,,,,,,
166064,4302,10.2320/jinstmet.72.593,2008,['ThermoelectricMaterials'],20559,x=0.03,Fe2(V0.87Ti0.03Ta0.10)Al ,,"{'LaserFlash': {'category': '', 'comment': ''}, 'Form': {'category': 'Bulk', 'comment': ''}, 'FabricationProcess': {'category': 'Sintering', 'comment': ''}, 'DataType': {'category': 'Experiment', 'comment': ''}, 'laser flash and different thermal analyzer': {'category': '', 'comment': ''}, 'RelativeDensity': {'category': '', 'comment': ''}, 'GrainSize': {'category': '', 'comment': ''}, 'Other': {'category': '', 'comment': ''}, 'ThermalMeasurement': {'category': 'Other', 'comment': 'steady-state method'}, 'ElectricalMeasurement': {'category': 'SteadyState+4P', 'comment': 'MMR Technologies'}, 'Differential thermal analyzer': {'category': '', 'comment': ''}, 'DifferentialThermalAnalyzer': {'category': '', 'comment': ''}, 'MaterialFamily': {'category': 'Heusler', 'comment': ''}, 'Purity': {'category': '', 'comment': ''}}",500,7.069771737922493e-05,17156,,2.935255876504116e-06,,,,,,,,,,,,,,,,,,,,,,,,,,,,,,,,,,,,,,,,,,,,,,,,,,,,,,,,,,,,,,,,,,,,,,,,,,,,,,,,,,,,,,,,,,,,,
166065,4302,10.2320/jinstmet.72.593,2008,['ThermoelectricMaterials'],20559,x=0.03,Fe2(V0.87Ti0.03Ta0.10)Al ,,"{'LaserFlash': {'category': '', 'comment': ''}, 'Form': {'category': 'Bulk', 'comment': ''}, 'FabricationProcess': {'category': 'Sintering', 'comment': ''}, 'DataType': {'category': 'Experiment', 'comment': ''}, 'laser flash and different thermal analyzer': {'category': '', 'comment': ''}, 'RelativeDensity': {'category': '', 'comment': ''}, 'GrainSize': {'category': '', 'comment': ''}, 'Other': {'category': '', 'comment': ''}, 'ThermalMeasurement': {'category': 'Other', 'comment': 'steady-state method'}, 'ElectricalMeasurement': {'category': 'SteadyState+4P', 'comment': 'MMR Technologies'}, 'Differential thermal analyzer': {'category': '', 'comment': ''}, 'DifferentialThermalAnalyzer': {'category': '', 'comment': ''}, 'MaterialFamily': {'category': 'Heusler', 'comment': ''}, 'Purity': {'category': '', 'comment': ''}}",550,5.790594226906072e-05,17156,,2.996654100357733e-06,,,,,,,,,,,,,,,,,,,,,,,,,,,,,,,,,,,,,,,,,,,,,,,,,,,,,,,,,,,,,,,,,,,,,,,,,,,,,,,,,,,,,,,,,,,,,
166105,4302,10.2320/jinstmet.72.593,2008,['ThermoelectricMaterials'],20561,x=0.10,Fe2(V0.8Ti0.1Ta0.10)Al,,"{'LaserFlash': '', 'Form': {'category': 'Bulk', 'comment': ''}, 'FabricationProcess': {'category': 'Sintering', 'comment': ''}, 'DataType': {'category': 'Experiment', 'comment': ''}, 'laser flash and different thermal analyzer': '', 'RelativeDensity': {'category': '', 'comment': ''}, 'GrainSize': {'category': '', 'comment': ''}, 'Other': '', 'ThermalMeasurement': {'category': 'Other', 'comment': 'steady-state method'}, 'ElectricalMeasurement': {'category': 'SteadyState+4P', 'comment': 'MMR Technologies'}, 'Differential thermal analyzer': '', 'DifferentialThermalAnalyzer': '', 'MaterialFamily': {'category': 'Heusler', 'comment': ''}, 'Purity': {'category': '', 'comment': ''}}",150,3.268670437415278e-05,17156,,6.407564175964639e-07,,,,,,,,,,,,,,,,,,,,,,,,,,,,,,,,,,,,,,,,,,,,,,,,,,,,,,,,,,,,,,,,,,,,,,,,,,,,,,,,,,,,,,,,,,,,,
166106,4302,10.2320/jinstmet.72.593,2008,['ThermoelectricMaterials'],20561,x=0.10,Fe2(V0.8Ti0.1Ta0.10)Al,,"{'LaserFlash': '', 'Form': {'category': 'Bulk', 'comment': ''}, 'FabricationProcess': {'category': 'Sintering', 'comment': ''}, 'DataType': {'category': 'Experiment', 'comment': ''}, 'laser flash and different thermal analyzer': '', 'RelativeDensity': {'category': '', 'comment': ''}, 'GrainSize': {'category': '', 'comment': ''}, 'Other': '', 'ThermalMeasurement': {'category': 'Other', 'comment': 'steady-state method'}, 'ElectricalMeasurement': {'category': 'SteadyState+4P', 'comment': 'MMR Technologies'}, 'Differential thermal analyzer': '', 'DifferentialThermalAnalyzer': '', 'MaterialFamily': {'category': 'Heusler', 'comment': ''}, 'Purity': {'category': '', 'comment': ''}}",200,3.934960506876225e-05,17156,,8.213541880526208e-07,,,,,,,,,,,,,,,,,,,,,,,,,,,,,,,,,,,,,,,,,,,,,,,,,,,,,,,,,,,,,,,,,,,,,,,,,,,,,,,,,,,,,,,,,,,,,
166107,4302,10.2320/jinstmet.72.593,2008,['ThermoelectricMaterials'],20561,x=0.10,Fe2(V0.8Ti0.1Ta0.10)Al,,"{'LaserFlash': '', 'Form': {'category': 'Bulk', 'comment': ''}, 'FabricationProcess': {'category': 'Sintering', 'comment': ''}, 'DataType': {'category': 'Experiment', 'comment': ''}, 'laser flash and different thermal analyzer': '', 'RelativeDensity': {'category': '', 'comment': ''}, 'GrainSize': {'category': '', 'comment': ''}, 'Other': '', 'ThermalMeasurement': {'category': 'Other', 'comment': 'steady-state method'}, 'ElectricalMeasurement': {'category': 'SteadyState+4P', 'comment': 'MMR Technologies'}, 'Differential thermal analyzer': '', 'DifferentialThermalAnalyzer': '', 'MaterialFamily': {'category': 'Heusler', 'comment': ''}, 'Purity': {'category': '', 'comment': ''}}",250,4.657810289267681e-05,17156,,1.0550151021170735e-06,,,,,,,,,,,,,,,,,,,,,,,,,,,,,,,,,,,,,,,,,,,,,,,,,,,,,,,,,,,,,,,,,,,,,,,,,,,,,,,,,,,,,,,,,,,,,
166108,4302,10.2320/jinstmet.72.593,2008,['ThermoelectricMaterials'],20561,x=0.10,Fe2(V0.8Ti0.1Ta0.10)Al,,"{'LaserFlash': '', 'Form': {'category': 'Bulk', 'comment': ''}, 'FabricationProcess': {'category': 'Sintering', 'comment': ''}, 'DataType': {'category': 'Experiment', 'comment': ''}, 'laser flash and different thermal analyzer': '', 'RelativeDensity': {'category': '', 'comment': ''}, 'GrainSize': {'category': '', 'comment': ''}, 'Other': '', 'ThermalMeasurement': {'category': 'Other', 'comment': 'steady-state method'}, 'ElectricalMeasurement': {'category': 'SteadyState+4P', 'comment': 'MMR Technologies'}, 'Differential thermal analyzer': '', 'DifferentialThermalAnalyzer': '', 'MaterialFamily': {'category': 'Heusler', 'comment': ''}, 'Purity': {'category': '', 'comment': ''}}",300,5.432256794135101e-05,17156,,1.3185361108645295e-06,,,,,,,,,,,,,,,,,,,,,,,,,,,,,,,,,,,,,,,,,,,,,,,,,,,,,,,,,,,,,,,,,,,,,,,,,,,,,,,,,,,,,,,,,,,,,
