Repository: sajid-m-islam/esnail

File: esnail/x2yz_compounds.csv (part 17 of 26)
26860,15949,10.1103/physrevb.82.104420,2010-9-17,['ThermoelectricMaterials'],2863,x=0,Co2MnSn,,,200,-6.704325895210443e-06,1906,,1.0626692680566503e-06,,,,,,,,,,,,,,,,,,,,,,,,,,,,,,,,,,,,,,,,,,,,,,,,,,,,,,,,,,,,,,,,,,,,,,,,,,,,,,,,,,,,,,,,,,,,,
26861,15949,10.1103/physrevb.82.104420,2010-9-17,['ThermoelectricMaterials'],2863,x=0,Co2MnSn,,,250,-1.0045594560873425e-05,1906,,1.1411070049175664e-06,,,,,,,,,,,,,,,,,,,,,,,,,,,,,,,,,,,,,,,,,,,,,,,,,,,,,,,,,,,,,,,,,,,,,,,,,,,,,,,,,,,,,,,,,,,,,
26862,15949,10.1103/physrevb.82.104420,2010-9-17,['ThermoelectricMaterials'],2863,x=0,Co2MnSn,,,300,-1.5864399451723976e-05,1906,,1.2201952022279977e-06,,,,,,,,,,,,,,,,,,,,,,,,,,,,,,,,,,,,,,,,,,,,,,,,,,,,,,,,,,,,,,,,,,,,,,,,,,,,,,,,,,,,,,,,,,,,,
26863,15949,10.1103/physrevb.82.104420,2010-9-17,['ThermoelectricMaterials'],2863,x=0,Co2MnSn,,,350,-2.474916428048085e-05,1906,,1.3136934622737882e-06,,,,,,,,,,,,,,,,,,,,,,,,,,,,,,,,,,,,,,,,,,,,,,,,,,,,,,,,,,,,,,,,,,,,,,,,,,,,,,,,,,,,,,,,,,,,,
166109,4302,10.2320/jinstmet.72.593,2008,['ThermoelectricMaterials'],20561,x=0.10,Fe2(V0.8Ti0.1Ta0.10)Al,,"{'LaserFlash': '', 'Form': {'category': 'Bulk', 'comment': ''}, 'FabricationProcess': {'category': 'Sintering', 'comment': ''}, 'DataType': {'category': 'Experiment', 'comment': ''}, 'laser flash and different thermal analyzer': '', 'RelativeDensity': {'category': '', 'comment': ''}, 'GrainSize': {'category': '', 'comment': ''}, 'Other': '', 'ThermalMeasurement': {'category': 'Other', 'comment': 'steady-state method'}, 'ElectricalMeasurement': {'category': 'SteadyState+4P', 'comment': 'MMR Technologies'}, 'Differential thermal analyzer': '', 'DifferentialThermalAnalyzer': '', 'MaterialFamily': {'category': 'Heusler', 'comment': ''}, 'Purity': {'category': '', 'comment': ''}}",350,6.194952499956968e-05,17156,,1.592676691779507e-06,,,,,,,,,,,,,,,,,,,,,,,,,,,,,,,,,,,,,,,,,,,,,,,,,,,,,,,,,,,,,,,,,,,,,,,,,,,,,,,,,,,,,,,,,,,,,
166110,4302,10.2320/jinstmet.72.593,2008,['ThermoelectricMaterials'],20561,x=0.10,Fe2(V0.8Ti0.1Ta0.10)Al,,"{'LaserFlash': '', 'Form': {'category': 'Bulk', 'comment': ''}, 'FabricationProcess': {'category': 'Sintering', 'comment': ''}, 'DataType': {'category': 'Experiment', 'comment': ''}, 'laser flash and different thermal analyzer': '', 'RelativeDensity': {'category': '', 'comment': ''}, 'GrainSize': {'category': '', 'comment': ''}, 'Other': '', 'ThermalMeasurement': {'category': 'Other', 'comment': 'steady-state method'}, 'ElectricalMeasurement': {'category': 'SteadyState+4P', 'comment': 'MMR Technologies'}, 'Differential thermal analyzer': '', 'DifferentialThermalAnalyzer': '', 'MaterialFamily': {'category': 'Heusler', 'comment': ''}, 'Purity': {'category': '', 'comment': ''}}",400,6.84767161034874e-05,17156,,1.8618680137872123e-06,,,,,,,,,,,,,,,,,,,,,,,,,,,,,,,,,,,,,,,,,,,,,,,,,,,,,,,,,,,,,,,,,,,,,,,,,,,,,,,,,,,,,,,,,,,,,
166111,4302,10.2320/jinstmet.72.593,2008,['ThermoelectricMaterials'],20561,x=0.10,Fe2(V0.8Ti0.1Ta0.10)Al,,"{'LaserFlash': '', 'Form': {'category': 'Bulk', 'comment': ''}, 'FabricationProcess': {'category': 'Sintering', 'comment': ''}, 'DataType': {'category': 'Experiment', 'comment': ''}, 'laser flash and different thermal analyzer': '', 'RelativeDensity': {'category': '', 'comment': ''}, 'GrainSize': {'category': '', 'comment': ''}, 'Other': '', 'ThermalMeasurement': {'category': 'Other', 'comment': 'steady-state method'}, 'ElectricalMeasurement': {'category': 'SteadyState+4P', 'comment': 'MMR Technologies'}, 'Differential thermal analyzer': '', 'DifferentialThermalAnalyzer': '', 'MaterialFamily': {'category': 'Heusler', 'comment': ''}, 'Purity': {'category': '', 'comment': ''}}",450,7.280816310266812e-05,17156,,2.1139221022844075e-06,,,,,,,,,,,,,,,,,,,,,,,,,,,,,,,,,,,,,,,,,,,,,,,,,,,,,,,,,,,,,,,,,,,,,,,,,,,,,,,,,,,,,,,,,,,,,
166112,4302,10.2320/jinstmet.72.593,2008,['ThermoelectricMaterials'],20561,x=0.10,Fe2(V0.8Ti0.1Ta0.10)Al,,"{'LaserFlash': '', 'Form': {'category': 'Bulk', 'comment': ''}, 'FabricationProcess': {'category': 'Sintering', 'comment': ''}, 'DataType': {'category': 'Experiment', 'comment': ''}, 'laser flash and different thermal analyzer': '', 'RelativeDensity': {'category': '', 'comment': ''}, 'GrainSize': {'category': '', 'comment': ''}, 'Other': '', 'ThermalMeasurement': {'category': 'Other', 'comment': 'steady-state method'}, 'ElectricalMeasurement': {'category': 'SteadyState+4P', 'comment': 'MMR Technologies'}, 'Differential thermal analyzer': '', 'DifferentialThermalAnalyzer': '', 'MaterialFamily': {'category': 'Heusler', 'comment': ''}, 'Purity': {'category': '', 'comment': ''}}",500,7.396923022212515e-05,17156,,2.339741004170288e-06,,,,,,,,,,,,,,,,,,,,,,,,,,,,,,,,,,,,,,,,,,,,,,,,,,,,,,,,,,,,,,,,,,,,,,,,,,,,,,,,,,,,,,,,,,,,,
166113,4302,10.2320/jinstmet.72.593,2008,['ThermoelectricMaterials'],20561,x=0.10,Fe2(V0.8Ti0.1Ta0.10)Al,,"{'LaserFlash': '', 'Form': {'category': 'Bulk', 'comment': ''}, 'FabricationProcess': {'category': 'Sintering', 'comment': ''}, 'DataType': {'category': 'Experiment', 'comment': ''}, 'laser flash and different thermal analyzer': '', 'RelativeDensity': {'category': '', 'comment': ''}, 'GrainSize': {'category': '', 'comment': ''}, 'Other': '', 'ThermalMeasurement': {'category': 'Other', 'comment': 'steady-state method'}, 'ElectricalMeasurement': {'category': 'SteadyState+4P', 'comment': 'MMR Technologies'}, 'Differential thermal analyzer': '', 'DifferentialThermalAnalyzer': '', 'MaterialFamily': {'category': 'Heusler', 'comment': ''}, 'Purity': {'category': '', 'comment': ''}}",550,7.134168662436012e-05,17156,,2.5330259528773536e-06,,,,,,,,,,,,,,,,,,,,,,,,,,,,,,,,,,,,,,,,,,,,,,,,,,,,,,,,,,,,,,,,,,,,,,,,,,,,,,,,,,,,,,,,,,,,,
166155,4304,10.2320/jinstmet.73.846,2009,['ThermoelectricMaterials'],20566,y=0,(Fe1.98)V1.02Al ,,"{'Form': {'category': 'Bulk', 'comment': ''}, 'FabricationProcess': {'category': 'Sintering', 'comment': ''}, 'DataType': {'category': 'Experiment', 'comment': ''}, 'RelativeDensity': '', 'GrainSize': '', 'ThermalMeasurement': '', 'ElectricalMeasurement': {'category': 'SteadyState+4P', 'comment': ''}, 'MaterialFamily': '', 'Purity': ''}",100,-6.016378805383463e-05,17161,,5.667952418725244e-06,,,,,,,,,,,,,,,,,,,,,,,,,,,,,,,,,,,,,,,,,,,,,,,,,,,,,,,,,,,,,,,,,,,,,,,,,,,,,,,,,,,,,,,,,,,,,
166156,4304,10.2320/jinstmet.73.846,2009,['ThermoelectricMaterials'],20566,y=0,(Fe1.98)V1.02Al ,,"{'Form': {'category': 'Bulk', 'comment': ''}, 'FabricationProcess': {'category': 'Sintering', 'comment': ''}, 'DataType': {'category': 'Experiment', 'comment': ''}, 'RelativeDensity': '', 'GrainSize': '', 'ThermalMeasurement': '', 'ElectricalMeasurement': {'category': 'SteadyState+4P', 'comment': ''}, 'MaterialFamily': '', 'Purity': ''}",150,-9.27415608893456e-05,17161,,6.197048984064848e-06,,,,,,,,,,,,,,,,,,,,,,,,,,,,,,,,,,,,,,,,,,,,,,,,,,,,,,,,,,,,,,,,,,,,,,,,,,,,,,,,,,,,,,,,,,,,,
166157,4304,10.2320/jinstmet.73.846,2009,['ThermoelectricMaterials'],20566,y=0,(Fe1.98)V1.02Al ,,"{'Form': {'category': 'Bulk', 'comment': ''}, 'FabricationProcess': {'category': 'Sintering', 'comment': ''}, 'DataType': {'category': 'Experiment', 'comment': ''}, 'RelativeDensity': '', 'GrainSize': '', 'ThermalMeasurement': '', 'ElectricalMeasurement': {'category': 'SteadyState+4P', 'comment': ''}, 'MaterialFamily': '', 'Purity': ''}",200,-0.000107180055541,17161,,6.574654539027119e-06,,,,,,,,,,,,,,,,,,,,,,,,,,,,,,,,,,,,,,,,,,,,,,,,,,,,,,,,,,,,,,,,,,,,,,,,,,,,,,,,,,,,,,,,,,,,,
166158,4304,10.2320/jinstmet.73.846,2009,['ThermoelectricMaterials'],20566,y=0,(Fe1.98)V1.02Al ,,"{'Form': {'category': 'Bulk', 'comment': ''}, 'FabricationProcess': {'category': 'Sintering', 'comment': ''}, 'DataType': {'category': 'Experiment', 'comment': ''}, 'RelativeDensity': '', 'GrainSize': '', 'ThermalMeasurement': '', 'ElectricalMeasurement': {'category': 'SteadyState+4P', 'comment': ''}, 'MaterialFamily': '', 'Purity': ''}",250,-0.0001006084936186,17161,,6.725507548715349e-06,,,,,,,,,,,,,,,,,,,,,,,,,,,,,,,,,,,,,,,,,,,,,,,,,,,,,,,,,,,,,,,,,,,,,,,,,,,,,,,,,,,,,,,,,,,,,
166159,4304,10.2320/jinstmet.73.846,2009,['ThermoelectricMaterials'],20566,y=0,(Fe1.98)V1.02Al ,,"{'Form': {'category': 'Bulk', 'comment': ''}, 'FabricationProcess': {'category': 'Sintering', 'comment': ''}, 'DataType': {'category': 'Experiment', 'comment': ''}, 'RelativeDensity': '', 'GrainSize': '', 'ThermalMeasurement': '', 'ElectricalMeasurement': {'category': 'SteadyState+4P', 'comment': ''}, 'MaterialFamily': '', 'Purity': ''}",300,-7.906894666914587e-05,17161,,6.626060245368138e-06,,,,,,,,,,,,,,,,,,,,,,,,,,,,,,,,,,,,,,,,,,,,,,,,,,,,,,,,,,,,,,,,,,,,,,,,,,,,,,,,,,,,,,,,,,,,,
166160,4304,10.2320/jinstmet.73.846,2009,['ThermoelectricMaterials'],20566,y=0,(Fe1.98)V1.02Al ,,"{'Form': {'category': 'Bulk', 'comment': ''}, 'FabricationProcess': {'category': 'Sintering', 'comment': ''}, 'DataType': {'category': 'Experiment', 'comment': ''}, 'RelativeDensity': '', 'GrainSize': '', 'ThermalMeasurement': '', 'ElectricalMeasurement': {'category': 'SteadyState+4P', 'comment': ''}, 'MaterialFamily': '', 'Purity': ''}",350,-5.358327792912864e-05,17161,,6.294285597861935e-06,,,,,,,,,,,,,,,,,,,,,,,,,,,,,,,,,,,,,,,,,,,,,,,,,,,,,,,,,,,,,,,,,,,,,,,,,,,,,,,,,,,,,,,,,,,,,
166161,4304,10.2320/jinstmet.73.846,2009,['ThermoelectricMaterials'],20566,y=0,(Fe1.98)V1.02Al ,,"{'Form': {'category': 'Bulk', 'comment': ''}, 'FabricationProcess': {'category': 'Sintering', 'comment': ''}, 'DataType': {'category': 'Experiment', 'comment': ''}, 'RelativeDensity': '', 'GrainSize': '', 'ThermalMeasurement': '', 'ElectricalMeasurement': {'category': 'SteadyState+4P', 'comment': ''}, 'MaterialFamily': '', 'Purity': ''}",400,-3.622008407748414e-05,17161,,5.7794842812135755e-06,,,,,,,,,,,,,,,,,,,,,,,,,,,,,,,,,,,,,,,,,,,,,,,,,,,,,,,,,,,,,,,,,,,,,,,,,,,,,,,,,,,,,,,,,,,,,
166174,4304,10.2320/jinstmet.73.846,2009,['ThermoelectricMaterials'],20567,y=0.03,(Fe1.9Ir0.03)V1.02Al ,,"{'Form': {'category': 'Bulk', 'comment': ''}, 'FabricationProcess': {'category': 'Sintering', 'comment': ''}, 'DataType': {'category': 'Experiment', 'comment': ''}, 'RelativeDensity': '', 'GrainSize': '', 'ThermalMeasurement': '', 'ElectricalMeasurement': {'category': 'SteadyState+4P', 'comment': ''}, 'MaterialFamily': '', 'Purity': ''}",100,-8.471315278530536e-05,17161,,2.2038035674728416e-06,,,,,,,,,,,,,,,,,,,,,,,,,,,,,,,,,,,,,,,,,,,,,,,,,,,,,,,,,,,,,,,,,,,,,,,,,,,,,,,,,,,,,,,,,,,,,
166175,4304,10.2320/jinstmet.73.846,2009,['ThermoelectricMaterials'],20567,y=0.03,(Fe1.9Ir0.03)V1.02Al ,,"{'Form': {'category': 'Bulk', 'comment': ''}, 'FabricationProcess': {'category': 'Sintering', 'comment': ''}, 'DataType': {'category': 'Experiment', 'comment': ''}, 'RelativeDensity': '', 'GrainSize': '', 'ThermalMeasurement': '', 'ElectricalMeasurement': {'category': 'SteadyState+4P', 'comment': ''}, 'MaterialFamily': '', 'Purity': ''}",150,-0.0001146314181685,17161,,2.7061422642647328e-06,,,,,,,,,,,,,,,,,,,,,,,,,,,,,,,,,,,,,,,,,,,,,,,,,,,,,,,,,,,,,,,,,,,,,,,,,,,,,,,,,,,,,,,,,,,,,
166176,4304,10.2320/jinstmet.73.846,2009,['ThermoelectricMaterials'],20567,y=0.03,(Fe1.9Ir0.03)V1.02Al ,,"{'Form': {'category': 'Bulk', 'comment': ''}, 'FabricationProcess': {'category': 'Sintering', 'comment': ''}, 'DataType': {'category': 'Experiment', 'comment': ''}, 'RelativeDensity': '', 'GrainSize': '', 'ThermalMeasurement': '', 'ElectricalMeasurement': {'category': 'SteadyState+4P', 'comment': ''}, 'MaterialFamily': '', 'Purity': ''}",200,-0.0001406361114787,17161,,3.248839222320997e-06,,,,,,,,,,,,,,,,,,,,,,,,,,,,,,,,,,,,,,,,,,,,,,,,,,,,,,,,,,,,,,,,,,,,,,,,,,,,,,,,,,,,,,,,,,,,,
166177,4304,10.2320/jinstmet.73.846,2009,['ThermoelectricMaterials'],20567,y=0.03,(Fe1.9Ir0.03)V1.02Al ,,"{'Form': {'category': 'Bulk', 'comment': ''}, 'FabricationProcess': {'category': 'Sintering', 'comment': ''}, 'DataType': {'category': 'Experiment', 'comment': ''}, 'RelativeDensity': '', 'GrainSize': '', 'ThermalMeasurement': '', 'ElectricalMeasurement': {'category': 'SteadyState+4P', 'comment': ''}, 'MaterialFamily': '', 'Purity': ''}",250,-0.0001567768506238,17161,,3.7361648338099305e-06,,,,,,,,,,,,,,,,,,,,,,,,,,,,,,,,,,,,,,,,,,,,,,,,,,,,,,,,,,,,,,,,,,,,,,,,,,,,,,,,,,,,,,,,,,,,,
166178,4304,10.2320/jinstmet.73.846,2009,['ThermoelectricMaterials'],20567,y=0.03,(Fe1.9Ir0.03)V1.02Al ,,"{'Form': {'category': 'Bulk', 'comment': ''}, 'FabricationProcess': {'category': 'Sintering', 'comment': ''}, 'DataType': {'category': 'Experiment', 'comment': ''}, 'RelativeDensity': '', 'GrainSize': '', 'ThermalMeasurement': '', 'ElectricalMeasurement': {'category': 'SteadyState+4P', 'comment': ''}, 'MaterialFamily': '', 'Purity': ''}",300,-0.0001569506186075,17161,,4.108318891934773e-06,,,,,,,,,,,,,,,,,,,,,,,,,,,,,,,,,,,,,,,,,,,,,,,,,,,,,,,,,,,,,,,,,,,,,,,,,,,,,,,,,,,,,,,,,,,,,
166179,4304,10.2320/jinstmet.73.846,2009,['ThermoelectricMaterials'],20567,y=0.03,(Fe1.9Ir0.03)V1.02Al ,,"{'Form': {'category': 'Bulk', 'comment': ''}, 'FabricationProcess': {'category': 'Sintering', 'comment': ''}, 'DataType': {'category': 'Experiment', 'comment': ''}, 'RelativeDensity': '', 'GrainSize': '', 'ThermalMeasurement': '', 'ElectricalMeasurement': {'category': 'SteadyState+4P', 'comment': ''}, 'MaterialFamily': '', 'Purity': ''}",350,-0.0001415013471616,17161,,4.336007828838999e-06,,,,,,,,,,,,,,,,,,,,,,,,,,,,,,,,,,,,,,,,,,,,,,,,,,,,,,,,,,,,,,,,,,,,,,,,,,,,,,,,,,,,,,,,,,,,,
166199,4304,10.2320/jinstmet.73.846,2009,['ThermoelectricMaterials'],20569,x=0.10,(Fe1.88Ir0.1)V1.02Al,,"{'Form': {'category': 'Bulk', 'comment': ''}, 'FabricationProcess': {'category': 'Sintering', 'comment': ''}, 'DataType': {'category': 'Experiment', 'comment': ''}, 'RelativeDensity': '', 'GrainSize': '', 'ThermalMeasurement': '', 'ElectricalMeasurement': {'category': 'SteadyState+4P', 'comment': ''}, 'MaterialFamily': '', 'Purity': ''}",100,-5.8270277554046765e-05,17161,,9.46113587859548e-07,,,,,,,,,,,,,,,,,,,,,,,,,,,,,,,,,,,,,,,,,,,,,,,,,,,,,,,,,,,,,,,,,,,,,,,,,,,,,,,,,,,,,,,,,,,,,
166200,4304,10.2320/jinstmet.73.846,2009,['ThermoelectricMaterials'],20569,x=0.10,(Fe1.88Ir0.1)V1.02Al,,"{'Form': {'category': 'Bulk', 'comment': ''}, 'FabricationProcess': {'category': 'Sintering', 'comment': ''}, 'DataType': {'category': 'Experiment', 'comment': ''}, 'RelativeDensity': '', 'GrainSize': '', 'ThermalMeasurement': '', 'ElectricalMeasurement': {'category': 'SteadyState+4P', 'comment': ''}, 'MaterialFamily': '', 'Purity': ''}",150,-7.812026624737542e-05,17161,,1.2683524903327658e-06,,,,,,,,,,,,,,,,,,,,,,,,,,,,,,,,,,,,,,,,,,,,,,,,,,,,,,,,,,,,,,,,,,,,,,,,,,,,,,,,,,,,,,,,,,,,,
166201,4304,10.2320/jinstmet.73.846,2009,['ThermoelectricMaterials'],20569,x=0.10,(Fe1.88Ir0.1)V1.02Al,,"{'Form': {'category': 'Bulk', 'comment': ''}, 'FabricationProcess': {'category': 'Sintering', 'comment': ''}, 'DataType': {'category': 'Experiment', 'comment': ''}, 'RelativeDensity': '', 'GrainSize': '', 'ThermalMeasurement': '', 'ElectricalMeasurement': {'category': 'SteadyState+4P', 'comment': ''}, 'MaterialFamily': '', 'Purity': ''}",200,-9.674085682719813e-05,17161,,1.6637399543730692e-06,,,,,,,,,,,,,,,,,,,,,,,,,,,,,,,,,,,,,,,,,,,,,,,,,,,,,,,,,,,,,,,,,,,,,,,,,,,,,,,,,,,,,,,,,,,,,
166202,4304,10.2320/jinstmet.73.846,2009,['ThermoelectricMaterials'],20569,x=0.10,(Fe1.88Ir0.1)V1.02Al,,"{'Form': {'category': 'Bulk', 'comment': ''}, 'FabricationProcess': {'category': 'Sintering', 'comment': ''}, 'DataType': {'category': 'Experiment', 'comment': ''}, 'RelativeDensity': '', 'GrainSize': '', 'ThermalMeasurement': '', 'ElectricalMeasurement': {'category': 'SteadyState+4P', 'comment': ''}, 'MaterialFamily': '', 'Purity': ''}",250,-0.0001133542460408,17161,,2.081665218630243e-06,,,,,,,,,,,,,,,,,,,,,,,,,,,,,,,,,,,,,,,,,,,,,,,,,,,,,,,,,,,,,,,,,,,,,,,,,,,,,,,,,,,,,,,,,,,,,
166203,4304,10.2320/jinstmet.73.846,2009,['ThermoelectricMaterials'],20569,x=0.10,(Fe1.88Ir0.1)V1.02Al,,"{'Form': {'category': 'Bulk', 'comment': ''}, 'FabricationProcess': {'category': 'Sintering', 'comment': ''}, 'DataType': {'category': 'Experiment', 'comment': ''}, 'RelativeDensity': '', 'GrainSize': '', 'ThermalMeasurement': '', 'ElectricalMeasurement': {'category': 'SteadyState+4P', 'comment': ''}, 'MaterialFamily': '', 'Purity': ''}",300,-0.0001251547655493,17161,,2.4836362829053854e-06,,,,,,,,,,,,,,,,,,,,,,,,,,,,,,,,,,,,,,,,,,,,,,,,,,,,,,,,,,,,,,,,,,,,,,,,,,,,,,,,,,,,,,,,,,,,,
166204,4304,10.2320/jinstmet.73.846,2009,['ThermoelectricMaterials'],20569,x=0.10,(Fe1.88Ir0.1)V1.02Al,,"{'Form': {'category': 'Bulk', 'comment': ''}, 'FabricationProcess': {'category': 'Sintering', 'comment': ''}, 'DataType': {'category': 'Experiment', 'comment': ''}, 'RelativeDensity': '', 'GrainSize': '', 'ThermalMeasurement': '', 'ElectricalMeasurement': {'category': 'SteadyState+4P', 'comment': ''}, 'MaterialFamily': '', 'Purity': ''}",350,-0.0001304172818899,17161,,2.8420323736601433e-06,,,,,,,,,,,,,,,,,,,,,,,,,,,,,,,,,,,,,,,,,,,,,,,,,,,,,,,,,,,,,,,,,,,,,,,,,,,,,,,,,,,,,,,,,,,,,
166205,4304,10.2320/jinstmet.73.846,2009,['ThermoelectricMaterials'],20569,x=0.10,(Fe1.88Ir0.1)V1.02Al,,"{'Form': {'category': 'Bulk', 'comment': ''}, 'FabricationProcess': {'category': 'Sintering', 'comment': ''}, 'DataType': {'category': 'Experiment', 'comment': ''}, 'RelativeDensity': '', 'GrainSize': '', 'ThermalMeasurement': '', 'ElectricalMeasurement': {'category': 'SteadyState+4P', 'comment': ''}, 'MaterialFamily': '', 'Purity': ''}",400,-0.0001316055964384,17161,,3.138856409525936e-06,,,,,,,,,,,,,,,,,,,,,,,,,,,,,,,,,,,,,,,,,,,,,,,,,,,,,,,,,,,,,,,,,,,,,,,,,,,,,,,,,,,,,,,,,,,,,
166294,4309,10.2320/jinstmet.76.216,2012,['ThermoelectricMaterials'],20576,x=0.00,Fe2VAl0.95Si0.05,,"{'Form': {'category': 'Bulk', 'comment': ''}, 'FabricationProcess': {'category': 'Sintering', 'comment': ''}, 'DataType': {'category': 'Experiment', 'comment': ''}, 'RelativeDensity': '', 'GrainSize': '', 'ThermalMeasurement': '', 'ElectricalMeasurement': {'category': 'SteadyState+4P', 'comment': ''}, 'MaterialFamily': '', 'Purity': ''}",200,-0.0001035799557972,17167,,3.7738826672794983e-06,,,,,,,,,,,,,,,,,,,,,,,,,,,,,,,,,,,,,,,,,,,,,,,,,,,,,,,,,,,,,,,,,,,,,,,,,,,,,,,,,,,,,,,,,,,,,
166295,4309,10.2320/jinstmet.76.216,2012,['ThermoelectricMaterials'],20576,x=0.00,Fe2VAl0.95Si0.05,,"{'Form': {'category': 'Bulk', 'comment': ''}, 'FabricationProcess': {'category': 'Sintering', 'comment': ''}, 'DataType': {'category': 'Experiment', 'comment': ''}, 'RelativeDensity': '', 'GrainSize': '', 'ThermalMeasurement': '', 'ElectricalMeasurement': {'category': 'SteadyState+4P', 'comment': ''}, 'MaterialFamily': '', 'Purity': ''}",250,-0.0001194598199917,17167,,4.622328869032965e-06,,,,0.0031622020521407,,,,,,,,,,,,,,,,,,,,,,,,,,,,,,,,,,,,,,,,,,,,,,,,,,,,,,,,,,,,,,,,,,,,,,,,,,,,,,,,,,,,,,,,,
166296,4309,10.2320/jinstmet.76.216,2012,['ThermoelectricMaterials'],20576,x=0.00,Fe2VAl0.95Si0.05,,"{'Form': {'category': 'Bulk', 'comment': ''}, 'FabricationProcess': {'category': 'Sintering', 'comment': ''}, 'DataType': {'category': 'Experiment', 'comment': ''}, 'RelativeDensity': '', 'GrainSize': '', 'ThermalMeasurement': '', 'ElectricalMeasurement': {'category': 'SteadyState+4P', 'comment': ''}, 'MaterialFamily': '', 'Purity': ''}",300,-0.0001273437352476,17167,,5.317659492776969e-06,,,,0.0030475959837632,,,,,,,,,,,,,,,,,,,,,,,,,,,,,,,,,,,,,,,,,,,,,,,,,,,,,,,,,,,,,,,,,,,,,,,,,,,,,,,,,,,,,,,,,
166297,4309,10.2320/jinstmet.76.216,2012,['ThermoelectricMaterials'],20576,x=0.00,Fe2VAl0.95Si0.05,,"{'Form': {'category': 'Bulk', 'comment': ''}, 'FabricationProcess': {'category': 'Sintering', 'comment': ''}, 'DataType': {'category': 'Experiment', 'comment': ''}, 'RelativeDensity': '', 'GrainSize': '', 'ThermalMeasurement': '', 'ElectricalMeasurement': {'category': 'SteadyState+4P', 'comment': ''}, 'MaterialFamily': '', 'Purity': ''}",350,-0.0001175125747914,17167,,5.7585466493252955e-06,,,,0.0024130097136411,,,,,,,,,,,,,,,,,,,,,,,,,,,,,,,,,,,,,,,,,,,,,,,,,,,,,,,,,,,,,,,,,,,,,,,,,,,,,,,,,,,,,,,,,
166302,4309,10.2320/jinstmet.76.216,2012,['ThermoelectricMaterials'],20577,x=0.025,Fe2(V0.975Ta0.025)Al0.95Si0.05,,"{'Form': {'category': 'Bulk', 'comment': ''}, 'FabricationProcess': {'category': 'Sintering', 'comment': ''}, 'DataType': {'category': 'Experiment', 'comment': ''}, 'RelativeDensity': '', 'GrainSize': '', 'ThermalMeasurement': '', 'ElectricalMeasurement': {'category': 'SteadyState+4P', 'comment': ''}, 'MaterialFamily': '', 'Purity': ''}",200,-0.0001165437543629,17167,,3.228010564285982e-06,,,,,,,,,,,,,,,,,,,,,,,,,,,,,,,,,,,,,,,,,,,,,,,,,,,,,,,,,,,,,,,,,,,,,,,,,,,,,,,,,,,,,,,,,,,,,
166303,4309,10.2320/jinstmet.76.216,2012,['ThermoelectricMaterials'],20577,x=0.025,Fe2(V0.975Ta0.025)Al0.95Si0.05,,"{'Form': {'category': 'Bulk', 'comment': ''}, 'FabricationProcess': {'category': 'Sintering', 'comment': ''}, 'DataType': {'category': 'Experiment', 'comment': ''}, 'RelativeDensity': '', 'GrainSize': '', 'ThermalMeasurement': '', 'ElectricalMeasurement': {'category': 'SteadyState+4P', 'comment': ''}, 'MaterialFamily': '', 'Purity': ''}",250,-0.0001300498927173,17167,,3.706422400076574e-06,,,,0.0038806187717231,,,,,,,,,,,,,,,,,,,,,,,,,,,,,,,,,,,,,,,,,,,,,,,,,,,,,,,,,,,,,,,,,,,,,,,,,,,,,,,,,,,,,,,,,
166304,4309,10.2320/jinstmet.76.216,2012,['ThermoelectricMaterials'],20577,x=0.025,Fe2(V0.975Ta0.025)Al0.95Si0.05,,"{'Form': {'category': 'Bulk', 'comment': ''}, 'FabricationProcess': {'category': 'Sintering', 'comment': ''}, 'DataType': {'category': 'Experiment', 'comment': ''}, 'RelativeDensity': '', 'GrainSize': '', 'ThermalMeasurement': '', 'ElectricalMeasurement': {'category': 'SteadyState+4P', 'comment': ''}, 'MaterialFamily': '', 'Purity': ''}",300,-0.0001348470280032,17167,,4.1043251661765215e-06,,,,0.0041772655850699,,,,,,,,,,,,,,,,,,,,,,,,,,,,,,,,,,,,,,,,,,,,,,,,,,,,,,,,,,,,,,,,,,,,,,,,,,,,,,,,,,,,,,,,,
166305,4309,10.2320/jinstmet.76.216,2012,['ThermoelectricMaterials'],20577,x=0.025,Fe2(V0.975Ta0.025)Al0.95Si0.05,,"{'Form': {'category': 'Bulk', 'comment': ''}, 'FabricationProcess': {'category': 'Sintering', 'comment': ''}, 'DataType': {'category': 'Experiment', 'comment': ''}, 'RelativeDensity': '', 'GrainSize': '', 'ThermalMeasurement': '', 'ElectricalMeasurement': {'category': 'SteadyState+4P', 'comment': ''}, 'MaterialFamily': '', 'Purity': ''}",350,-0.0001275302667739,17167,,4.347353948284386e-06,,,,0.0037387794348847,,,,,,,,,,,,,,,,,,,,,,,,,,,,,,,,,,,,,,,,,,,,,,,,,,,,,,,,,,,,,,,,,,,,,,,,,,,,,,,,,,,,,,,,,
166311,4309,10.2320/jinstmet.76.216,2012,['ThermoelectricMaterials'],20580,x=0.05,Fe2(V0.95Ta0.05)Al0.95Si0.05,,"{'Form': {'category': 'Bulk', 'comment': ''}, 'FabricationProcess': {'category': 'Sintering', 'comment': ''}, 'DataType': {'category': 'Experiment', 'comment': ''}, 'RelativeDensity': '', 'GrainSize': '', 'ThermalMeasurement': '', 'ElectricalMeasurement': {'category': 'SteadyState+4P', 'comment': ''}, 'MaterialFamily': '', 'Purity': ''}",250,-0.0001527619826752,17167,,4.540125909639898e-06,,,,0.0051023402182754,,,,,,,,,,,,,,,,,,,,,,,,,,,,,,,,,,,,,,,,,,,,,,,,,,,,,,,,,,,,,,,,,,,,,,,,,,,,,,,,,,,,,,,,,
166312,4309,10.2320/jinstmet.76.216,2012,['ThermoelectricMaterials'],20580,x=0.05,Fe2(V0.95Ta0.05)Al0.95Si0.05,,"{'Form': {'category': 'Bulk', 'comment': ''}, 'FabricationProcess': {'category': 'Sintering', 'comment': ''}, 'DataType': {'category': 'Experiment', 'comment': ''}, 'RelativeDensity': '', 'GrainSize': '', 'ThermalMeasurement': '', 'ElectricalMeasurement': {'category': 'SteadyState+4P', 'comment': ''}, 'MaterialFamily': '', 'Purity': ''}",300,-0.000150103820043,17167,,4.998298767805151e-06,,,,0.0045288076053614,,,,,,,,,,,,,,,,,,,,,,,,,,,,,,,,,,,,,,,,,,,,,,,,,,,,,,,,,,,,,,,,,,,,,,,,,,,,,,,,,,,,,,,,,
166313,4309,10.2320/jinstmet.76.216,2012,['ThermoelectricMaterials'],20580,x=0.05,Fe2(V0.95Ta0.05)Al0.95Si0.05,,"{'Form': {'category': 'Bulk', 'comment': ''}, 'FabricationProcess': {'category': 'Sintering', 'comment': ''}, 'DataType': {'category': 'Experiment', 'comment': ''}, 'RelativeDensity': '', 'GrainSize': '', 'ThermalMeasurement': '', 'ElectricalMeasurement': {'category': 'SteadyState+4P', 'comment': ''}, 'MaterialFamily': '', 'Purity': ''}",350,-0.0001366452110812,17167,,5.257770463471418e-06,,,,0.0035671378445613,,,,,,,,,,,,,,,,,,,,,,,,,,,,,,,,,,,,,,,,,,,,,,,,,,,,,,,,,,,,,,,,,,,,,,,,,,,,,,,,,,,,,,,,,
166320,4309,10.2320/jinstmet.76.216,2012,['ThermoelectricMaterials'],20589,x=0.00_3,Fe2(V0.9Ti0.1)Al ,,"{'Form': {'category': 'Bulk', 'comment': ''}, 'FabricationProcess': {'category': 'Sintering', 'comment': ''}, 'DataType': {'category': 'Experiment', 'comment': ''}, 'RelativeDensity': '', 'GrainSize': '', 'ThermalMeasurement': '', 'ElectricalMeasurement': {'category': 'SteadyState+4P', 'comment': ''}, 'MaterialFamily': '', 'Purity': ''}",350,8.975150185041442e-05,17174,,3.0876180966347905e-06,,,,0.0025386281494013,,,,,,,,,,,,,,,,,,,,,,,,,,,,,,,,,,,,,,,,,,,,,,,,,,,,,,,,,,,,,,,,,,,,,,,,,,,,,,,,,,,,,,,,,
166328,4309,10.2320/jinstmet.76.216,2012,['ThermoelectricMaterials'],20591,x=0.05_3,Fe2(V0.8W0.05Ti0.15)Al,,"{'Form': {'category': 'Bulk', 'comment': ''}, 'FabricationProcess': {'category': 'Sintering', 'comment': ''}, 'DataType': {'category': 'Experiment', 'comment': ''}, 'RelativeDensity': '', 'GrainSize': '', 'ThermalMeasurement': '', 'ElectricalMeasurement': {'category': 'SteadyState+4P', 'comment': ''}, 'MaterialFamily': '', 'Purity': ''}",350,7.681277968407674e-05,17174,,2.135828553551704e-06,,,,0.0027169866420564,,,,,,,,,,,,,,,,,,,,,,,,,,,,,,,,,,,,,,,,,,,,,,,,,,,,,,,,,,,,,,,,,,,,,,,,,,,,,,,,,,,,,,,,,
166334,4309,10.2320/jinstmet.76.216,2012,['ThermoelectricMaterials'],20582,x=0.00_2,Fe2(V0.9Ti0.1)Al,,"{'Form': {'category': 'Bulk', 'comment': ''}, 'FabricationProcess': {'category': 'Sintering', 'comment': ''}, 'DataType': {'category': 'Experiment', 'comment': ''}, 'RelativeDensity': '', 'GrainSize': '', 'ThermalMeasurement': '', 'ElectricalMeasurement': {'category': 'SteadyState+4P', 'comment': ''}, 'MaterialFamily': '', 'Purity': ''}",250,7.677341756496029e-05,17169,,2.5830905562694005e-06,,,,0.0022827230632995,,,,,,,,,,,,,,,,,,,,,,,,,,,,,,,,,,,,,,,,,,,,,,,,,,,,,,,,,,,,,,,,,,,,,,,,,,,,,,,,,,,,,,,,,
166335,4309,10.2320/jinstmet.76.216,2012,['ThermoelectricMaterials'],20582,x=0.00_2,Fe2(V0.9Ti0.1)Al,,"{'Form': {'category': 'Bulk', 'comment': ''}, 'FabricationProcess': {'category': 'Sintering', 'comment': ''}, 'DataType': {'category': 'Experiment', 'comment': ''}, 'RelativeDensity': '', 'GrainSize': '', 'ThermalMeasurement': '', 'ElectricalMeasurement': {'category': 'SteadyState+4P', 'comment': ''}, 'MaterialFamily': '', 'Purity': ''}",300,8.361417724690452e-05,17169,,2.883652375872396e-06,,,,0.0024409123151136,,,,,,,,,,,,,,,,,,,,,,,,,,,,,,,,,,,,,,,,,,,,,,,,,,,,,,,,,,,,,,,,,,,,,,,,,,,,,,,,,,,,,,,,,
166336,4309,10.2320/jinstmet.76.216,2012,['ThermoelectricMaterials'],20582,x=0.00_2,Fe2(V0.9Ti0.1)Al,,"{'Form': {'category': 'Bulk', 'comment': ''}, 'FabricationProcess': {'category': 'Sintering', 'comment': ''}, 'DataType': {'category': 'Experiment', 'comment': ''}, 'RelativeDensity': '', 'GrainSize': '', 'ThermalMeasurement': '', 'ElectricalMeasurement': {'category': 'SteadyState+4P', 'comment': ''}, 'MaterialFamily': '', 'Purity': ''}",350,8.873437683700575e-05,17169,,3.1947881232330087e-06,,,,0.0024821219537227,,,,,,,,,,,,,,,,,,,,,,,,,,,,,,,,,,,,,,,,,,,,,,,,,,,,,,,,,,,,,,,,,,,,,,,,,,,,,,,,,,,,,,,,,
166341,4309,10.2320/jinstmet.76.216,2012,['ThermoelectricMaterials'],20583,x=0.10_2,Fe2(V0.8Ta0.1Ti0.1)Al,,"{'Form': {'category': 'Bulk', 'comment': ''}, 'FabricationProcess': {'category': 'Sintering', 'comment': ''}, 'DataType': {'category': 'Experiment', 'comment': ''}, 'RelativeDensity': '', 'GrainSize': '', 'ThermalMeasurement': '', 'ElectricalMeasurement': {'category': 'SteadyState+4P', 'comment': ''}, 'MaterialFamily': '', 'Purity': ''}",250,6.249324470989975e-05,17169,,2.238234438148974e-06,,,,0.0017574936642819,,,,,,,,,,,,,,,,,,,,,,,,,,,,,,,,,,,,,,,,,,,,,,,,,,,,,,,,,,,,,,,,,,,,,,,,,,,,,,,,,,,,,,,,,
166342,4309,10.2320/jinstmet.76.216,2012,['ThermoelectricMaterials'],20583,x=0.10_2,Fe2(V0.8Ta0.1Ti0.1)Al,,"{'Form': {'category': 'Bulk', 'comment': ''}, 'FabricationProcess': {'category': 'Sintering', 'comment': ''}, 'DataType': {'category': 'Experiment', 'comment': ''}, 'RelativeDensity': '', 'GrainSize': '', 'ThermalMeasurement': '', 'ElectricalMeasurement': {'category': 'SteadyState+4P', 'comment': ''}, 'MaterialFamily': '', 'Purity': ''}",300,7.17146704604407e-05,17169,,2.462705173311268e-06,,,,0.0021085995221369,,,,,,,,,,,,,,,,,,,,,,,,,,,,,,,,,,,,,,,,,,,,,,,,,,,,,,,,,,,,,,,,,,,,,,,,,,,,,,,,,,,,,,,,,
166343,4309,10.2320/jinstmet.76.216,2012,['ThermoelectricMaterials'],20583,x=0.10_2,Fe2(V0.8Ta0.1Ti0.1)Al,,"{'Form': {'category': 'Bulk', 'comment': ''}, 'FabricationProcess': {'category': 'Sintering', 'comment': ''}, 'DataType': {'category': 'Experiment', 'comment': ''}, 'RelativeDensity': '', 'GrainSize': '', 'ThermalMeasurement': '', 'ElectricalMeasurement': {'category': 'SteadyState+4P', 'comment': ''}, 'MaterialFamily': '', 'Purity': ''}",350,7.906227487231563e-05,17169,,2.6974805109319067e-06,,,,0.0023289435907372,,,,,,,,,,,,,,,,,,,,,,,,,,,,,,,,,,,,,,,,,,,,,,,,,,,,,,,,,,,,,,,,,,,,,,,,,,,,,,,,,,,,,,,,,
166349,4309,10.2320/jinstmet.76.216,2012,['ThermoelectricMaterials'],20584,x=0.20_2,Fe2(V0.7Ta0.2Ti0.1)Al ,,"{'Form': {'category': 'Bulk', 'comment': ''}, 'FabricationProcess': {'category': 'Sintering', 'comment': ''}, 'DataType': {'category': 'Experiment', 'comment': ''}, 'RelativeDensity': '', 'GrainSize': '', 'ThermalMeasurement': '', 'ElectricalMeasurement': {'category': 'SteadyState+4P', 'comment': ''}, 'MaterialFamily': '', 'Purity': ''}",250,7.039780374464889e-05,17169,,2.0828910267180813e-06,,,,0.0024098879997812,,,,,,,,,,,,,,,,,,,,,,,,,,,,,,,,,,,,,,,,,,,,,,,,,,,,,,,,,,,,,,,,,,,,,,,,,,,,,,,,,,,,,,,,,
166350,4309,10.2320/jinstmet.76.216,2012,['ThermoelectricMaterials'],20584,x=0.20_2,Fe2(V0.7Ta0.2Ti0.1)Al ,,"{'Form': {'category': 'Bulk', 'comment': ''}, 'FabricationProcess': {'category': 'Sintering', 'comment': ''}, 'DataType': {'category': 'Experiment', 'comment': ''}, 'RelativeDensity': '', 'GrainSize': '', 'ThermalMeasurement': '', 'ElectricalMeasurement': {'category': 'SteadyState+4P', 'comment': ''}, 'MaterialFamily': '', 'Purity': ''}",300,7.958842485236315e-05,17169,,2.342363580096367e-06,,,,0.0027261194342945,,,,,,,,,,,,,,,,,,,,,,,,,,,,,,,,,,,,,,,,,,,,,,,,,,,,,,,,,,,,,,,,,,,,,,,,,,,,,,,,,,,,,,,,,
166351,4309,10.2320/jinstmet.76.216,2012,['ThermoelectricMaterials'],20584,x=0.20_2,Fe2(V0.7Ta0.2Ti0.1)Al ,,"{'Form': {'category': 'Bulk', 'comment': ''}, 'FabricationProcess': {'category': 'Sintering', 'comment': ''}, 'DataType': {'category': 'Experiment', 'comment': ''}, 'RelativeDensity': '', 'GrainSize': '', 'ThermalMeasurement': '', 'ElectricalMeasurement': {'category': 'SteadyState+4P', 'comment': ''}, 'MaterialFamily': '', 'Purity': ''}",350,8.923295501011441e-05,17169,,2.620749783889007e-06,,,,0.0030589900893433,,,,,,,,,,,,,,,,,,,,,,,,,,,,,,,,,,,,,,,,,,,,,,,,,,,,,,,,,,,,,,,,,,,,,,,,,,,,,,,,,,,,,,,,,
166357,4309,10.2320/jinstmet.76.216,2012,['ThermoelectricMaterials'],20592,x=0.10_3,Fe2(V0.7W0.1Ti0.2)Al ,,"{'Form': {'category': 'Bulk', 'comment': ''}, 'FabricationProcess': {'category': 'Sintering', 'comment': ''}, 'DataType': {'category': 'Experiment', 'comment': ''}, 'RelativeDensity': '', 'GrainSize': '', 'ThermalMeasurement': '', 'ElectricalMeasurement': {'category': 'SteadyState+4P', 'comment': ''}, 'MaterialFamily': '', 'Purity': ''}",300,7.033456054191672e-05,17174,,1.8830344632932536e-06,,,,0.0025376858879364,,,,,,,,,,,,,,,,,,,,,,,,,,,,,,,,,,,,,,,,,,,,,,,,,,,,,,,,,,,,,,,,,,,,,,,,,,,,,,,,,,,,,,,,,
166358,4309,10.2320/jinstmet.76.216,2012,['ThermoelectricMaterials'],20592,x=0.10_3,Fe2(V0.7W0.1Ti0.2)Al ,,"{'Form': {'category': 'Bulk', 'comment': ''}, 'FabricationProcess': {'category': 'Sintering', 'comment': ''}, 'DataType': {'category': 'Experiment', 'comment': ''}, 'RelativeDensity': '', 'GrainSize': '', 'ThermalMeasurement': '', 'ElectricalMeasurement': {'category': 'SteadyState+4P', 'comment': ''}, 'MaterialFamily': '', 'Purity': ''}",350,7.625260146354451e-05,17174,,2.11822122683472e-06,,,,0.0026876406658898,,,,,,,,,,,,,,,,,,,,,,,,,,,,,,,,,,,,,,,,,,,,,,,,,,,,,,,,,,,,,,,,,,,,,,,,,,,,,,,,,,,,,,,,,
166429,4324,10.2320/jinstmet.ja201519,2015,['ThermoelectricMaterials'],20595,"x=0.09,y=0",Fe2V1.09Al0.91,,"{'Form': {'category': 'Bulk', 'comment': ''}, 'FabricationProcess': {'category': 'Sintering', 'comment': ''}, 'DataType': {'category': 'Experiment', 'comment': ''}, 'RelativeDensity': '', 'GrainSize': '', 'ThermalMeasurement': '', 'ElectricalMeasurement': {'category': 'SteadyState+4P', 'comment': ''}, 'MaterialFamily': '', 'Purity': ''}",350,-0.0001035750607563,17183,,2.3695347636301984e-06,,,,,,,,,,,,,,,,,,,,,,,,,,,,,,,,,,,,,,,,,,,,,,,,,,,,,,,,,,,,,,,,,,,,,,,,,,,,,,,,,,,,,,,,,,,,,
166430,4324,10.2320/jinstmet.ja201519,2015,['ThermoelectricMaterials'],20595,"x=0.09,y=0",Fe2V1.09Al0.91,,"{'Form': {'category': 'Bulk', 'comment': ''}, 'FabricationProcess': {'category': 'Sintering', 'comment': ''}, 'DataType': {'category': 'Experiment', 'comment': ''}, 'RelativeDensity': '', 'GrainSize': '', 'ThermalMeasurement': '', 'ElectricalMeasurement': {'category': 'SteadyState+4P', 'comment': ''}, 'MaterialFamily': '', 'Purity': ''}",400,-0.0001098824670096,17183,,2.6740786385485916e-06,,,,,,,,,,,,,,,,,,,,,,,,,,,,,,,,,,,,,,,,,,,,,,,,,,,,,,,,,,,,,,,,,,,,,,,,,,,,,,,,,,,,,,,,,,,,,
166431,4324,10.2320/jinstmet.ja201519,2015,['ThermoelectricMaterials'],20595,"x=0.09,y=0",Fe2V1.09Al0.91,,"{'Form': {'category': 'Bulk', 'comment': ''}, 'FabricationProcess': {'category': 'Sintering', 'comment': ''}, 'DataType': {'category': 'Experiment', 'comment': ''}, 'RelativeDensity': '', 'GrainSize': '', 'ThermalMeasurement': '', 'ElectricalMeasurement': {'category': 'SteadyState+4P', 'comment': ''}, 'MaterialFamily': '', 'Purity': ''}",450,-0.0001118546030787,17183,,2.965366493770431e-06,,,,,,,,,,,,,,,,,,,,,,,,,,,,,,,,,,,,,,,,,,,,,,,,,,,,,,,,,,,,,,,,,,,,,,,,,,,,,,,,,,,,,,,,,,,,,
166432,4324,10.2320/jinstmet.ja201519,2015,['ThermoelectricMaterials'],20595,"x=0.09,y=0",Fe2V1.09Al0.91,,"{'Form': {'category': 'Bulk', 'comment': ''}, 'FabricationProcess': {'category': 'Sintering', 'comment': ''}, 'DataType': {'category': 'Experiment', 'comment': ''}, 'RelativeDensity': '', 'GrainSize': '', 'ThermalMeasurement': '', 'ElectricalMeasurement': {'category': 'SteadyState+4P', 'comment': ''}, 'MaterialFamily': '', 'Purity': ''}",500,-0.0001095253660624,17183,,3.211361356282023e-06,,,,,,,,,,,,,,,,,,,,,,,,,,,,,,,,,,,,,,,,,,,,,,,,,,,,,,,,,,,,,,,,,,,,,,,,,,,,,,,,,,,,,,,,,,,,,
166433,4324,10.2320/jinstmet.ja201519,2015,['ThermoelectricMaterials'],20595,"x=0.09,y=0",Fe2V1.09Al0.91,,"{'Form': {'category': 'Bulk', 'comment': ''}, 'FabricationProcess': {'category': 'Sintering', 'comment': ''}, 'DataType': {'category': 'Experiment', 'comment': ''}, 'RelativeDensity': '', 'GrainSize': '', 'ThermalMeasurement': '', 'ElectricalMeasurement': {'category': 'SteadyState+4P', 'comment': ''}, 'MaterialFamily': '', 'Purity': ''}",550,-0.0001034714126905,17183,,3.3907094393452985e-06,,,,,,,,,,,,,,,,,,,,,,,,,,,,,,,,,,,,,,,,,,,,,,,,,,,,,,,,,,,,,,,,,,,,,,,,,,,,,,,,,,,,,,,,,,,,,
166434,4324,10.2320/jinstmet.ja201519,2015,['ThermoelectricMaterials'],20595,"x=0.09,y=0",Fe2V1.09Al0.91,,"{'Form': {'category': 'Bulk', 'comment': ''}, 'FabricationProcess': {'category': 'Sintering', 'comment': ''}, 'DataType': {'category': 'Experiment', 'comment': ''}, 'RelativeDensity': '', 'GrainSize': '', 'ThermalMeasurement': '', 'ElectricalMeasurement': {'category': 'SteadyState+4P', 'comment': ''}, 'MaterialFamily': '', 'Purity': ''}",600,-9.461343829169402e-05,17183,,3.4937971265556624e-06,,,,,,,,,,,,,,,,,,,,,,,,,,,,,,,,,,,,,,,,,,,,,,,,,,,,,,,,,,,,,,,,,,,,,,,,,,,,,,,,,,,,,,,,,,,,,
166435,4324,10.2320/jinstmet.ja201519,2015,['ThermoelectricMaterials'],20595,"x=0.09,y=0",Fe2V1.09Al0.91,,"{'Form': {'category': 'Bulk', 'comment': ''}, 'FabricationProcess': {'category': 'Sintering', 'comment': ''}, 'DataType': {'category': 'Experiment', 'comment': ''}, 'RelativeDensity': '', 'GrainSize': '', 'ThermalMeasurement': '', 'ElectricalMeasurement': {'category': 'SteadyState+4P', 'comment': ''}, 'MaterialFamily': '', 'Purity': ''}",650,-8.401745575943305e-05,17183,,3.52380795589983e-06,,,,,,,,,,,,,,,,,,,,,,,,,,,,,,,,,,,,,,,,,,,,,,,,,,,,,,,,,,,,,,,,,,,,,,,,,,,,,,,,,,,,,,,,,,,,,
166436,4324,10.2320/jinstmet.ja201519,2015,['ThermoelectricMaterials'],20595,"x=0.09,y=0",Fe2V1.09Al0.91,,"{'Form': {'category': 'Bulk', 'comment': ''}, 'FabricationProcess': {'category': 'Sintering', 'comment': ''}, 'DataType': {'category': 'Experiment', 'comment': ''}, 'RelativeDensity': '', 'GrainSize': '', 'ThermalMeasurement': '', 'ElectricalMeasurement': {'category': 'SteadyState+4P', 'comment': ''}, 'MaterialFamily': '', 'Purity': ''}",700,-7.269607451971844e-05,17183,,3.4977796038136976e-06,,,,,,,,,,,,,,,,,,,,,,,,,,,,,,,,,,,,,,,,,,,,,,,,,,,,,,,,,,,,,,,,,,,,,,,,,,,,,,,,,,,,,,,,,,,,,
166461,4324,10.2320/jinstmet.ja201519,2015,['ThermoelectricMaterials'],20603,"x=0.09,y=0.01",Fe1.99V1.1Al0.91,,"{'Form': '', 'FabricationProcess': '', 'DataType': '', 'RelativeDensity': '', 'GrainSize': '', 'ThermalMeasurement': '', 'ElectricalMeasurement': '', 'MaterialFamily': '', 'Purity': ''}",350,-9.938683191786404e-05,17185,,2.206261217628998e-06,,,,,,,,,,,,,,,,,,,,,,,,,,,,,,,,,,,,,,,,,,,,,,,,,,,,,,,,,,,,,,,,,,,,,,,,,,,,,,,,,,,,,,,,,,,,,
166462,4324,10.2320/jinstmet.ja201519,2015,['ThermoelectricMaterials'],20603,"x=0.09,y=0.01",Fe1.99V1.1Al0.91,,"{'Form': '', 'FabricationProcess': '', 'DataType': '', 'RelativeDensity': '', 'GrainSize': '', 'ThermalMeasurement': '', 'ElectricalMeasurement': '', 'MaterialFamily': '', 'Purity': ''}",400,-0.0001065063766587,17185,,2.521035634612884e-06,,,,,,,,,,,,,,,,,,,,,,,,,,,,,,,,,,,,,,,,,,,,,,,,,,,,,,,,,,,,,,,,,,,,,,,,,,,,,,,,,,,,,,,,,,,,,
166463,4324,10.2320/jinstmet.ja201519,2015,['ThermoelectricMaterials'],20603,"x=0.09,y=0.01",Fe1.99V1.1Al0.91,,"{'Form': '', 'FabricationProcess': '', 'DataType': '', 'RelativeDensity': '', 'GrainSize': '', 'ThermalMeasurement': '', 'ElectricalMeasurement': '', 'MaterialFamily': '', 'Purity': ''}",450,-0.0001105187705005,17185,,2.8108690329388098e-06,,,,,,,,,,,,,,,,,,,,,,,,,,,,,,,,,,,,,,,,,,,,,,,,,,,,,,,,,,,,,,,,,,,,,,,,,,,,,,,,,,,,,,,,,,,,,
166464,4324,10.2320/jinstmet.ja201519,2015,['ThermoelectricMaterials'],20603,"x=0.09,y=0.01",Fe1.99V1.1Al0.91,,"{'Form': '', 'FabricationProcess': '', 'DataType': '', 'RelativeDensity': '', 'GrainSize': '', 'ThermalMeasurement': '', 'ElectricalMeasurement': '', 'MaterialFamily': '', 'Purity': ''}",500,-0.0001100690834901,17185,,3.0751978571969385e-06,,,,,,,,,,,,,,,,,,,,,,,,,,,,,,,,,,,,,,,,,,,,,,,,,,,,,,,,,,,,,,,,,,,,,,,,,,,,,,,,,,,,,,,,,,,,,
166465,4324,10.2320/jinstmet.ja201519,2015,['ThermoelectricMaterials'],20603,"x=0.09,y=0.01",Fe1.99V1.1Al0.91,,"{'Form': '', 'FabricationProcess': '', 'DataType': '', 'RelativeDensity': '', 'GrainSize': '', 'ThermalMeasurement': '', 'ElectricalMeasurement': '', 'MaterialFamily': '', 'Purity': ''}",550,-0.0001052735854252,17185,,3.29123109458567e-06,,,,,,,,,,,,,,,,,,,,,,,,,,,,,,,,,,,,,,,,,,,,,,,,,,,,,,,,,,,,,,,,,,,,,,,,,,,,,,,,,,,,,,,,,,,,,
166466,4324,10.2320/jinstmet.ja201519,2015,['ThermoelectricMaterials'],20603,"x=0.09,y=0.01",Fe1.99V1.1Al0.91,,"{'Form': '', 'FabricationProcess': '', 'DataType': '', 'RelativeDensity': '', 'GrainSize': '', 'ThermalMeasurement': '', 'ElectricalMeasurement': '', 'MaterialFamily': '', 'Purity': ''}",600,-9.709179900513202e-05,17185,,3.431574227417855e-06,,,,,,,,,,,,,,,,,,,,,,,,,,,,,,,,,,,,,,,,,,,,,,,,,,,,,,,,,,,,,,,,,,,,,,,,,,,,,,,,,,,,,,,,,,,,,
166467,4324,10.2320/jinstmet.ja201519,2015,['ThermoelectricMaterials'],20603,"x=0.09,y=0.01",Fe1.99V1.1Al0.91,,"{'Form': '', 'FabricationProcess': '', 'DataType': '', 'RelativeDensity': '', 'GrainSize': '', 'ThermalMeasurement': '', 'ElectricalMeasurement': '', 'MaterialFamily': '', 'Purity': ''}",650,-8.669855298112266e-05,17185,,3.481853185627148e-06,,,,,,,,,,,,,,,,,,,,,,,,,,,,,,,,,,,,,,,,,,,,,,,,,,,,,,,,,,,,,,,,,,,,,,,,,,,,,,,,,,,,,,,,,,,,,
166468,4324,10.2320/jinstmet.ja201519,2015,['ThermoelectricMaterials'],20603,"x=0.09,y=0.01",Fe1.99V1.1Al0.91,,"{'Form': '', 'FabricationProcess': '', 'DataType': '', 'RelativeDensity': '', 'GrainSize': '', 'ThermalMeasurement': '', 'ElectricalMeasurement': '', 'MaterialFamily': '', 'Purity': ''}",700,-7.485603530700449e-05,17185,,3.45833829927418e-06,,,,,,,,,,,,,,,,,,,,,,,,,,,,,,,,,,,,,,,,,,,,,,,,,,,,,,,,,,,,,,,,,,,,,,,,,,,,,,,,,,,,,,,,,,,,,
