Repository: sajid-m-islam/esnail

File: esnail/x2yz_compounds.csv (part 19 of 26)
26860,15949,10.1103/physrevb.82.104420,2010-9-17,['ThermoelectricMaterials'],2863,x=0,Co2MnSn,,,200,-6.704325895210443e-06,1906,,1.0626692680566503e-06,,,,,,,,,,,,,,,,,,,,,,,,,,,,,,,,,,,,,,,,,,,,,,,,,,,,,,,,,,,,,,,,,,,,,,,,,,,,,,,,,,,,,,,,,,,,,
26861,15949,10.1103/physrevb.82.104420,2010-9-17,['ThermoelectricMaterials'],2863,x=0,Co2MnSn,,,250,-1.0045594560873425e-05,1906,,1.1411070049175664e-06,,,,,,,,,,,,,,,,,,,,,,,,,,,,,,,,,,,,,,,,,,,,,,,,,,,,,,,,,,,,,,,,,,,,,,,,,,,,,,,,,,,,,,,,,,,,,
26862,15949,10.1103/physrevb.82.104420,2010-9-17,['ThermoelectricMaterials'],2863,x=0,Co2MnSn,,,300,-1.5864399451723976e-05,1906,,1.2201952022279977e-06,,,,,,,,,,,,,,,,,,,,,,,,,,,,,,,,,,,,,,,,,,,,,,,,,,,,,,,,,,,,,,,,,,,,,,,,,,,,,,,,,,,,,,,,,,,,,
26863,15949,10.1103/physrevb.82.104420,2010-9-17,['ThermoelectricMaterials'],2863,x=0,Co2MnSn,,,350,-2.474916428048085e-05,1906,,1.3136934622737882e-06,,,,,,,,,,,,,,,,,,,,,,,,,,,,,,,,,,,,,,,,,,,,,,,,,,,,,,,,,,,,,,,,,,,,,,,,,,,,,,,,,,,,,,,,,,,,,
166720,4325,10.2320/jinstmet.ja201520,2015,['ThermoelectricMaterials'],20620,x=0.00, Fe2VAl,,"{'LaserFlash': '', 'Form': {'category': 'Bulk', 'comment': ''}, 'FabricationProcess': {'category': 'Sintering', 'comment': ''}, 'DataType': {'category': 'Experiment', 'comment': ''}, 'laser flash and different thermal analyzer': '', 'RelativeDensity': {'category': '', 'comment': ''}, 'GrainSize': {'category': '', 'comment': ''}, 'Other': '', 'ThermalMeasurement': {'category': 'LaserFlash', 'comment': ''}, 'ElectricalMeasurement': {'category': 'SteadyState+4P', 'comment': ''}, 'Differential thermal analyzer': '', 'DifferentialThermalAnalyzer': '', 'MaterialFamily': {'category': 'Half-Heusler', 'comment': ''}, 'Purity': {'category': '', 'comment': ''}}",650,-5.495928927031976e-06,17196,,3.883451913082141e-06,,,,,,,,,,,,,,,,,,,,,,,,,,,,,,,,,,,,,,,,,,,,,,,,,,,,,,,,,,,,,,,,,,,,,,,,,,,,,,,,,,,,,,,,,,,,,
166721,4325,10.2320/jinstmet.ja201520,2015,['ThermoelectricMaterials'],20620,x=0.00, Fe2VAl,,"{'LaserFlash': '', 'Form': {'category': 'Bulk', 'comment': ''}, 'FabricationProcess': {'category': 'Sintering', 'comment': ''}, 'DataType': {'category': 'Experiment', 'comment': ''}, 'laser flash and different thermal analyzer': '', 'RelativeDensity': {'category': '', 'comment': ''}, 'GrainSize': {'category': '', 'comment': ''}, 'Other': '', 'ThermalMeasurement': {'category': 'LaserFlash', 'comment': ''}, 'ElectricalMeasurement': {'category': 'SteadyState+4P', 'comment': ''}, 'Differential thermal analyzer': '', 'DifferentialThermalAnalyzer': '', 'MaterialFamily': {'category': 'Half-Heusler', 'comment': ''}, 'Purity': {'category': '', 'comment': ''}}",700,-6.1694344307287375e-06,17196,,3.665760811252282e-06,,,,,,,,,,,,,,,,,,,,,,,,,,,,,,,,,,,,,,,,,,,,,,,,,,,,,,,,,,,,,,,,,,,,,,,,,,,,,,,,,,,,,,,,,,,,,
166723,4325,10.2320/jinstmet.ja201520,2015,['ThermoelectricMaterials'],20621,x=-0.04,Fe2V1.04Al0.96,,"{'LaserFlash': '', 'Form': {'category': 'Bulk', 'comment': ''}, 'FabricationProcess': {'category': 'Sintering', 'comment': ''}, 'DataType': {'category': 'Experiment', 'comment': ''}, 'laser flash and different thermal analyzer': '', 'RelativeDensity': {'category': '', 'comment': ''}, 'GrainSize': {'category': '', 'comment': ''}, 'Other': '', 'ThermalMeasurement': {'category': 'LaserFlash', 'comment': ''}, 'ElectricalMeasurement': {'category': 'SteadyState+4P', 'comment': ''}, 'Differential thermal analyzer': '', 'DifferentialThermalAnalyzer': '', 'MaterialFamily': {'category': 'Half-Heusler', 'comment': ''}, 'Purity': {'category': '', 'comment': ''}}",400,-0.0001317324758521,17196,13.157077861026323,5.070487542589243e-06,,,,,,,,,,,,,,,,,,,,,,,,,,,,,,,,,,,,,,,,,,,,,,,,,,,,,,,,,,,,,,,,,,,,,,,,,,,,,,,,,,,,,,,,,,,,,
166724,4325,10.2320/jinstmet.ja201520,2015,['ThermoelectricMaterials'],20621,x=-0.04,Fe2V1.04Al0.96,,"{'LaserFlash': '', 'Form': {'category': 'Bulk', 'comment': ''}, 'FabricationProcess': {'category': 'Sintering', 'comment': ''}, 'DataType': {'category': 'Experiment', 'comment': ''}, 'laser flash and different thermal analyzer': '', 'RelativeDensity': {'category': '', 'comment': ''}, 'GrainSize': {'category': '', 'comment': ''}, 'Other': '', 'ThermalMeasurement': {'category': 'LaserFlash', 'comment': ''}, 'ElectricalMeasurement': {'category': 'SteadyState+4P', 'comment': ''}, 'Differential thermal analyzer': '', 'DifferentialThermalAnalyzer': '', 'MaterialFamily': {'category': 'Half-Heusler', 'comment': ''}, 'Purity': {'category': '', 'comment': ''}}",450,-0.0001154767385609,17196,12.801238325947908,5.028012829810294e-06,,,,,,,,,,,,,,,,,,,,,,,,,,,,,,,,,,,,,,,,,,,,,,,,,,,,,,,,,,,,,,,,,,,,,,,,,,,,,,,,,,,,,,,,,,,,,
166725,4325,10.2320/jinstmet.ja201520,2015,['ThermoelectricMaterials'],20621,x=-0.04,Fe2V1.04Al0.96,,"{'LaserFlash': '', 'Form': {'category': 'Bulk', 'comment': ''}, 'FabricationProcess': {'category': 'Sintering', 'comment': ''}, 'DataType': {'category': 'Experiment', 'comment': ''}, 'laser flash and different thermal analyzer': '', 'RelativeDensity': {'category': '', 'comment': ''}, 'GrainSize': {'category': '', 'comment': ''}, 'Other': '', 'ThermalMeasurement': {'category': 'LaserFlash', 'comment': ''}, 'ElectricalMeasurement': {'category': 'SteadyState+4P', 'comment': ''}, 'Differential thermal analyzer': '', 'DifferentialThermalAnalyzer': '', 'MaterialFamily': {'category': 'Half-Heusler', 'comment': ''}, 'Purity': {'category': '', 'comment': ''}}",500,-9.738211993331656e-05,17196,13.105780679731993,4.86250697824699e-06,,,,,,,,,,,,,,,,,,,,,,,,,,,,,,,,,,,,,,,,,,,,,,,,,,,,,,,,,,,,,,,,,,,,,,,,,,,,,,,,,,,,,,,,,,,,,
166726,4325,10.2320/jinstmet.ja201520,2015,['ThermoelectricMaterials'],20621,x=-0.04,Fe2V1.04Al0.96,,"{'LaserFlash': '', 'Form': {'category': 'Bulk', 'comment': ''}, 'FabricationProcess': {'category': 'Sintering', 'comment': ''}, 'DataType': {'category': 'Experiment', 'comment': ''}, 'laser flash and different thermal analyzer': '', 'RelativeDensity': {'category': '', 'comment': ''}, 'GrainSize': {'category': '', 'comment': ''}, 'Other': '', 'ThermalMeasurement': {'category': 'LaserFlash', 'comment': ''}, 'ElectricalMeasurement': {'category': 'SteadyState+4P', 'comment': ''}, 'Differential thermal analyzer': '', 'DifferentialThermalAnalyzer': '', 'MaterialFamily': {'category': 'Half-Heusler', 'comment': ''}, 'Purity': {'category': '', 'comment': ''}}",550,-8.001951039838813e-05,17196,,4.617778229207399e-06,,,,,,,,,,,,,,,,,,,,,,,,,,,,,,,,,,,,,,,,,,,,,,,,,,,,,,,,,,,,,,,,,,,,,,,,,,,,,,,,,,,,,,,,,,,,,
166727,4325,10.2320/jinstmet.ja201520,2015,['ThermoelectricMaterials'],20621,x=-0.04,Fe2V1.04Al0.96,,"{'LaserFlash': '', 'Form': {'category': 'Bulk', 'comment': ''}, 'FabricationProcess': {'category': 'Sintering', 'comment': ''}, 'DataType': {'category': 'Experiment', 'comment': ''}, 'laser flash and different thermal analyzer': '', 'RelativeDensity': {'category': '', 'comment': ''}, 'GrainSize': {'category': '', 'comment': ''}, 'Other': '', 'ThermalMeasurement': {'category': 'LaserFlash', 'comment': ''}, 'ElectricalMeasurement': {'category': 'SteadyState+4P', 'comment': ''}, 'Differential thermal analyzer': '', 'DifferentialThermalAnalyzer': '', 'MaterialFamily': {'category': 'Half-Heusler', 'comment': ''}, 'Purity': {'category': '', 'comment': ''}}",600,-6.475511489357642e-05,17196,,4.343110498913057e-06,,,,,,,,,,,,,,,,,,,,,,,,,,,,,,,,,,,,,,,,,,,,,,,,,,,,,,,,,,,,,,,,,,,,,,,,,,,,,,,,,,,,,,,,,,,,,
166728,4325,10.2320/jinstmet.ja201520,2015,['ThermoelectricMaterials'],20621,x=-0.04,Fe2V1.04Al0.96,,"{'LaserFlash': '', 'Form': {'category': 'Bulk', 'comment': ''}, 'FabricationProcess': {'category': 'Sintering', 'comment': ''}, 'DataType': {'category': 'Experiment', 'comment': ''}, 'laser flash and different thermal analyzer': '', 'RelativeDensity': {'category': '', 'comment': ''}, 'GrainSize': {'category': '', 'comment': ''}, 'Other': '', 'ThermalMeasurement': {'category': 'LaserFlash', 'comment': ''}, 'ElectricalMeasurement': {'category': 'SteadyState+4P', 'comment': ''}, 'Differential thermal analyzer': '', 'DifferentialThermalAnalyzer': '', 'MaterialFamily': {'category': 'Half-Heusler', 'comment': ''}, 'Purity': {'category': '', 'comment': ''}}",650,-5.214444540981001e-05,17196,,4.0833582565148325e-06,,,,,,,,,,,,,,,,,,,,,,,,,,,,,,,,,,,,,,,,,,,,,,,,,,,,,,,,,,,,,,,,,,,,,,,,,,,,,,,,,,,,,,,,,,,,,
166729,4325,10.2320/jinstmet.ja201520,2015,['ThermoelectricMaterials'],20621,x=-0.04,Fe2V1.04Al0.96,,"{'LaserFlash': '', 'Form': {'category': 'Bulk', 'comment': ''}, 'FabricationProcess': {'category': 'Sintering', 'comment': ''}, 'DataType': {'category': 'Experiment', 'comment': ''}, 'laser flash and different thermal analyzer': '', 'RelativeDensity': {'category': '', 'comment': ''}, 'GrainSize': {'category': '', 'comment': ''}, 'Other': '', 'ThermalMeasurement': {'category': 'LaserFlash', 'comment': ''}, 'ElectricalMeasurement': {'category': 'SteadyState+4P', 'comment': ''}, 'Differential thermal analyzer': '', 'DifferentialThermalAnalyzer': '', 'MaterialFamily': {'category': 'Half-Heusler', 'comment': ''}, 'Purity': {'category': '', 'comment': ''}}",700,-4.232631353681606e-05,17196,,3.869041402108613e-06,,,,,,,,,,,,,,,,,,,,,,,,,,,,,,,,,,,,,,,,,,,,,,,,,,,,,,,,,,,,,,,,,,,,,,,,,,,,,,,,,,,,,,,,,,,,,
166731,4325,10.2320/jinstmet.ja201520,2015,['ThermoelectricMaterials'],20622,x=-0.06,Fe2V1.06Al0.94,,"{'LaserFlash': '', 'Form': {'category': 'Bulk', 'comment': ''}, 'FabricationProcess': {'category': 'Sintering', 'comment': ''}, 'DataType': {'category': 'Experiment', 'comment': ''}, 'laser flash and different thermal analyzer': '', 'RelativeDensity': {'category': '', 'comment': ''}, 'GrainSize': {'category': '', 'comment': ''}, 'Other': '', 'ThermalMeasurement': {'category': 'LaserFlash', 'comment': ''}, 'ElectricalMeasurement': {'category': 'SteadyState+4P', 'comment': ''}, 'Differential thermal analyzer': '', 'DifferentialThermalAnalyzer': '', 'MaterialFamily': {'category': 'Half-Heusler', 'comment': ''}, 'Purity': {'category': '', 'comment': ''}}",400,-0.0001353157068995,17196,11.969166812495589,4.017103424533703e-06,,,,,,,,,,,,,,,,,,,,,,,,,,,,,,,,,,,,,,,,,,,,,,,,,,,,,,,,,,,,,,,,,,,,,,,,,,,,,,,,,,,,,,,,,,,,,
166732,4325,10.2320/jinstmet.ja201520,2015,['ThermoelectricMaterials'],20622,x=-0.06,Fe2V1.06Al0.94,,"{'LaserFlash': '', 'Form': {'category': 'Bulk', 'comment': ''}, 'FabricationProcess': {'category': 'Sintering', 'comment': ''}, 'DataType': {'category': 'Experiment', 'comment': ''}, 'laser flash and different thermal analyzer': '', 'RelativeDensity': {'category': '', 'comment': ''}, 'GrainSize': {'category': '', 'comment': ''}, 'Other': '', 'ThermalMeasurement': {'category': 'LaserFlash', 'comment': ''}, 'ElectricalMeasurement': {'category': 'SteadyState+4P', 'comment': ''}, 'Differential thermal analyzer': '', 'DifferentialThermalAnalyzer': '', 'MaterialFamily': {'category': 'Half-Heusler', 'comment': ''}, 'Purity': {'category': '', 'comment': ''}}",450,-0.0001289351286076,17196,12.061070924091837,4.216854282470176e-06,,,,,,,,,,,,,,,,,,,,,,,,,,,,,,,,,,,,,,,,,,,,,,,,,,,,,,,,,,,,,,,,,,,,,,,,,,,,,,,,,,,,,,,,,,,,,
166733,4325,10.2320/jinstmet.ja201520,2015,['ThermoelectricMaterials'],20622,x=-0.06,Fe2V1.06Al0.94,,"{'LaserFlash': '', 'Form': {'category': 'Bulk', 'comment': ''}, 'FabricationProcess': {'category': 'Sintering', 'comment': ''}, 'DataType': {'category': 'Experiment', 'comment': ''}, 'laser flash and different thermal analyzer': '', 'RelativeDensity': {'category': '', 'comment': ''}, 'GrainSize': {'category': '', 'comment': ''}, 'Other': '', 'ThermalMeasurement': {'category': 'LaserFlash', 'comment': ''}, 'ElectricalMeasurement': {'category': 'SteadyState+4P', 'comment': ''}, 'Differential thermal analyzer': '', 'DifferentialThermalAnalyzer': '', 'MaterialFamily': {'category': 'Half-Heusler', 'comment': ''}, 'Purity': {'category': '', 'comment': ''}}",500,-0.0001184583517328,17196,12.366670252125004,4.2868127347900115e-06,,,,,,,,,,,,,,,,,,,,,,,,,,,,,,,,,,,,,,,,,,,,,,,,,,,,,,,,,,,,,,,,,,,,,,,,,,,,,,,,,,,,,,,,,,,,,
166734,4325,10.2320/jinstmet.ja201520,2015,['ThermoelectricMaterials'],20622,x=-0.06,Fe2V1.06Al0.94,,"{'LaserFlash': '', 'Form': {'category': 'Bulk', 'comment': ''}, 'FabricationProcess': {'category': 'Sintering', 'comment': ''}, 'DataType': {'category': 'Experiment', 'comment': ''}, 'laser flash and different thermal analyzer': '', 'RelativeDensity': {'category': '', 'comment': ''}, 'GrainSize': {'category': '', 'comment': ''}, 'Other': '', 'ThermalMeasurement': {'category': 'LaserFlash', 'comment': ''}, 'ElectricalMeasurement': {'category': 'SteadyState+4P', 'comment': ''}, 'Differential thermal analyzer': '', 'DifferentialThermalAnalyzer': '', 'MaterialFamily': {'category': 'Half-Heusler', 'comment': ''}, 'Purity': {'category': '', 'comment': ''}}",550,-0.0001042967677242,17196,,4.254019202716447e-06,,,,,,,,,,,,,,,,,,,,,,,,,,,,,,,,,,,,,,,,,,,,,,,,,,,,,,,,,,,,,,,,,,,,,,,,,,,,,,,,,,,,,,,,,,,,,
166735,4325,10.2320/jinstmet.ja201520,2015,['ThermoelectricMaterials'],20622,x=-0.06,Fe2V1.06Al0.94,,"{'LaserFlash': '', 'Form': {'category': 'Bulk', 'comment': ''}, 'FabricationProcess': {'category': 'Sintering', 'comment': ''}, 'DataType': {'category': 'Experiment', 'comment': ''}, 'laser flash and different thermal analyzer': '', 'RelativeDensity': {'category': '', 'comment': ''}, 'GrainSize': {'category': '', 'comment': ''}, 'Other': '', 'ThermalMeasurement': {'category': 'LaserFlash', 'comment': ''}, 'ElectricalMeasurement': {'category': 'SteadyState+4P', 'comment': ''}, 'Differential thermal analyzer': '', 'DifferentialThermalAnalyzer': '', 'MaterialFamily': {'category': 'Half-Heusler', 'comment': ''}, 'Purity': {'category': '', 'comment': ''}}",600,-8.834472518003621e-05,17196,,4.156906067565178e-06,,,,,,,,,,,,,,,,,,,,,,,,,,,,,,,,,,,,,,,,,,,,,,,,,,,,,,,,,,,,,,,,,,,,,,,,,,,,,,,,,,,,,,,,,,,,,
166736,4325,10.2320/jinstmet.ja201520,2015,['ThermoelectricMaterials'],20622,x=-0.06,Fe2V1.06Al0.94,,"{'LaserFlash': '', 'Form': {'category': 'Bulk', 'comment': ''}, 'FabricationProcess': {'category': 'Sintering', 'comment': ''}, 'DataType': {'category': 'Experiment', 'comment': ''}, 'laser flash and different thermal analyzer': '', 'RelativeDensity': {'category': '', 'comment': ''}, 'GrainSize': {'category': '', 'comment': ''}, 'Other': '', 'ThermalMeasurement': {'category': 'LaserFlash', 'comment': ''}, 'ElectricalMeasurement': {'category': 'SteadyState+4P', 'comment': ''}, 'Differential thermal analyzer': '', 'DifferentialThermalAnalyzer': '', 'MaterialFamily': {'category': 'Half-Heusler', 'comment': ''}, 'Purity': {'category': '', 'comment': ''}}",650,-7.295895642531452e-05,17196,,4.022576213310747e-06,,,,,,,,,,,,,,,,,,,,,,,,,,,,,,,,,,,,,,,,,,,,,,,,,,,,,,,,,,,,,,,,,,,,,,,,,,,,,,,,,,,,,,,,,,,,,
166737,4325,10.2320/jinstmet.ja201520,2015,['ThermoelectricMaterials'],20622,x=-0.06,Fe2V1.06Al0.94,,"{'LaserFlash': '', 'Form': {'category': 'Bulk', 'comment': ''}, 'FabricationProcess': {'category': 'Sintering', 'comment': ''}, 'DataType': {'category': 'Experiment', 'comment': ''}, 'laser flash and different thermal analyzer': '', 'RelativeDensity': {'category': '', 'comment': ''}, 'GrainSize': {'category': '', 'comment': ''}, 'Other': '', 'ThermalMeasurement': {'category': 'LaserFlash', 'comment': ''}, 'ElectricalMeasurement': {'category': 'SteadyState+4P', 'comment': ''}, 'Differential thermal analyzer': '', 'DifferentialThermalAnalyzer': '', 'MaterialFamily': {'category': 'Half-Heusler', 'comment': ''}, 'Purity': {'category': '', 'comment': ''}}",700,-5.993800409030237e-05,17196,,3.844081569153051e-06,,,,,,,,,,,,,,,,,,,,,,,,,,,,,,,,,,,,,,,,,,,,,,,,,,,,,,,,,,,,,,,,,,,,,,,,,,,,,,,,,,,,,,,,,,,,,
166739,4325,10.2320/jinstmet.ja201520,2015,['ThermoelectricMaterials'],20624,x=-0.10,Fe2V1.1Al0.9,,"{'LaserFlash': '', 'Form': {'category': 'Bulk', 'comment': ''}, 'FabricationProcess': {'category': 'Sintering', 'comment': ''}, 'DataType': {'category': 'Experiment', 'comment': ''}, 'laser flash and different thermal analyzer': '', 'RelativeDensity': {'category': '', 'comment': ''}, 'GrainSize': {'category': '', 'comment': ''}, 'Other': '', 'ThermalMeasurement': {'category': 'LaserFlash', 'comment': ''}, 'ElectricalMeasurement': {'category': 'SteadyState+4P', 'comment': ''}, 'Differential thermal analyzer': '', 'DifferentialThermalAnalyzer': '', 'MaterialFamily': {'category': 'Half-Heusler', 'comment': ''}, 'Purity': {'category': '', 'comment': ''}}",400,-0.0001065716721295,17196,10.620584741123707,3.0280324769299644e-06,,,,,,,,,,,,,,,,,,,,,,,,,,,,,,,,,,,,,,,,,,,,,,,,,,,,,,,,,,,,,,,,,,,,,,,,,,,,,,,,,,,,,,,,,,,,,
166740,4325,10.2320/jinstmet.ja201520,2015,['ThermoelectricMaterials'],20624,x=-0.10,Fe2V1.1Al0.9,,"{'LaserFlash': '', 'Form': {'category': 'Bulk', 'comment': ''}, 'FabricationProcess': {'category': 'Sintering', 'comment': ''}, 'DataType': {'category': 'Experiment', 'comment': ''}, 'laser flash and different thermal analyzer': '', 'RelativeDensity': {'category': '', 'comment': ''}, 'GrainSize': {'category': '', 'comment': ''}, 'Other': '', 'ThermalMeasurement': {'category': 'LaserFlash', 'comment': ''}, 'ElectricalMeasurement': {'category': 'SteadyState+4P', 'comment': ''}, 'Differential thermal analyzer': '', 'DifferentialThermalAnalyzer': '', 'MaterialFamily': {'category': 'Half-Heusler', 'comment': ''}, 'Purity': {'category': '', 'comment': ''}}",450,-0.0001127285491048,17196,10.149976375809388,3.298961156545585e-06,,,,,,,,,,,,,,,,,,,,,,,,,,,,,,,,,,,,,,,,,,,,,,,,,,,,,,,,,,,,,,,,,,,,,,,,,,,,,,,,,,,,,,,,,,,,,
166741,4325,10.2320/jinstmet.ja201520,2015,['ThermoelectricMaterials'],20624,x=-0.10,Fe2V1.1Al0.9,,"{'LaserFlash': '', 'Form': {'category': 'Bulk', 'comment': ''}, 'FabricationProcess': {'category': 'Sintering', 'comment': ''}, 'DataType': {'category': 'Experiment', 'comment': ''}, 'laser flash and different thermal analyzer': '', 'RelativeDensity': {'category': '', 'comment': ''}, 'GrainSize': {'category': '', 'comment': ''}, 'Other': '', 'ThermalMeasurement': {'category': 'LaserFlash', 'comment': ''}, 'ElectricalMeasurement': {'category': 'SteadyState+4P', 'comment': ''}, 'Differential thermal analyzer': '', 'DifferentialThermalAnalyzer': '', 'MaterialFamily': {'category': 'Half-Heusler', 'comment': ''}, 'Purity': {'category': '', 'comment': ''}}",500,-0.0001125238469582,17196,10.50339481165338,3.5117401538711904e-06,,,,,,,,,,,,,,,,,,,,,,,,,,,,,,,,,,,,,,,,,,,,,,,,,,,,,,,,,,,,,,,,,,,,,,,,,,,,,,,,,,,,,,,,,,,,,
166742,4325,10.2320/jinstmet.ja201520,2015,['ThermoelectricMaterials'],20624,x=-0.10,Fe2V1.1Al0.9,,"{'LaserFlash': '', 'Form': {'category': 'Bulk', 'comment': ''}, 'FabricationProcess': {'category': 'Sintering', 'comment': ''}, 'DataType': {'category': 'Experiment', 'comment': ''}, 'laser flash and different thermal analyzer': '', 'RelativeDensity': {'category': '', 'comment': ''}, 'GrainSize': {'category': '', 'comment': ''}, 'Other': '', 'ThermalMeasurement': {'category': 'LaserFlash', 'comment': ''}, 'ElectricalMeasurement': {'category': 'SteadyState+4P', 'comment': ''}, 'Differential thermal analyzer': '', 'DifferentialThermalAnalyzer': '', 'MaterialFamily': {'category': 'Half-Heusler', 'comment': ''}, 'Purity': {'category': '', 'comment': ''}}",550,-0.0001060396742005,17196,,3.649811486342139e-06,,,,,,,,,,,,,,,,,,,,,,,,,,,,,,,,,,,,,,,,,,,,,,,,,,,,,,,,,,,,,,,,,,,,,,,,,,,,,,,,,,,,,,,,,,,,,
166743,4325,10.2320/jinstmet.ja201520,2015,['ThermoelectricMaterials'],20624,x=-0.10,Fe2V1.1Al0.9,,"{'LaserFlash': '', 'Form': {'category': 'Bulk', 'comment': ''}, 'FabricationProcess': {'category': 'Sintering', 'comment': ''}, 'DataType': {'category': 'Experiment', 'comment': ''}, 'laser flash and different thermal analyzer': '', 'RelativeDensity': {'category': '', 'comment': ''}, 'GrainSize': {'category': '', 'comment': ''}, 'Other': '', 'ThermalMeasurement': {'category': 'LaserFlash', 'comment': ''}, 'ElectricalMeasurement': {'category': 'SteadyState+4P', 'comment': ''}, 'Differential thermal analyzer': '', 'DifferentialThermalAnalyzer': '', 'MaterialFamily': {'category': 'Half-Heusler', 'comment': ''}, 'Purity': {'category': '', 'comment': ''}}",600,-9.593731260294564e-05,17196,,3.716152896111051e-06,,,,,,,,,,,,,,,,,,,,,,,,,,,,,,,,,,,,,,,,,,,,,,,,,,,,,,,,,,,,,,,,,,,,,,,,,,,,,,,,,,,,,,,,,,,,,
166744,4325,10.2320/jinstmet.ja201520,2015,['ThermoelectricMaterials'],20624,x=-0.10,Fe2V1.1Al0.9,,"{'LaserFlash': '', 'Form': {'category': 'Bulk', 'comment': ''}, 'FabricationProcess': {'category': 'Sintering', 'comment': ''}, 'DataType': {'category': 'Experiment', 'comment': ''}, 'laser flash and different thermal analyzer': '', 'RelativeDensity': {'category': '', 'comment': ''}, 'GrainSize': {'category': '', 'comment': ''}, 'Other': '', 'ThermalMeasurement': {'category': 'LaserFlash', 'comment': ''}, 'ElectricalMeasurement': {'category': 'SteadyState+4P', 'comment': ''}, 'Differential thermal analyzer': '', 'DifferentialThermalAnalyzer': '', 'MaterialFamily': {'category': 'Half-Heusler', 'comment': ''}, 'Purity': {'category': '', 'comment': ''}}",650,-8.538944349372087e-05,17196,,3.7248997871847496e-06,,,,,,,,,,,,,,,,,,,,,,,,,,,,,,,,,,,,,,,,,,,,,,,,,,,,,,,,,,,,,,,,,,,,,,,,,,,,,,,,,,,,,,,,,,,,,
166745,4325,10.2320/jinstmet.ja201520,2015,['ThermoelectricMaterials'],20624,x=-0.10,Fe2V1.1Al0.9,,"{'LaserFlash': '', 'Form': {'category': 'Bulk', 'comment': ''}, 'FabricationProcess': {'category': 'Sintering', 'comment': ''}, 'DataType': {'category': 'Experiment', 'comment': ''}, 'laser flash and different thermal analyzer': '', 'RelativeDensity': {'category': '', 'comment': ''}, 'GrainSize': {'category': '', 'comment': ''}, 'Other': '', 'ThermalMeasurement': {'category': 'LaserFlash', 'comment': ''}, 'ElectricalMeasurement': {'category': 'SteadyState+4P', 'comment': ''}, 'Differential thermal analyzer': '', 'DifferentialThermalAnalyzer': '', 'MaterialFamily': {'category': 'Half-Heusler', 'comment': ''}, 'Purity': {'category': '', 'comment': ''}}",700,-7.601237405418897e-05,17196,,3.69296716256082e-06,,,,,,,,,,,,,,,,,,,,,,,,,,,,,,,,,,,,,,,,,,,,,,,,,,,,,,,,,,,,,,,,,,,,,,,,,,,,,,,,,,,,,,,,,,,,,
166746,4705,10.1103/physrevb.75.064204,2007-2-8,['ThermoelectricMaterials'],20626,x=0.00,Fe2VAl,,"{'Form': {'category': 'Bulk', 'comment': ''}, 'FabricationProcess': {'category': 'Melting', 'comment': ''}, 'DataType': {'category': 'Experiment', 'comment': ''}, 'RelativeDensity': '', 'GrainSize': '', 'ThermalMeasurement': '', 'ElectricalMeasurement': {'category': 'SteadyState+4P', 'comment': ''}, 'MaterialFamily': '', 'Purity': ''}",50,1.1339872355133737e-05,17201,38.3302849805214,2.248551395312322e-05,,,,,,,,,,,,,,,,,,,,,,,,,,,,,,,,,,,,,,,,,,,,,,,,,,,,,,,,,,,,,,,,,,,,,,,,,,,,,,,,,,,,,,,,,,,,,
166747,4705,10.1103/physrevb.75.064204,2007-2-8,['ThermoelectricMaterials'],20626,x=0.00,Fe2VAl,,"{'Form': {'category': 'Bulk', 'comment': ''}, 'FabricationProcess': {'category': 'Melting', 'comment': ''}, 'DataType': {'category': 'Experiment', 'comment': ''}, 'RelativeDensity': '', 'GrainSize': '', 'ThermalMeasurement': '', 'ElectricalMeasurement': {'category': 'SteadyState+4P', 'comment': ''}, 'MaterialFamily': '', 'Purity': ''}",100,1.749769400388884e-05,17201,35.51479522693063,1.9928934919806872e-05,,-7.452348420568678e-06,,,,,,,,,,,,,,,,,,,,,,,,,,,,,,,,,,,,,,,,,,,,,,,,,,,,,,,,,,,,,,,,,,,,,,,,,,,,,,,,,,,,,,,,,,,
166748,4705,10.1103/physrevb.75.064204,2007-2-8,['ThermoelectricMaterials'],20626,x=0.00,Fe2VAl,,"{'Form': {'category': 'Bulk', 'comment': ''}, 'FabricationProcess': {'category': 'Melting', 'comment': ''}, 'DataType': {'category': 'Experiment', 'comment': ''}, 'RelativeDensity': '', 'GrainSize': '', 'ThermalMeasurement': '', 'ElectricalMeasurement': {'category': 'SteadyState+4P', 'comment': ''}, 'MaterialFamily': '', 'Purity': ''}",150,2.371910602315858e-05,17201,30.348309622476737,1.750715970407819e-05,,-4.621343805649323e-06,,,,,,,,,,,,,,,,,,,,,,,,,,,,,,,,,,,,,,,,,,,,,,,,,,,,,,,,,,,,,,,,,,,,,,,,,,,,,,,,,,,,,,,,,,,
166749,4705,10.1103/physrevb.75.064204,2007-2-8,['ThermoelectricMaterials'],20626,x=0.00,Fe2VAl,,"{'Form': {'category': 'Bulk', 'comment': ''}, 'FabricationProcess': {'category': 'Melting', 'comment': ''}, 'DataType': {'category': 'Experiment', 'comment': ''}, 'RelativeDensity': '', 'GrainSize': '', 'ThermalMeasurement': '', 'ElectricalMeasurement': {'category': 'SteadyState+4P', 'comment': ''}, 'MaterialFamily': '', 'Purity': ''}",200,3.056061525251656e-05,17201,28.56373053607725,1.5097235921000568e-05,,0.0002423546569543,,,,,,,,,,,,,,,,,,,,,,,,,,,,,,,,,,,,,,,,,,,,,,,,,,,,,,,,,,,,,,,,,,,,,,,,,,,,,,,,,,,,,,,,,,,
166750,4705,10.1103/physrevb.75.064204,2007-2-8,['ThermoelectricMaterials'],20626,x=0.00,Fe2VAl,,"{'Form': {'category': 'Bulk', 'comment': ''}, 'FabricationProcess': {'category': 'Melting', 'comment': ''}, 'DataType': {'category': 'Experiment', 'comment': ''}, 'RelativeDensity': '', 'GrainSize': '', 'ThermalMeasurement': '', 'ElectricalMeasurement': {'category': 'SteadyState+4P', 'comment': ''}, 'MaterialFamily': '', 'Purity': ''}",250,3.671482745309679e-05,17201,24.693539876291663,1.2578157552240896e-05,,0.0007456727635111,,,,,,,,,,,,,,,,,,,,,,,,,,,,,,,,,,,,,,,,,,,,,,,,,,,,,,,,,,,,,,,,,,,,,,,,,,,,,,,,,,,,,,,,,,,
166751,4705,10.1103/physrevb.75.064204,2007-2-8,['ThermoelectricMaterials'],20627,x=0.02,Fe2VAl0.98Si0.02,,"{'Form': {'category': 'Bulk', 'comment': ''}, 'FabricationProcess': {'category': 'Melting', 'comment': ''}, 'DataType': {'category': 'Experiment', 'comment': ''}, 'RelativeDensity': '', 'GrainSize': '', 'ThermalMeasurement': '', 'ElectricalMeasurement': {'category': 'SteadyState+4P', 'comment': ''}, 'MaterialFamily': '', 'Purity': ''}",50,-4.936889947796097e-05,17201,27.78381173940676,7.82989820131809e-06,,0.0004820827410596,,,,,,,,,,,,,,,,,,,,,,,,,,,,,,,,,,,,,,,,,,,,,,,,,,,,,,,,,,,,,,,,,,,,,,,,,,,,,,,,,,,,,,,,,,,
166752,4705,10.1103/physrevb.75.064204,2007-2-8,['ThermoelectricMaterials'],20627,x=0.02,Fe2VAl0.98Si0.02,,"{'Form': {'category': 'Bulk', 'comment': ''}, 'FabricationProcess': {'category': 'Melting', 'comment': ''}, 'DataType': {'category': 'Experiment', 'comment': ''}, 'RelativeDensity': '', 'GrainSize': '', 'ThermalMeasurement': '', 'ElectricalMeasurement': {'category': 'SteadyState+4P', 'comment': ''}, 'MaterialFamily': '', 'Purity': ''}",100,-7.161545212705795e-05,17201,32.70414682831716,8.406169517627639e-06,,0.0017966713302132,,,,,,,,,,,,,,,,,,,,,,,,,,,,,,,,,,,,,,,,,,,,,,,,,,,,,,,,,,,,,,,,,,,,,,,,,,,,,,,,,,,,,,,,,,,
166753,4705,10.1103/physrevb.75.064204,2007-2-8,['ThermoelectricMaterials'],20627,x=0.02,Fe2VAl0.98Si0.02,,"{'Form': {'category': 'Bulk', 'comment': ''}, 'FabricationProcess': {'category': 'Melting', 'comment': ''}, 'DataType': {'category': 'Experiment', 'comment': ''}, 'RelativeDensity': '', 'GrainSize': '', 'ThermalMeasurement': '', 'ElectricalMeasurement': {'category': 'SteadyState+4P', 'comment': ''}, 'MaterialFamily': '', 'Purity': ''}",150,-9.738346652628044e-05,17201,28.269181064341247,9.341510957257014e-06,,0.0055787222899186,,,,,,,,,,,,,,,,,,,,,,,,,,,,,,,,,,,,,,,,,,,,,,,,,,,,,,,,,,,,,,,,,,,,,,,,,,,,,,,,,,,,,,,,,,,
166754,4705,10.1103/physrevb.75.064204,2007-2-8,['ThermoelectricMaterials'],20627,x=0.02,Fe2VAl0.98Si0.02,,"{'Form': {'category': 'Bulk', 'comment': ''}, 'FabricationProcess': {'category': 'Melting', 'comment': ''}, 'DataType': {'category': 'Experiment', 'comment': ''}, 'RelativeDensity': '', 'GrainSize': '', 'ThermalMeasurement': '', 'ElectricalMeasurement': {'category': 'SteadyState+4P', 'comment': ''}, 'MaterialFamily': '', 'Purity': ''}",200,-0.0001160651580948,17201,24.816371581969214,1.0210524687063708e-05,,0.010581434006844,,,,,,,,,,,,,,,,,,,,,,,,,,,,,,,,,,,,,,,,,,,,,,,,,,,,,,,,,,,,,,,,,,,,,,,,,,,,,,,,,,,,,,,,,,,
166755,4705,10.1103/physrevb.75.064204,2007-2-8,['ThermoelectricMaterials'],20627,x=0.02,Fe2VAl0.98Si0.02,,"{'Form': {'category': 'Bulk', 'comment': ''}, 'FabricationProcess': {'category': 'Melting', 'comment': ''}, 'DataType': {'category': 'Experiment', 'comment': ''}, 'RelativeDensity': '', 'GrainSize': '', 'ThermalMeasurement': '', 'ElectricalMeasurement': {'category': 'SteadyState+4P', 'comment': ''}, 'MaterialFamily': '', 'Purity': ''}",250,-0.0001115597527558,17201,23.233706240864613,1.0461016968876046e-05,,0.0134485536277062,,,,,,,,,,,,,,,,,,,,,,,,,,,,,,,,,,,,,,,,,,,,,,,,,,,,,,,,,,,,,,,,,,,,,,,,,,,,,,,,,,,,,,,,,,,
166756,4705,10.1103/physrevb.75.064204,2007-2-8,['ThermoelectricMaterials'],20628,x=0.05,Fe2VAl0.95Si0.05,,"{'Form': {'category': 'Bulk', 'comment': ''}, 'FabricationProcess': {'category': 'Melting', 'comment': ''}, 'DataType': {'category': 'Experiment', 'comment': ''}, 'RelativeDensity': '', 'GrainSize': '', 'ThermalMeasurement': '', 'ElectricalMeasurement': {'category': 'SteadyState+4P', 'comment': ''}, 'MaterialFamily': '', 'Purity': ''}",50,-4.6290930527918146e-05,17201,21.67416277537106,3.623128599226906e-06,,0.0013501176981377,,,,,,,,,,,,,,,,,,,,,,,,,,,,,,,,,,,,,,,,,,,,,,,,,,,,,,,,,,,,,,,,,,,,,,,,,,,,,,,,,,,,,,,,,,,
166757,4705,10.1103/physrevb.75.064204,2007-2-8,['ThermoelectricMaterials'],20628,x=0.05,Fe2VAl0.95Si0.05,,"{'Form': {'category': 'Bulk', 'comment': ''}, 'FabricationProcess': {'category': 'Melting', 'comment': ''}, 'DataType': {'category': 'Experiment', 'comment': ''}, 'RelativeDensity': '', 'GrainSize': '', 'ThermalMeasurement': '', 'ElectricalMeasurement': {'category': 'SteadyState+4P', 'comment': ''}, 'MaterialFamily': '', 'Purity': ''}",100,-7.077782951588905e-05,17201,26.7969759495737,4.277714784660058e-06,,0.004313574774343,,,,,,,,,,,,,,,,,,,,,,,,,,,,,,,,,,,,,,,,,,,,,,,,,,,,,,,,,,,,,,,,,,,,,,,,,,,,,,,,,,,,,,,,,,,
166758,4705,10.1103/physrevb.75.064204,2007-2-8,['ThermoelectricMaterials'],20628,x=0.05,Fe2VAl0.95Si0.05,,"{'Form': {'category': 'Bulk', 'comment': ''}, 'FabricationProcess': {'category': 'Melting', 'comment': ''}, 'DataType': {'category': 'Experiment', 'comment': ''}, 'RelativeDensity': '', 'GrainSize': '', 'ThermalMeasurement': '', 'ElectricalMeasurement': {'category': 'SteadyState+4P', 'comment': ''}, 'MaterialFamily': '', 'Purity': ''}",150,-9.200451179405876e-05,17201,24.8628386446209,5.181408663051693e-06,,0.0099166312254834,,,,,,,,,,,,,,,,,,,,,,,,,,,,,,,,,,,,,,,,,,,,,,,,,,,,,,,,,,,,,,,,,,,,,,,,,,,,,,,,,,,,,,,,,,,
166759,4705,10.1103/physrevb.75.064204,2007-2-8,['ThermoelectricMaterials'],20628,x=0.05,Fe2VAl0.95Si0.05,,"{'Form': {'category': 'Bulk', 'comment': ''}, 'FabricationProcess': {'category': 'Melting', 'comment': ''}, 'DataType': {'category': 'Experiment', 'comment': ''}, 'RelativeDensity': '', 'GrainSize': '', 'ThermalMeasurement': '', 'ElectricalMeasurement': {'category': 'SteadyState+4P', 'comment': ''}, 'MaterialFamily': '', 'Purity': ''}",200,-0.0001118827711907,17201,22.800686819258665,6.19000664374162e-06,,0.0176564201814031,,,,,,,,,,,,,,,,,,,,,,,,,,,,,,,,,,,,,,,,,,,,,,,,,,,,,,,,,,,,,,,,,,,,,,,,,,,,,,,,,,,,,,,,,,,
166760,4705,10.1103/physrevb.75.064204,2007-2-8,['ThermoelectricMaterials'],20628,x=0.05,Fe2VAl0.95Si0.05,,"{'Form': {'category': 'Bulk', 'comment': ''}, 'FabricationProcess': {'category': 'Melting', 'comment': ''}, 'DataType': {'category': 'Experiment', 'comment': ''}, 'RelativeDensity': '', 'GrainSize': '', 'ThermalMeasurement': '', 'ElectricalMeasurement': {'category': 'SteadyState+4P', 'comment': ''}, 'MaterialFamily': '', 'Purity': ''}",250,-0.0001244926900309,17201,21.33177530588469,7.132736165366529e-06,,0.0260785784881167,,,,,,,,,,,,,,,,,,,,,,,,,,,,,,,,,,,,,,,,,,,,,,,,,,,,,,,,,,,,,,,,,,,,,,,,,,,,,,,,,,,,,,,,,,,
166761,4705,10.1103/physrevb.75.064204,2007-2-8,['ThermoelectricMaterials'],20629,x=0.10,Fe2VAl0.9Si0.1,,"{'Form': {'category': 'Bulk', 'comment': ''}, 'FabricationProcess': {'category': 'Melting', 'comment': ''}, 'DataType': {'category': 'Experiment', 'comment': ''}, 'RelativeDensity': '', 'GrainSize': '', 'ThermalMeasurement': '', 'ElectricalMeasurement': {'category': 'SteadyState+4P', 'comment': ''}, 'MaterialFamily': '', 'Purity': ''}",50,-3.744071943624103e-05,17201,18.85876739137896,2.025062200848439e-06,,0.0015341506639807,,,,,,,,,,,,,,,,,,,,,,,,,,,,,,,,,,,,,,,,,,,,,,,,,,,,,,,,,,,,,,,,,,,,,,,,,,,,,,,,,,,,,,,,,,,
166762,4705,10.1103/physrevb.75.064204,2007-2-8,['ThermoelectricMaterials'],20629,x=0.10,Fe2VAl0.9Si0.1,,"{'Form': {'category': 'Bulk', 'comment': ''}, 'FabricationProcess': {'category': 'Melting', 'comment': ''}, 'DataType': {'category': 'Experiment', 'comment': ''}, 'RelativeDensity': '', 'GrainSize': '', 'ThermalMeasurement': '', 'ElectricalMeasurement': {'category': 'SteadyState+4P', 'comment': ''}, 'MaterialFamily': '', 'Purity': ''}",100,-6.009540168761164e-05,17201,21.723487975449324,2.508735087154515e-06,,0.0066942000725356,,,,,,,,,,,,,,,,,,,,,,,,,,,,,,,,,,,,,,,,,,,,,,,,,,,,,,,,,,,,,,,,,,,,,,,,,,,,,,,,,,,,,,,,,,,
166763,4705,10.1103/physrevb.75.064204,2007-2-8,['ThermoelectricMaterials'],20629,x=0.10,Fe2VAl0.9Si0.1,,"{'Form': {'category': 'Bulk', 'comment': ''}, 'FabricationProcess': {'category': 'Melting', 'comment': ''}, 'DataType': {'category': 'Experiment', 'comment': ''}, 'RelativeDensity': '', 'GrainSize': '', 'ThermalMeasurement': '', 'ElectricalMeasurement': {'category': 'SteadyState+4P', 'comment': ''}, 'MaterialFamily': '', 'Purity': ''}",150,-8.076459380121642e-05,17201,21.034931327051886,3.1897541949534745e-06,,0.0143689319998412,,,,,,,,,,,,,,,,,,,,,,,,,,,,,,,,,,,,,,,,,,,,,,,,,,,,,,,,,,,,,,,,,,,,,,,,,,,,,,,,,,,,,,,,,,,
166764,4705,10.1103/physrevb.75.064204,2007-2-8,['ThermoelectricMaterials'],20629,x=0.10,Fe2VAl0.9Si0.1,,"{'Form': {'category': 'Bulk', 'comment': ''}, 'FabricationProcess': {'category': 'Melting', 'comment': ''}, 'DataType': {'category': 'Experiment', 'comment': ''}, 'RelativeDensity': '', 'GrainSize': '', 'ThermalMeasurement': '', 'ElectricalMeasurement': {'category': 'SteadyState+4P', 'comment': ''}, 'MaterialFamily': '', 'Purity': ''}",200,-9.740408088409902e-05,17201,20.661903751724235,4.052029758303652e-06,,0.0229715258078961,,,,,,,,,,,,,,,,,,,,,,,,,,,,,,,,,,,,,,,,,,,,,,,,,,,,,,,,,,,,,,,,,,,,,,,,,,,,,,,,,,,,,,,,,,,
166765,4705,10.1103/physrevb.75.064204,2007-2-8,['ThermoelectricMaterials'],20629,x=0.10,Fe2VAl0.9Si0.1,,"{'Form': {'category': 'Bulk', 'comment': ''}, 'FabricationProcess': {'category': 'Melting', 'comment': ''}, 'DataType': {'category': 'Experiment', 'comment': ''}, 'RelativeDensity': '', 'GrainSize': '', 'ThermalMeasurement': '', 'ElectricalMeasurement': {'category': 'SteadyState+4P', 'comment': ''}, 'MaterialFamily': '', 'Purity': ''}",250,-0.0001085374353146,17201,19.346320194068294,5.068156852248934e-06,,0.0308989659603811,,,,,,,,,,,,,,,,,,,,,,,,,,,,,,,,,,,,,,,,,,,,,,,,,,,,,,,,,,,,,,,,,,,,,,,,,,,,,,,,,,,,,,,,,,,
166766,4705,10.1103/physrevb.75.064204,2007-2-8,['ThermoelectricMaterials'],20630,x=0.20,Fe2VAl0.8Si0.2,,"{'Form': {'category': 'Bulk', 'comment': ''}, 'FabricationProcess': {'category': 'Melting', 'comment': ''}, 'DataType': {'category': 'Experiment', 'comment': ''}, 'RelativeDensity': '', 'GrainSize': '', 'ThermalMeasurement': '', 'ElectricalMeasurement': {'category': 'SteadyState+4P', 'comment': ''}, 'MaterialFamily': '', 'Purity': ''}",50,-1.5228185006326364e-05,17201,15.753181249652886,1.136050977696824e-06,,0.0006854195892262,,,,,,,,,,,,,,,,,,,,,,,,,,,,,,,,,,,,,,,,,,,,,,,,,,,,,,,,,,,,,,,,,,,,,,,,,,,,,,,,,,,,,,,,,,,
166767,4705,10.1103/physrevb.75.064204,2007-2-8,['ThermoelectricMaterials'],20630,x=0.20,Fe2VAl0.8Si0.2,,"{'Form': {'category': 'Bulk', 'comment': ''}, 'FabricationProcess': {'category': 'Melting', 'comment': ''}, 'DataType': {'category': 'Experiment', 'comment': ''}, 'RelativeDensity': '', 'GrainSize': '', 'ThermalMeasurement': '', 'ElectricalMeasurement': {'category': 'SteadyState+4P', 'comment': ''}, 'MaterialFamily': '', 'Purity': ''}",100,-3.1144738957764694e-05,17201,19.921346950996263,1.7306818752910725e-06,,0.0028000458708318,,,,,,,,,,,,,,,,,,,,,,,,,,,,,,,,,,,,,,,,,,,,,,,,,,,,,,,,,,,,,,,,,,,,,,,,,,,,,,,,,,,,,,,,,,,
166768,4705,10.1103/physrevb.75.064204,2007-2-8,['ThermoelectricMaterials'],20630,x=0.20,Fe2VAl0.8Si0.2,,"{'Form': {'category': 'Bulk', 'comment': ''}, 'FabricationProcess': {'category': 'Melting', 'comment': ''}, 'DataType': {'category': 'Experiment', 'comment': ''}, 'RelativeDensity': '', 'GrainSize': '', 'ThermalMeasurement': '', 'ElectricalMeasurement': {'category': 'SteadyState+4P', 'comment': ''}, 'MaterialFamily': '', 'Purity': ''}",150,-4.2334016657292046e-05,17201,19.65515281516473,2.5205843039824904e-06,,0.0054324919756465,,,,,,,,,,,,,,,,,,,,,,,,,,,,,,,,,,,,,,,,,,,,,,,,,,,,,,,,,,,,,,,,,,,,,,,,,,,,,,,,,,,,,,,,,,,
166769,4705,10.1103/physrevb.75.064204,2007-2-8,['ThermoelectricMaterials'],20630,x=0.20,Fe2VAl0.8Si0.2,,"{'Form': {'category': 'Bulk', 'comment': ''}, 'FabricationProcess': {'category': 'Melting', 'comment': ''}, 'DataType': {'category': 'Experiment', 'comment': ''}, 'RelativeDensity': '', 'GrainSize': '', 'ThermalMeasurement': '', 'ElectricalMeasurement': {'category': 'SteadyState+4P', 'comment': ''}, 'MaterialFamily': '', 'Purity': ''}",200,-5.095186006062038e-05,17201,18.885561804288255,3.3894461120323898e-06,,0.0084616294628534,,,,,,,,,,,,,,,,,,,,,,,,,,,,,,,,,,,,,,,,,,,,,,,,,,,,,,,,,,,,,,,,,,,,,,,,,,,,,,,,,,,,,,,,,,,
166770,4705,10.1103/physrevb.75.064204,2007-2-8,['ThermoelectricMaterials'],20630,x=0.20,Fe2VAl0.8Si0.2,,"{'Form': {'category': 'Bulk', 'comment': ''}, 'FabricationProcess': {'category': 'Melting', 'comment': ''}, 'DataType': {'category': 'Experiment', 'comment': ''}, 'RelativeDensity': '', 'GrainSize': '', 'ThermalMeasurement': '', 'ElectricalMeasurement': {'category': 'SteadyState+4P', 'comment': ''}, 'MaterialFamily': '', 'Purity': ''}",250,-5.900783514866648e-05,17201,18.104318243493864,4.321886203776497e-06,,0.0112801737652974,,,,,,,,,,,,,,,,,,,,,,,,,,,,,,,,,,,,,,,,,,,,,,,,,,,,,,,,,,,,,,,,,,,,,,,,,,,,,,,,,,,,,,,,,,,
166771,4705,10.1103/physrevb.75.064204,2007-2-8,['ThermoelectricMaterials'],20631,x=0.30,Fe2VAl0.7Si0.3,,"{'Form': {'category': 'Bulk', 'comment': ''}, 'FabricationProcess': {'category': 'Melting', 'comment': ''}, 'DataType': {'category': 'Experiment', 'comment': ''}, 'RelativeDensity': '', 'GrainSize': '', 'ThermalMeasurement': '', 'ElectricalMeasurement': {'category': 'SteadyState+4P', 'comment': ''}, 'MaterialFamily': '', 'Purity': ''}",50,-1.522815476603266e-05,17201,14.320193272756445,9.422484880139862e-07,,0.0009384089750271,,,,,,,,,,,,,,,,,,,,,,,,,,,,,,,,,,,,,,,,,,,,,,,,,,,,,,,,,,,,,,,,,,,,,,,,,,,,,,,,,,,,,,,,,,,
166772,4705,10.1103/physrevb.75.064204,2007-2-8,['ThermoelectricMaterials'],20631,x=0.30,Fe2VAl0.7Si0.3,,"{'Form': {'category': 'Bulk', 'comment': ''}, 'FabricationProcess': {'category': 'Melting', 'comment': ''}, 'DataType': {'category': 'Experiment', 'comment': ''}, 'RelativeDensity': '', 'GrainSize': '', 'ThermalMeasurement': '', 'ElectricalMeasurement': {'category': 'SteadyState+4P', 'comment': ''}, 'MaterialFamily': '', 'Purity': ''}",100,-3.0146671180376724e-05,17201,17.873033660046683,1.4638273929732232e-06,,0.0031488853187883,,,,,,,,,,,,,,,,,,,,,,,,,,,,,,,,,,,,,,,,,,,,,,,,,,,,,,,,,,,,,,,,,,,,,,,,,,,,,,,,,,,,,,,,,,,
166773,4705,10.1103/physrevb.75.064204,2007-2-8,['ThermoelectricMaterials'],20631,x=0.30,Fe2VAl0.7Si0.3,,"{'Form': {'category': 'Bulk', 'comment': ''}, 'FabricationProcess': {'category': 'Melting', 'comment': ''}, 'DataType': {'category': 'Experiment', 'comment': ''}, 'RelativeDensity': '', 'GrainSize': '', 'ThermalMeasurement': '', 'ElectricalMeasurement': {'category': 'SteadyState+4P', 'comment': ''}, 'MaterialFamily': '', 'Purity': ''}",150,-3.854607898312451e-05,17201,17.734857136790733,2.138655400479505e-06,,0.0056795535200767,,,,,,,,,,,,,,,,,,,,,,,,,,,,,,,,,,,,,,,,,,,,,,,,,,,,,,,,,,,,,,,,,,,,,,,,,,,,,,,,,,,,,,,,,,,
166774,4705,10.1103/physrevb.75.064204,2007-2-8,['ThermoelectricMaterials'],20631,x=0.30,Fe2VAl0.7Si0.3,,"{'Form': {'category': 'Bulk', 'comment': ''}, 'FabricationProcess': {'category': 'Melting', 'comment': ''}, 'DataType': {'category': 'Experiment', 'comment': ''}, 'RelativeDensity': '', 'GrainSize': '', 'ThermalMeasurement': '', 'ElectricalMeasurement': {'category': 'SteadyState+4P', 'comment': ''}, 'MaterialFamily': '', 'Purity': ''}",200,-4.436596477491854e-05,17201,17.148792471433296,2.8792298629164155e-06,,0.0083919589361345,,,,,,,,,,,,,,,,,,,,,,,,,,,,,,,,,,,,,,,,,,,,,,,,,,,,,,,,,,,,,,,,,,,,,,,,,,,,,,,,,,,,,,,,,,,
166775,4705,10.1103/physrevb.75.064204,2007-2-8,['ThermoelectricMaterials'],20631,x=0.30,Fe2VAl0.7Si0.3,,"{'Form': {'category': 'Bulk', 'comment': ''}, 'FabricationProcess': {'category': 'Melting', 'comment': ''}, 'DataType': {'category': 'Experiment', 'comment': ''}, 'RelativeDensity': '', 'GrainSize': '', 'ThermalMeasurement': '', 'ElectricalMeasurement': {'category': 'SteadyState+4P', 'comment': ''}, 'MaterialFamily': '', 'Purity': ''}",250,-5.1469459805002055e-05,17201,16.371381212221134,3.6836252789225648e-06,,0.0111768548571136,,,,,,,,,,,,,,,,,,,,,,,,,,,,,,,,,,,,,,,,,,,,,,,,,,,,,,,,,,,,,,,,,,,,,,,,,,,,,,,,,,,,,,,,,,,
