Repository: sajid-m-islam/esnail

File: esnail/x2yz_compounds.csv (part 20 of 26)
26860,15949,10.1103/physrevb.82.104420,2010-9-17,['ThermoelectricMaterials'],2863,x=0,Co2MnSn,,,200,-6.704325895210443e-06,1906,,1.0626692680566503e-06,,,,,,,,,,,,,,,,,,,,,,,,,,,,,,,,,,,,,,,,,,,,,,,,,,,,,,,,,,,,,,,,,,,,,,,,,,,,,,,,,,,,,,,,,,,,,
26861,15949,10.1103/physrevb.82.104420,2010-9-17,['ThermoelectricMaterials'],2863,x=0,Co2MnSn,,,250,-1.0045594560873425e-05,1906,,1.1411070049175664e-06,,,,,,,,,,,,,,,,,,,,,,,,,,,,,,,,,,,,,,,,,,,,,,,,,,,,,,,,,,,,,,,,,,,,,,,,,,,,,,,,,,,,,,,,,,,,,
26862,15949,10.1103/physrevb.82.104420,2010-9-17,['ThermoelectricMaterials'],2863,x=0,Co2MnSn,,,300,-1.5864399451723976e-05,1906,,1.2201952022279977e-06,,,,,,,,,,,,,,,,,,,,,,,,,,,,,,,,,,,,,,,,,,,,,,,,,,,,,,,,,,,,,,,,,,,,,,,,,,,,,,,,,,,,,,,,,,,,,
26863,15949,10.1103/physrevb.82.104420,2010-9-17,['ThermoelectricMaterials'],2863,x=0,Co2MnSn,,,350,-2.474916428048085e-05,1906,,1.3136934622737882e-06,,,,,,,,,,,,,,,,,,,,,,,,,,,,,,,,,,,,,,,,,,,,,,,,,,,,,,,,,,,,,,,,,,,,,,,,,,,,,,,,,,,,,,,,,,,,,
166776,4705,10.1103/physrevb.75.064204,2007-2-8,['ThermoelectricMaterials'],20632,x=0.40,Fe2VAl0.6Si0.4,,"{'Form': {'category': 'Bulk', 'comment': ''}, 'FabricationProcess': {'category': 'Melting', 'comment': ''}, 'DataType': {'category': 'Experiment', 'comment': ''}, 'RelativeDensity': '', 'GrainSize': '', 'ThermalMeasurement': '', 'ElectricalMeasurement': {'category': 'SteadyState+4P', 'comment': ''}, 'MaterialFamily': '', 'Purity': ''}",50,-1.5218264031123065e-05,17201,12.489990429482734,8.573709793766169e-07,,0.0017267919046559,,,,,,,,,,,,,,,,,,,,,,,,,,,,,,,,,,,,,,,,,,,,,,,,,,,,,,,,,,,,,,,,,,,,,,,,,,,,,,,,,,,,,,,,,,,
166777,4705,10.1103/physrevb.75.064204,2007-2-8,['ThermoelectricMaterials'],20632,x=0.40,Fe2VAl0.6Si0.4,,"{'Form': {'category': 'Bulk', 'comment': ''}, 'FabricationProcess': {'category': 'Melting', 'comment': ''}, 'DataType': {'category': 'Experiment', 'comment': ''}, 'RelativeDensity': '', 'GrainSize': '', 'ThermalMeasurement': '', 'ElectricalMeasurement': {'category': 'SteadyState+4P', 'comment': ''}, 'MaterialFamily': '', 'Purity': ''}",100,-2.91623196781929e-05,17201,14.833935460667616,1.175207438158618e-06,,0.0057434919834003,,,,,,,,,,,,,,,,,,,,,,,,,,,,,,,,,,,,,,,,,,,,,,,,,,,,,,,,,,,,,,,,,,,,,,,,,,,,,,,,,,,,,,,,,,,
166778,4705,10.1103/physrevb.75.064204,2007-2-8,['ThermoelectricMaterials'],20632,x=0.40,Fe2VAl0.6Si0.4,,"{'Form': {'category': 'Bulk', 'comment': ''}, 'FabricationProcess': {'category': 'Melting', 'comment': ''}, 'DataType': {'category': 'Experiment', 'comment': ''}, 'RelativeDensity': '', 'GrainSize': '', 'ThermalMeasurement': '', 'ElectricalMeasurement': {'category': 'SteadyState+4P', 'comment': ''}, 'MaterialFamily': '', 'Purity': ''}",150,-3.776699770787221e-05,17201,14.589748530392091,1.5747210095721051e-06,,0.0102983691929696,,,,,,,,,,,,,,,,,,,,,,,,,,,,,,,,,,,,,,,,,,,,,,,,,,,,,,,,,,,,,,,,,,,,,,,,,,,,,,,,,,,,,,,,,,,
166779,4705,10.1103/physrevb.75.064204,2007-2-8,['ThermoelectricMaterials'],20632,x=0.40,Fe2VAl0.6Si0.4,,"{'Form': {'category': 'Bulk', 'comment': ''}, 'FabricationProcess': {'category': 'Melting', 'comment': ''}, 'DataType': {'category': 'Experiment', 'comment': ''}, 'RelativeDensity': '', 'GrainSize': '', 'ThermalMeasurement': '', 'ElectricalMeasurement': {'category': 'SteadyState+4P', 'comment': ''}, 'MaterialFamily': '', 'Purity': ''}",200,-4.346408956453865e-05,17201,14.423159741130355,1.99985692875412e-06,,0.014792081313101,,,,,,,,,,,,,,,,,,,,,,,,,,,,,,,,,,,,,,,,,,,,,,,,,,,,,,,,,,,,,,,,,,,,,,,,,,,,,,,,,,,,,,,,,,,
166780,4705,10.1103/physrevb.75.064204,2007-2-8,['ThermoelectricMaterials'],20632,x=0.40,Fe2VAl0.6Si0.4,,"{'Form': {'category': 'Bulk', 'comment': ''}, 'FabricationProcess': {'category': 'Melting', 'comment': ''}, 'DataType': {'category': 'Experiment', 'comment': ''}, 'RelativeDensity': '', 'GrainSize': '', 'ThermalMeasurement': '', 'ElectricalMeasurement': {'category': 'SteadyState+4P', 'comment': ''}, 'MaterialFamily': '', 'Purity': ''}",250,-4.846845516371886e-05,17201,14.012585305421544,2.426811071388119e-06,,0.0195263783683874,,,,,,,,,,,,,,,,,,,,,,,,,,,,,,,,,,,,,,,,,,,,,,,,,,,,,,,,,,,,,,,,,,,,,,,,,,,,,,,,,,,,,,,,,,,
166781,4705,10.1103/physrevb.75.064204,2007-2-8,['ThermoelectricMaterials'],20633,x=0.50,Fe2VAl0.5Si0.5,,"{'Form': {'category': 'Bulk', 'comment': ''}, 'FabricationProcess': {'category': 'Melting', 'comment': ''}, 'DataType': {'category': 'Experiment', 'comment': ''}, 'RelativeDensity': '', 'GrainSize': '', 'ThermalMeasurement': '', 'ElectricalMeasurement': {'category': 'SteadyState+4P', 'comment': ''}, 'MaterialFamily': '', 'Purity': ''}",50,-1.7374276183687807e-05,17201,9.290341337041491,8.283508566255803e-07,,0.0024066895157303,,,,,,,,,,,,,,,,,,,,,,,,,,,,,,,,,,,,,,,,,,,,,,,,,,,,,,,,,,,,,,,,,,,,,,,,,,,,,,,,,,,,,,,,,,,
166782,4705,10.1103/physrevb.75.064204,2007-2-8,['ThermoelectricMaterials'],20633,x=0.50,Fe2VAl0.5Si0.5,,"{'Form': {'category': 'Bulk', 'comment': ''}, 'FabricationProcess': {'category': 'Melting', 'comment': ''}, 'DataType': {'category': 'Experiment', 'comment': ''}, 'RelativeDensity': '', 'GrainSize': '', 'ThermalMeasurement': '', 'ElectricalMeasurement': {'category': 'SteadyState+4P', 'comment': ''}, 'MaterialFamily': '', 'Purity': ''}",100,-3.1207939866224074e-05,17201,12.305742802104222,1.1209796236045177e-06,,0.007247221522406,,,,,,,,,,,,,,,,,,,,,,,,,,,,,,,,,,,,,,,,,,,,,,,,,,,,,,,,,,,,,,,,,,,,,,,,,,,,,,,,,,,,,,,,,,,
166783,4705,10.1103/physrevb.75.064204,2007-2-8,['ThermoelectricMaterials'],20633,x=0.50,Fe2VAl0.5Si0.5,,"{'Form': {'category': 'Bulk', 'comment': ''}, 'FabricationProcess': {'category': 'Melting', 'comment': ''}, 'DataType': {'category': 'Experiment', 'comment': ''}, 'RelativeDensity': '', 'GrainSize': '', 'ThermalMeasurement': '', 'ElectricalMeasurement': {'category': 'SteadyState+4P', 'comment': ''}, 'MaterialFamily': '', 'Purity': ''}",150,-3.754822039227809e-05,17201,12.386343409334586,1.4517123935508645e-06,,0.0119319358648457,,,,,,,,,,,,,,,,,,,,,,,,,,,,,,,,,,,,,,,,,,,,,,,,,,,,,,,,,,,,,,,,,,,,,,,,,,,,,,,,,,,,,,,,,,,
166784,4705,10.1103/physrevb.75.064204,2007-2-8,['ThermoelectricMaterials'],20633,x=0.50,Fe2VAl0.5Si0.5,,"{'Form': {'category': 'Bulk', 'comment': ''}, 'FabricationProcess': {'category': 'Melting', 'comment': ''}, 'DataType': {'category': 'Experiment', 'comment': ''}, 'RelativeDensity': '', 'GrainSize': '', 'ThermalMeasurement': '', 'ElectricalMeasurement': {'category': 'SteadyState+4P', 'comment': ''}, 'MaterialFamily': '', 'Purity': ''}",200,-4.179400949890001e-05,17201,12.153657833752582,1.7903185588290418e-06,,0.0166673807054339,,,,,,,,,,,,,,,,,,,,,,,,,,,,,,,,,,,,,,,,,,,,,,,,,,,,,,,,,,,,,,,,,,,,,,,,,,,,,,,,,,,,,,,,,,,
166785,4705,10.1103/physrevb.75.064204,2007-2-8,['ThermoelectricMaterials'],20633,x=0.50,Fe2VAl0.5Si0.5,,"{'Form': {'category': 'Bulk', 'comment': ''}, 'FabricationProcess': {'category': 'Melting', 'comment': ''}, 'DataType': {'category': 'Experiment', 'comment': ''}, 'RelativeDensity': '', 'GrainSize': '', 'ThermalMeasurement': '', 'ElectricalMeasurement': {'category': 'SteadyState+4P', 'comment': ''}, 'MaterialFamily': '', 'Purity': ''}",250,-4.777640369380683e-05,17201,12.236623912864475,2.14425668127466e-06,,0.0222159512376076,,,,,,,,,,,,,,,,,,,,,,,,,,,,,,,,,,,,,,,,,,,,,,,,,,,,,,,,,,,,,,,,,,,,,,,,,,,,,,,,,,,,,,,,,,,
167127,5185,10.1016/j.scriptamat.2010.07.001,2010-11,['ThermoelectricMaterials'],20675,Co2TiAl0.25Si0.75,Co2TiAl0.25Si0.75,,"{'Form': {'category': 'Bulk', 'comment': ''}, 'FabricationProcess': {'category': 'Melting', 'comment': ''}, 'DataType': {'category': 'Experiment', 'comment': ''}, 'RelativeDensity': '', 'GrainSize': '', 'ThermalMeasurement': '', 'ElectricalMeasurement': {'category': 'SteadyState+4P', 'comment': ''}, 'MaterialFamily': '', 'Purity': ''}",50,-1.1447340857967517e-06,17233,2.4716482174649483,1.3605698852296792e-06,,,,,,,,,,,,,,,,,,,,,,,,,,,,,,,,,,,,,,,,,,,,,,,,,,,,,,,,,,,,,,,,,,,,,,,,,,,,,,,,,,,,,,,,,,,,,
167128,5185,10.1016/j.scriptamat.2010.07.001,2010-11,['ThermoelectricMaterials'],20675,Co2TiAl0.25Si0.75,Co2TiAl0.25Si0.75,,"{'Form': {'category': 'Bulk', 'comment': ''}, 'FabricationProcess': {'category': 'Melting', 'comment': ''}, 'DataType': {'category': 'Experiment', 'comment': ''}, 'RelativeDensity': '', 'GrainSize': '', 'ThermalMeasurement': '', 'ElectricalMeasurement': {'category': 'SteadyState+4P', 'comment': ''}, 'MaterialFamily': '', 'Purity': ''}",100,-2.6948386448268062e-06,17233,2.9696624117446286,1.524396250389732e-06,,,,,,,,,,,,,,,,,,,,,,,,,,,,,,,,,,,,,,,,,,,,,,,,,,,,,,,,,,,,,,,,,,,,,,,,,,,,,,,,,,,,,,,,,,,,,
167129,5185,10.1016/j.scriptamat.2010.07.001,2010-11,['ThermoelectricMaterials'],20675,Co2TiAl0.25Si0.75,Co2TiAl0.25Si0.75,,"{'Form': {'category': 'Bulk', 'comment': ''}, 'FabricationProcess': {'category': 'Melting', 'comment': ''}, 'DataType': {'category': 'Experiment', 'comment': ''}, 'RelativeDensity': '', 'GrainSize': '', 'ThermalMeasurement': '', 'ElectricalMeasurement': {'category': 'SteadyState+4P', 'comment': ''}, 'MaterialFamily': '', 'Purity': ''}",150,-7.681396646105466e-06,17233,3.028637542857761,1.797393389139963e-06,,,,,,,,,,,,,,,,,,,,,,,,,,,,,,,,,,,,,,,,,,,,,,,,,,,,,,,,,,,,,,,,,,,,,,,,,,,,,,,,,,,,,,,,,,,,,
167130,5185,10.1016/j.scriptamat.2010.07.001,2010-11,['ThermoelectricMaterials'],20675,Co2TiAl0.25Si0.75,Co2TiAl0.25Si0.75,,"{'Form': {'category': 'Bulk', 'comment': ''}, 'FabricationProcess': {'category': 'Melting', 'comment': ''}, 'DataType': {'category': 'Experiment', 'comment': ''}, 'RelativeDensity': '', 'GrainSize': '', 'ThermalMeasurement': '', 'ElectricalMeasurement': {'category': 'SteadyState+4P', 'comment': ''}, 'MaterialFamily': '', 'Purity': ''}",200,-1.4266324644346925e-05,17233,3.1421614810590963,2.1142221677345525e-06,,,,,,,,,,,,,,,,,,,,,,,,,,,,,,,,,,,,,,,,,,,,,,,,,,,,,,,,,,,,,,,,,,,,,,,,,,,,,,,,,,,,,,,,,,,,,
167131,5185,10.1016/j.scriptamat.2010.07.001,2010-11,['ThermoelectricMaterials'],20675,Co2TiAl0.25Si0.75,Co2TiAl0.25Si0.75,,"{'Form': {'category': 'Bulk', 'comment': ''}, 'FabricationProcess': {'category': 'Melting', 'comment': ''}, 'DataType': {'category': 'Experiment', 'comment': ''}, 'RelativeDensity': '', 'GrainSize': '', 'ThermalMeasurement': '', 'ElectricalMeasurement': {'category': 'SteadyState+4P', 'comment': ''}, 'MaterialFamily': '', 'Purity': ''}",250,-2.111043237734296e-05,17233,3.3060404499320857,2.427294413440813e-06,,,,,,,,,,,,,,,,,,,,,,,,,,,,,,,,,,,,,,,,,,,,,,,,,,,,,,,,,,,,,,,,,,,,,,,,,,,,,,,,,,,,,,,,,,,,,
167132,5185,10.1016/j.scriptamat.2010.07.001,2010-11,['ThermoelectricMaterials'],20675,Co2TiAl0.25Si0.75,Co2TiAl0.25Si0.75,,"{'Form': {'category': 'Bulk', 'comment': ''}, 'FabricationProcess': {'category': 'Melting', 'comment': ''}, 'DataType': {'category': 'Experiment', 'comment': ''}, 'RelativeDensity': '', 'GrainSize': '', 'ThermalMeasurement': '', 'ElectricalMeasurement': {'category': 'SteadyState+4P', 'comment': ''}, 'MaterialFamily': '', 'Purity': ''}",300,-2.7310179177847023e-05,17233,,2.704603949651588e-06,,,,,,,,,,,,,,,,,,,,,,,,,,,,,,,,,,,,,,,,,,,,,,,,,,,,,,,,,,,,,,,,,,,,,,,,,,,,,,,,,,,,,,,,,,,,,
167133,5185,10.1016/j.scriptamat.2010.07.001,2010-11,['ThermoelectricMaterials'],20675,Co2TiAl0.25Si0.75,Co2TiAl0.25Si0.75,,"{'Form': {'category': 'Bulk', 'comment': ''}, 'FabricationProcess': {'category': 'Melting', 'comment': ''}, 'DataType': {'category': 'Experiment', 'comment': ''}, 'RelativeDensity': '', 'GrainSize': '', 'ThermalMeasurement': '', 'ElectricalMeasurement': {'category': 'SteadyState+4P', 'comment': ''}, 'MaterialFamily': '', 'Purity': ''}",350,-3.233443038545838e-05,17233,,2.9275576309976485e-06,,,,,,,,,,,,,,,,,,,,,,,,,,,,,,,,,,,,,,,,,,,,,,,,,,,,,,,,,,,,,,,,,,,,,,,,,,,,,,,,,,,,,,,,,,,,,
167134,5185,10.1016/j.scriptamat.2010.07.001,2010-11,['ThermoelectricMaterials'],20675,Co2TiAl0.25Si0.75,Co2TiAl0.25Si0.75,,"{'Form': {'category': 'Bulk', 'comment': ''}, 'FabricationProcess': {'category': 'Melting', 'comment': ''}, 'DataType': {'category': 'Experiment', 'comment': ''}, 'RelativeDensity': '', 'GrainSize': '', 'ThermalMeasurement': '', 'ElectricalMeasurement': {'category': 'SteadyState+4P', 'comment': ''}, 'MaterialFamily': '', 'Purity': ''}",400,-3.5961213758506084e-05,17233,,3.0888063784600948e-06,,,,,,,,,,,,,,,,,,,,,,,,,,,,,,,,,,,,,,,,,,,,,,,,,,,,,,,,,,,,,,,,,,,,,,,,,,,,,,,,,,,,,,,,,,,,,
167135,5185,10.1016/j.scriptamat.2010.07.001,2010-11,['ThermoelectricMaterials'],20675,Co2TiAl0.25Si0.75,Co2TiAl0.25Si0.75,,"{'Form': {'category': 'Bulk', 'comment': ''}, 'FabricationProcess': {'category': 'Melting', 'comment': ''}, 'DataType': {'category': 'Experiment', 'comment': ''}, 'RelativeDensity': '', 'GrainSize': '', 'ThermalMeasurement': '', 'ElectricalMeasurement': {'category': 'SteadyState+4P', 'comment': ''}, 'MaterialFamily': '', 'Purity': ''}",450,-3.821447588593322e-05,17233,,3.1900762144827542e-06,,,,,,,,,,,,,,,,,,,,,,,,,,,,,,,,,,,,,,,,,,,,,,,,,,,,,,,,,,,,,,,,,,,,,,,,,,,,,,,,,,,,,,,,,,,,,
167136,5185,10.1016/j.scriptamat.2010.07.001,2010-11,['ThermoelectricMaterials'],20675,Co2TiAl0.25Si0.75,Co2TiAl0.25Si0.75,,"{'Form': {'category': 'Bulk', 'comment': ''}, 'FabricationProcess': {'category': 'Melting', 'comment': ''}, 'DataType': {'category': 'Experiment', 'comment': ''}, 'RelativeDensity': '', 'GrainSize': '', 'ThermalMeasurement': '', 'ElectricalMeasurement': {'category': 'SteadyState+4P', 'comment': ''}, 'MaterialFamily': '', 'Purity': ''}",500,-3.930083859918115e-05,17233,,3.239999298084577e-06,,,,,,,,,,,,,,,,,,,,,,,,,,,,,,,,,,,,,,,,,,,,,,,,,,,,,,,,,,,,,,,,,,,,,,,,,,,,,,,,,,,,,,,,,,,,,
167137,5185,10.1016/j.scriptamat.2010.07.001,2010-11,['ThermoelectricMaterials'],20675,Co2TiAl0.25Si0.75,Co2TiAl0.25Si0.75,,"{'Form': {'category': 'Bulk', 'comment': ''}, 'FabricationProcess': {'category': 'Melting', 'comment': ''}, 'DataType': {'category': 'Experiment', 'comment': ''}, 'RelativeDensity': '', 'GrainSize': '', 'ThermalMeasurement': '', 'ElectricalMeasurement': {'category': 'SteadyState+4P', 'comment': ''}, 'MaterialFamily': '', 'Purity': ''}",550,-3.954635538407303e-05,17233,,3.2519449599720375e-06,,,,,,,,,,,,,,,,,,,,,,,,,,,,,,,,,,,,,,,,,,,,,,,,,,,,,,,,,,,,,,,,,,,,,,,,,,,,,,,,,,,,,,,,,,,,,
167138,5185,10.1016/j.scriptamat.2010.07.001,2010-11,['ThermoelectricMaterials'],20675,Co2TiAl0.25Si0.75,Co2TiAl0.25Si0.75,,"{'Form': {'category': 'Bulk', 'comment': ''}, 'FabricationProcess': {'category': 'Melting', 'comment': ''}, 'DataType': {'category': 'Experiment', 'comment': ''}, 'RelativeDensity': '', 'GrainSize': '', 'ThermalMeasurement': '', 'ElectricalMeasurement': {'category': 'SteadyState+4P', 'comment': ''}, 'MaterialFamily': '', 'Purity': ''}",600,-3.933326779269862e-05,17233,,3.2418507376515375e-06,,,,,,,,,,,,,,,,,,,,,,,,,,,,,,,,,,,,,,,,,,,,,,,,,,,,,,,,,,,,,,,,,,,,,,,,,,,,,,,,,,,,,,,,,,,,,
167139,5185,10.1016/j.scriptamat.2010.07.001,2010-11,['ThermoelectricMaterials'],20675,Co2TiAl0.25Si0.75,Co2TiAl0.25Si0.75,,"{'Form': {'category': 'Bulk', 'comment': ''}, 'FabricationProcess': {'category': 'Melting', 'comment': ''}, 'DataType': {'category': 'Experiment', 'comment': ''}, 'RelativeDensity': '', 'GrainSize': '', 'ThermalMeasurement': '', 'ElectricalMeasurement': {'category': 'SteadyState+4P', 'comment': ''}, 'MaterialFamily': '', 'Purity': ''}",650,-3.903676185529823e-05,17233,,3.226053410541791e-06,,,,,,,,,,,,,,,,,,,,,,,,,,,,,,,,,,,,,,,,,,,,,,,,,,,,,,,,,,,,,,,,,,,,,,,,,,,,,,,,,,,,,,,,,,,,,
167140,5185,10.1016/j.scriptamat.2010.07.001,2010-11,['ThermoelectricMaterials'],20675,Co2TiAl0.25Si0.75,Co2TiAl0.25Si0.75,,"{'Form': {'category': 'Bulk', 'comment': ''}, 'FabricationProcess': {'category': 'Melting', 'comment': ''}, 'DataType': {'category': 'Experiment', 'comment': ''}, 'RelativeDensity': '', 'GrainSize': '', 'ThermalMeasurement': '', 'ElectricalMeasurement': {'category': 'SteadyState+4P', 'comment': ''}, 'MaterialFamily': '', 'Purity': ''}",700,-3.896172449214622e-05,17233,,3.219120035086235e-06,,,,,,,,,,,,,,,,,,,,,,,,,,,,,,,,,,,,,,,,,,,,,,,,,,,,,,,,,,,,,,,,,,,,,,,,,,,,,,,,,,,,,,,,,,,,,
167141,5185,10.1016/j.scriptamat.2010.07.001,2010-11,['ThermoelectricMaterials'],20675,Co2TiAl0.25Si0.75,Co2TiAl0.25Si0.75,,"{'Form': {'category': 'Bulk', 'comment': ''}, 'FabricationProcess': {'category': 'Melting', 'comment': ''}, 'DataType': {'category': 'Experiment', 'comment': ''}, 'RelativeDensity': '', 'GrainSize': '', 'ThermalMeasurement': '', 'ElectricalMeasurement': {'category': 'SteadyState+4P', 'comment': ''}, 'MaterialFamily': '', 'Purity': ''}",750,-3.927949992543591e-05,17233,,3.231678979865429e-06,,,,,,,,,,,,,,,,,,,,,,,,,,,,,,,,,,,,,,,,,,,,,,,,,,,,,,,,,,,,,,,,,,,,,,,,,,,,,,,,,,,,,,,,,,,,,
167142,5185,10.1016/j.scriptamat.2010.07.001,2010-11,['ThermoelectricMaterials'],20675,Co2TiAl0.25Si0.75,Co2TiAl0.25Si0.75,,"{'Form': {'category': 'Bulk', 'comment': ''}, 'FabricationProcess': {'category': 'Melting', 'comment': ''}, 'DataType': {'category': 'Experiment', 'comment': ''}, 'RelativeDensity': '', 'GrainSize': '', 'ThermalMeasurement': '', 'ElectricalMeasurement': {'category': 'SteadyState+4P', 'comment': ''}, 'MaterialFamily': '', 'Purity': ''}",800,-3.996464609116319e-05,17233,,3.2682509607094546e-06,,,,,,,,,,,,,,,,,,,,,,,,,,,,,,,,,,,,,,,,,,,,,,,,,,,,,,,,,,,,,,,,,,,,,,,,,,,,,,,,,,,,,,,,,,,,,
167143,5185,10.1016/j.scriptamat.2010.07.001,2010-11,['ThermoelectricMaterials'],20675,Co2TiAl0.25Si0.75,Co2TiAl0.25Si0.75,,"{'Form': {'category': 'Bulk', 'comment': ''}, 'FabricationProcess': {'category': 'Melting', 'comment': ''}, 'DataType': {'category': 'Experiment', 'comment': ''}, 'RelativeDensity': '', 'GrainSize': '', 'ThermalMeasurement': '', 'ElectricalMeasurement': {'category': 'SteadyState+4P', 'comment': ''}, 'MaterialFamily': '', 'Purity': ''}",850,-4.073169105101098e-05,17233,,3.325080075810297e-06,,,,,,,,,,,,,,,,,,,,,,,,,,,,,,,,,,,,,,,,,,,,,,,,,,,,,,,,,,,,,,,,,,,,,,,,,,,,,,,,,,,,,,,,,,,,,
167147,5185,10.1016/j.scriptamat.2010.07.001,2010-11,['ThermoelectricMaterials'],20676,Co2TiAl0.5Si0.5,Co2TiAl0.5Si0.5,,"{'Form': {'category': 'Bulk', 'comment': ''}, 'FabricationProcess': {'category': 'Melting', 'comment': ''}, 'DataType': {'category': 'Experiment', 'comment': ''}, 'RelativeDensity': '', 'GrainSize': '', 'ThermalMeasurement': '', 'ElectricalMeasurement': {'category': 'SteadyState+4P', 'comment': ''}, 'MaterialFamily': '', 'Purity': ''}",50,-4.616059702465129e-06,17233,3.146974560076824,6.883435291165553e-07,,,,,,,,,,,,,,,,,,,,,,,,,,,,,,,,,,,,,,,,,,,,,,,,,,,,,,,,,,,,,,,,,,,,,,,,,,,,,,,,,,,,,,,,,,,,,
167148,5185,10.1016/j.scriptamat.2010.07.001,2010-11,['ThermoelectricMaterials'],20676,Co2TiAl0.5Si0.5,Co2TiAl0.5Si0.5,,"{'Form': {'category': 'Bulk', 'comment': ''}, 'FabricationProcess': {'category': 'Melting', 'comment': ''}, 'DataType': {'category': 'Experiment', 'comment': ''}, 'RelativeDensity': '', 'GrainSize': '', 'ThermalMeasurement': '', 'ElectricalMeasurement': {'category': 'SteadyState+4P', 'comment': ''}, 'MaterialFamily': '', 'Purity': ''}",100,-5.943302325578496e-06,17233,4.145002480992983,8.759385743832472e-07,,,,,,,,,,,,,,,,,,,,,,,,,,,,,,,,,,,,,,,,,,,,,,,,,,,,,,,,,,,,,,,,,,,,,,,,,,,,,,,,,,,,,,,,,,,,,
167149,5185,10.1016/j.scriptamat.2010.07.001,2010-11,['ThermoelectricMaterials'],20676,Co2TiAl0.5Si0.5,Co2TiAl0.5Si0.5,,"{'Form': {'category': 'Bulk', 'comment': ''}, 'FabricationProcess': {'category': 'Melting', 'comment': ''}, 'DataType': {'category': 'Experiment', 'comment': ''}, 'RelativeDensity': '', 'GrainSize': '', 'ThermalMeasurement': '', 'ElectricalMeasurement': {'category': 'SteadyState+4P', 'comment': ''}, 'MaterialFamily': '', 'Purity': ''}",150,-1.0406831164376155e-05,17233,4.310782100769003,1.1146417871726166e-06,,,,,,,,,,,,,,,,,,,,,,,,,,,,,,,,,,,,,,,,,,,,,,,,,,,,,,,,,,,,,,,,,,,,,,,,,,,,,,,,,,,,,,,,,,,,,
167150,5185,10.1016/j.scriptamat.2010.07.001,2010-11,['ThermoelectricMaterials'],20676,Co2TiAl0.5Si0.5,Co2TiAl0.5Si0.5,,"{'Form': {'category': 'Bulk', 'comment': ''}, 'FabricationProcess': {'category': 'Melting', 'comment': ''}, 'DataType': {'category': 'Experiment', 'comment': ''}, 'RelativeDensity': '', 'GrainSize': '', 'ThermalMeasurement': '', 'ElectricalMeasurement': {'category': 'SteadyState+4P', 'comment': ''}, 'MaterialFamily': '', 'Purity': ''}",200,-1.6203320063177737e-05,17233,4.428700772475449,1.3669672144569498e-06,,,,,,,,,,,,,,,,,,,,,,,,,,,,,,,,,,,,,,,,,,,,,,,,,,,,,,,,,,,,,,,,,,,,,,,,,,,,,,,,,,,,,,,,,,,,,
167151,5185,10.1016/j.scriptamat.2010.07.001,2010-11,['ThermoelectricMaterials'],20676,Co2TiAl0.5Si0.5,Co2TiAl0.5Si0.5,,"{'Form': {'category': 'Bulk', 'comment': ''}, 'FabricationProcess': {'category': 'Melting', 'comment': ''}, 'DataType': {'category': 'Experiment', 'comment': ''}, 'RelativeDensity': '', 'GrainSize': '', 'ThermalMeasurement': '', 'ElectricalMeasurement': {'category': 'SteadyState+4P', 'comment': ''}, 'MaterialFamily': '', 'Purity': ''}",250,-2.205945180380728e-05,17233,4.686059923183636,1.6062128935747303e-06,,,,,,,,,,,,,,,,,,,,,,,,,,,,,,,,,,,,,,,,,,,,,,,,,,,,,,,,,,,,,,,,,,,,,,,,,,,,,,,,,,,,,,,,,,,,,
167152,5185,10.1016/j.scriptamat.2010.07.001,2010-11,['ThermoelectricMaterials'],20676,Co2TiAl0.5Si0.5,Co2TiAl0.5Si0.5,,"{'Form': {'category': 'Bulk', 'comment': ''}, 'FabricationProcess': {'category': 'Melting', 'comment': ''}, 'DataType': {'category': 'Experiment', 'comment': ''}, 'RelativeDensity': '', 'GrainSize': '', 'ThermalMeasurement': '', 'ElectricalMeasurement': {'category': 'SteadyState+4P', 'comment': ''}, 'MaterialFamily': '', 'Purity': ''}",300,-2.7158797094754892e-05,17233,,1.815098925587265e-06,,,,,,,,,,,,,,,,,,,,,,,,,,,,,,,,,,,,,,,,,,,,,,,,,,,,,,,,,,,,,,,,,,,,,,,,,,,,,,,,,,,,,,,,,,,,,
167153,5185,10.1016/j.scriptamat.2010.07.001,2010-11,['ThermoelectricMaterials'],20676,Co2TiAl0.5Si0.5,Co2TiAl0.5Si0.5,,"{'Form': {'category': 'Bulk', 'comment': ''}, 'FabricationProcess': {'category': 'Melting', 'comment': ''}, 'DataType': {'category': 'Experiment', 'comment': ''}, 'RelativeDensity': '', 'GrainSize': '', 'ThermalMeasurement': '', 'ElectricalMeasurement': {'category': 'SteadyState+4P', 'comment': ''}, 'MaterialFamily': '', 'Purity': ''}",350,-3.1068693560338516e-05,17233,,1.9844055486353084e-06,,,,,,,,,,,,,,,,,,,,,,,,,,,,,,,,,,,,,,,,,,,,,,,,,,,,,,,,,,,,,,,,,,,,,,,,,,,,,,,,,,,,,,,,,,,,,
167154,5185,10.1016/j.scriptamat.2010.07.001,2010-11,['ThermoelectricMaterials'],20676,Co2TiAl0.5Si0.5,Co2TiAl0.5Si0.5,,"{'Form': {'category': 'Bulk', 'comment': ''}, 'FabricationProcess': {'category': 'Melting', 'comment': ''}, 'DataType': {'category': 'Experiment', 'comment': ''}, 'RelativeDensity': '', 'GrainSize': '', 'ThermalMeasurement': '', 'ElectricalMeasurement': {'category': 'SteadyState+4P', 'comment': ''}, 'MaterialFamily': '', 'Purity': ''}",400,-3.366712472986557e-05,17233,,2.1116112112956902e-06,,,,,,,,,,,,,,,,,,,,,,,,,,,,,,,,,,,,,,,,,,,,,,,,,,,,,,,,,,,,,,,,,,,,,,,,,,,,,,,,,,,,,,,,,,,,,
167155,5185,10.1016/j.scriptamat.2010.07.001,2010-11,['ThermoelectricMaterials'],20676,Co2TiAl0.5Si0.5,Co2TiAl0.5Si0.5,,"{'Form': {'category': 'Bulk', 'comment': ''}, 'FabricationProcess': {'category': 'Melting', 'comment': ''}, 'DataType': {'category': 'Experiment', 'comment': ''}, 'RelativeDensity': '', 'GrainSize': '', 'ThermalMeasurement': '', 'ElectricalMeasurement': {'category': 'SteadyState+4P', 'comment': ''}, 'MaterialFamily': '', 'Purity': ''}",450,-3.506959902679482e-05,17233,,2.199530645937942e-06,,,,,,,,,,,,,,,,,,,,,,,,,,,,,,,,,,,,,,,,,,,,,,,,,,,,,,,,,,,,,,,,,,,,,,,,,,,,,,,,,,,,,,,,,,,,,
167156,5185,10.1016/j.scriptamat.2010.07.001,2010-11,['ThermoelectricMaterials'],20676,Co2TiAl0.5Si0.5,Co2TiAl0.5Si0.5,,"{'Form': {'category': 'Bulk', 'comment': ''}, 'FabricationProcess': {'category': 'Melting', 'comment': ''}, 'DataType': {'category': 'Experiment', 'comment': ''}, 'RelativeDensity': '', 'GrainSize': '', 'ThermalMeasurement': '', 'ElectricalMeasurement': {'category': 'SteadyState+4P', 'comment': ''}, 'MaterialFamily': '', 'Purity': ''}",500,-3.5556028757897854e-05,17233,,2.2549529420809194e-06,,,,,,,,,,,,,,,,,,,,,,,,,,,,,,,,,,,,,,,,,,,,,,,,,,,,,,,,,,,,,,,,,,,,,,,,,,,,,,,,,,,,,,,,,,,,,
167157,5185,10.1016/j.scriptamat.2010.07.001,2010-11,['ThermoelectricMaterials'],20676,Co2TiAl0.5Si0.5,Co2TiAl0.5Si0.5,,"{'Form': {'category': 'Bulk', 'comment': ''}, 'FabricationProcess': {'category': 'Melting', 'comment': ''}, 'DataType': {'category': 'Experiment', 'comment': ''}, 'RelativeDensity': '', 'GrainSize': '', 'ThermalMeasurement': '', 'ElectricalMeasurement': {'category': 'SteadyState+4P', 'comment': ''}, 'MaterialFamily': '', 'Purity': ''}",550,-3.549760910242098e-05,17233,,2.2872796197494297e-06,,,,,,,,,,,,,,,,,,,,,,,,,,,,,,,,,,,,,,,,,,,,,,,,,,,,,,,,,,,,,,,,,,,,,,,,,,,,,,,,,,,,,,,,,,,,,
167158,5185,10.1016/j.scriptamat.2010.07.001,2010-11,['ThermoelectricMaterials'],20676,Co2TiAl0.5Si0.5,Co2TiAl0.5Si0.5,,"{'Form': {'category': 'Bulk', 'comment': ''}, 'FabricationProcess': {'category': 'Melting', 'comment': ''}, 'DataType': {'category': 'Experiment', 'comment': ''}, 'RelativeDensity': '', 'GrainSize': '', 'ThermalMeasurement': '', 'ElectricalMeasurement': {'category': 'SteadyState+4P', 'comment': ''}, 'MaterialFamily': '', 'Purity': ''}",600,-3.528369710124685e-05,17233,,2.3071627028308573e-06,,,,,,,,,,,,,,,,,,,,,,,,,,,,,,,,,,,,,,,,,,,,,,,,,,,,,,,,,,,,,,,,,,,,,,,,,,,,,,,,,,,,,,,,,,,,,
167159,5185,10.1016/j.scriptamat.2010.07.001,2010-11,['ThermoelectricMaterials'],20676,Co2TiAl0.5Si0.5,Co2TiAl0.5Si0.5,,"{'Form': {'category': 'Bulk', 'comment': ''}, 'FabricationProcess': {'category': 'Melting', 'comment': ''}, 'DataType': {'category': 'Experiment', 'comment': ''}, 'RelativeDensity': '', 'GrainSize': '', 'ThermalMeasurement': '', 'ElectricalMeasurement': {'category': 'SteadyState+4P', 'comment': ''}, 'MaterialFamily': '', 'Purity': ''}",650,-3.524869064605619e-05,17233,,2.3251427924317896e-06,,,,,,,,,,,,,,,,,,,,,,,,,,,,,,,,,,,,,,,,,,,,,,,,,,,,,,,,,,,,,,,,,,,,,,,,,,,,,,,,,,,,,,,,,,,,,
167160,5185,10.1016/j.scriptamat.2010.07.001,2010-11,['ThermoelectricMaterials'],20676,Co2TiAl0.5Si0.5,Co2TiAl0.5Si0.5,,"{'Form': {'category': 'Bulk', 'comment': ''}, 'FabricationProcess': {'category': 'Melting', 'comment': ''}, 'DataType': {'category': 'Experiment', 'comment': ''}, 'RelativeDensity': '', 'GrainSize': '', 'ThermalMeasurement': '', 'ElectricalMeasurement': {'category': 'SteadyState+4P', 'comment': ''}, 'MaterialFamily': '', 'Purity': ''}",700,-3.5598907468489466e-05,17233,,2.3502871402346465e-06,,,,,,,,,,,,,,,,,,,,,,,,,,,,,,,,,,,,,,,,,,,,,,,,,,,,,,,,,,,,,,,,,,,,,,,,,,,,,,,,,,,,,,,,,,,,,
167161,5185,10.1016/j.scriptamat.2010.07.001,2010-11,['ThermoelectricMaterials'],20676,Co2TiAl0.5Si0.5,Co2TiAl0.5Si0.5,,"{'Form': {'category': 'Bulk', 'comment': ''}, 'FabricationProcess': {'category': 'Melting', 'comment': ''}, 'DataType': {'category': 'Experiment', 'comment': ''}, 'RelativeDensity': '', 'GrainSize': '', 'ThermalMeasurement': '', 'ElectricalMeasurement': {'category': 'SteadyState+4P', 'comment': ''}, 'MaterialFamily': '', 'Purity': ''}",750,-3.633946412930871e-05,17233,,2.3888277218543026e-06,,,,,,,,,,,,,,,,,,,,,,,,,,,,,,,,,,,,,,,,,,,,,,,,,,,,,,,,,,,,,,,,,,,,,,,,,,,,,,,,,,,,,,,,,,,,,
167162,5185,10.1016/j.scriptamat.2010.07.001,2010-11,['ThermoelectricMaterials'],20676,Co2TiAl0.5Si0.5,Co2TiAl0.5Si0.5,,"{'Form': {'category': 'Bulk', 'comment': ''}, 'FabricationProcess': {'category': 'Melting', 'comment': ''}, 'DataType': {'category': 'Experiment', 'comment': ''}, 'RelativeDensity': '', 'GrainSize': '', 'ThermalMeasurement': '', 'ElectricalMeasurement': {'category': 'SteadyState+4P', 'comment': ''}, 'MaterialFamily': '', 'Purity': ''}",800,-3.720115500755914e-05,17233,,2.4427993101947057e-06,,,,,,,,,,,,,,,,,,,,,,,,,,,,,,,,,,,,,,,,,,,,,,,,,,,,,,,,,,,,,,,,,,,,,,,,,,,,,,,,,,,,,,,,,,,,,
167163,5185,10.1016/j.scriptamat.2010.07.001,2010-11,['ThermoelectricMaterials'],20676,Co2TiAl0.5Si0.5,Co2TiAl0.5Si0.5,,"{'Form': {'category': 'Bulk', 'comment': ''}, 'FabricationProcess': {'category': 'Melting', 'comment': ''}, 'DataType': {'category': 'Experiment', 'comment': ''}, 'RelativeDensity': '', 'GrainSize': '', 'ThermalMeasurement': '', 'ElectricalMeasurement': {'category': 'SteadyState+4P', 'comment': ''}, 'MaterialFamily': '', 'Purity': ''}",850,-3.756733128973072e-05,17233,,2.5086775488055102e-06,,,,,,,,,,,,,,,,,,,,,,,,,,,,,,,,,,,,,,,,,,,,,,,,,,,,,,,,,,,,,,,,,,,,,,,,,,,,,,,,,,,,,,,,,,,,,
167167,5185,10.1016/j.scriptamat.2010.07.001,2010-11,['ThermoelectricMaterials'],20677,Co2TiAl0.75Si0.25,Co2TiAl0.75Si0.25,,"{'Form': {'category': 'Bulk', 'comment': ''}, 'FabricationProcess': {'category': 'Melting', 'comment': ''}, 'DataType': {'category': 'Experiment', 'comment': ''}, 'RelativeDensity': '', 'GrainSize': '', 'ThermalMeasurement': '', 'ElectricalMeasurement': {'category': 'SteadyState+4P', 'comment': ''}, 'MaterialFamily': '', 'Purity': ''}",50,-4.483343590160017e-06,17233,3.6520848966697415,9.335967993780892e-07,,,,,,,,,,,,,,,,,,,,,,,,,,,,,,,,,,,,,,,,,,,,,,,,,,,,,,,,,,,,,,,,,,,,,,,,,,,,,,,,,,,,,,,,,,,,,
167168,5185,10.1016/j.scriptamat.2010.07.001,2010-11,['ThermoelectricMaterials'],20677,Co2TiAl0.75Si0.25,Co2TiAl0.75Si0.25,,"{'Form': {'category': 'Bulk', 'comment': ''}, 'FabricationProcess': {'category': 'Melting', 'comment': ''}, 'DataType': {'category': 'Experiment', 'comment': ''}, 'RelativeDensity': '', 'GrainSize': '', 'ThermalMeasurement': '', 'ElectricalMeasurement': {'category': 'SteadyState+4P', 'comment': ''}, 'MaterialFamily': '', 'Purity': ''}",100,-1.2206539994013586e-05,17233,4.458486973312015,1.2981812159197345e-06,,,,,,,,,,,,,,,,,,,,,,,,,,,,,,,,,,,,,,,,,,,,,,,,,,,,,,,,,,,,,,,,,,,,,,,,,,,,,,,,,,,,,,,,,,,,,
167169,5185,10.1016/j.scriptamat.2010.07.001,2010-11,['ThermoelectricMaterials'],20677,Co2TiAl0.75Si0.25,Co2TiAl0.75Si0.25,,"{'Form': {'category': 'Bulk', 'comment': ''}, 'FabricationProcess': {'category': 'Melting', 'comment': ''}, 'DataType': {'category': 'Experiment', 'comment': ''}, 'RelativeDensity': '', 'GrainSize': '', 'ThermalMeasurement': '', 'ElectricalMeasurement': {'category': 'SteadyState+4P', 'comment': ''}, 'MaterialFamily': '', 'Purity': ''}",150,-2.233054492814688e-05,17233,4.5986794419932995,1.7292571706942756e-06,,,,,,,,,,,,,,,,,,,,,,,,,,,,,,,,,,,,,,,,,,,,,,,,,,,,,,,,,,,,,,,,,,,,,,,,,,,,,,,,,,,,,,,,,,,,,
167170,5185,10.1016/j.scriptamat.2010.07.001,2010-11,['ThermoelectricMaterials'],20677,Co2TiAl0.75Si0.25,Co2TiAl0.75Si0.25,,"{'Form': {'category': 'Bulk', 'comment': ''}, 'FabricationProcess': {'category': 'Melting', 'comment': ''}, 'DataType': {'category': 'Experiment', 'comment': ''}, 'RelativeDensity': '', 'GrainSize': '', 'ThermalMeasurement': '', 'ElectricalMeasurement': {'category': 'SteadyState+4P', 'comment': ''}, 'MaterialFamily': '', 'Purity': ''}",200,-3.2776793596961725e-05,17233,4.740706665785567,2.1649628359955737e-06,,,,,,,,,,,,,,,,,,,,,,,,,,,,,,,,,,,,,,,,,,,,,,,,,,,,,,,,,,,,,,,,,,,,,,,,,,,,,,,,,,,,,,,,,,,,,
167171,5185,10.1016/j.scriptamat.2010.07.001,2010-11,['ThermoelectricMaterials'],20677,Co2TiAl0.75Si0.25,Co2TiAl0.75Si0.25,,"{'Form': {'category': 'Bulk', 'comment': ''}, 'FabricationProcess': {'category': 'Melting', 'comment': ''}, 'DataType': {'category': 'Experiment', 'comment': ''}, 'RelativeDensity': '', 'GrainSize': '', 'ThermalMeasurement': '', 'ElectricalMeasurement': {'category': 'SteadyState+4P', 'comment': ''}, 'MaterialFamily': '', 'Purity': ''}",250,-4.2165033232233514e-05,17233,4.832008530851167,2.5624411866989325e-06,,,,,,,,,,,,,,,,,,,,,,,,,,,,,,,,,,,,,,,,,,,,,,,,,,,,,,,,,,,,,,,,,,,,,,,,,,,,,,,,,,,,,,,,,,,,,
167172,5185,10.1016/j.scriptamat.2010.07.001,2010-11,['ThermoelectricMaterials'],20677,Co2TiAl0.75Si0.25,Co2TiAl0.75Si0.25,,"{'Form': {'category': 'Bulk', 'comment': ''}, 'FabricationProcess': {'category': 'Melting', 'comment': ''}, 'DataType': {'category': 'Experiment', 'comment': ''}, 'RelativeDensity': '', 'GrainSize': '', 'ThermalMeasurement': '', 'ElectricalMeasurement': {'category': 'SteadyState+4P', 'comment': ''}, 'MaterialFamily': '', 'Purity': ''}",300,-4.970822672097038e-05,17233,,2.8953402067012145e-06,,,,,,,,,,,,,,,,,,,,,,,,,,,,,,,,,,,,,,,,,,,,,,,,,,,,,,,,,,,,,,,,,,,,,,,,,,,,,,,,,,,,,,,,,,,,,
167173,5185,10.1016/j.scriptamat.2010.07.001,2010-11,['ThermoelectricMaterials'],20677,Co2TiAl0.75Si0.25,Co2TiAl0.75Si0.25,,"{'Form': {'category': 'Bulk', 'comment': ''}, 'FabricationProcess': {'category': 'Melting', 'comment': ''}, 'DataType': {'category': 'Experiment', 'comment': ''}, 'RelativeDensity': '', 'GrainSize': '', 'ThermalMeasurement': '', 'ElectricalMeasurement': {'category': 'SteadyState+4P', 'comment': ''}, 'MaterialFamily': '', 'Purity': ''}",350,-5.5107456233272366e-05,17233,,3.151313095360957e-06,,,,,,,,,,,,,,,,,,,,,,,,,,,,,,,,,,,,,,,,,,,,,,,,,,,,,,,,,,,,,,,,,,,,,,,,,,,,,,,,,,,,,,,,,,,,,
167174,5185,10.1016/j.scriptamat.2010.07.001,2010-11,['ThermoelectricMaterials'],20677,Co2TiAl0.75Si0.25,Co2TiAl0.75Si0.25,,"{'Form': {'category': 'Bulk', 'comment': ''}, 'FabricationProcess': {'category': 'Melting', 'comment': ''}, 'DataType': {'category': 'Experiment', 'comment': ''}, 'RelativeDensity': '', 'GrainSize': '', 'ThermalMeasurement': '', 'ElectricalMeasurement': {'category': 'SteadyState+4P', 'comment': ''}, 'MaterialFamily': '', 'Purity': ''}",400,-5.844682685019059e-05,17233,,3.329518473938484e-06,,,,,,,,,,,,,,,,,,,,,,,,,,,,,,,,,,,,,,,,,,,,,,,,,,,,,,,,,,,,,,,,,,,,,,,,,,,,,,,,,,,,,,,,,,,,,
167175,5185,10.1016/j.scriptamat.2010.07.001,2010-11,['ThermoelectricMaterials'],20677,Co2TiAl0.75Si0.25,Co2TiAl0.75Si0.25,,"{'Form': {'category': 'Bulk', 'comment': ''}, 'FabricationProcess': {'category': 'Melting', 'comment': ''}, 'DataType': {'category': 'Experiment', 'comment': ''}, 'RelativeDensity': '', 'GrainSize': '', 'ThermalMeasurement': '', 'ElectricalMeasurement': {'category': 'SteadyState+4P', 'comment': ''}, 'MaterialFamily': '', 'Purity': ''}",450,-6.008837019158634e-05,17233,,3.438120592036026e-06,,,,,,,,,,,,,,,,,,,,,,,,,,,,,,,,,,,,,,,,,,,,,,,,,,,,,,,,,,,,,,,,,,,,,,,,,,,,,,,,,,,,,,,,,,,,,
167176,5185,10.1016/j.scriptamat.2010.07.001,2010-11,['ThermoelectricMaterials'],20677,Co2TiAl0.75Si0.25,Co2TiAl0.75Si0.25,,"{'Form': {'category': 'Bulk', 'comment': ''}, 'FabricationProcess': {'category': 'Melting', 'comment': ''}, 'DataType': {'category': 'Experiment', 'comment': ''}, 'RelativeDensity': '', 'GrainSize': '', 'ThermalMeasurement': '', 'ElectricalMeasurement': {'category': 'SteadyState+4P', 'comment': ''}, 'MaterialFamily': '', 'Purity': ''}",500,-6.056694804399059e-05,17233,,3.49178953403783e-06,,,,,,,,,,,,,,,,,,,,,,,,,,,,,,,,,,,,,,,,,,,,,,,,,,,,,,,,,,,,,,,,,,,,,,,,,,,,,,,,,,,,,,,,,,,,,
167177,5185,10.1016/j.scriptamat.2010.07.001,2010-11,['ThermoelectricMaterials'],20677,Co2TiAl0.75Si0.25,Co2TiAl0.75Si0.25,,"{'Form': {'category': 'Bulk', 'comment': ''}, 'FabricationProcess': {'category': 'Melting', 'comment': ''}, 'DataType': {'category': 'Experiment', 'comment': ''}, 'RelativeDensity': '', 'GrainSize': '', 'ThermalMeasurement': '', 'ElectricalMeasurement': {'category': 'SteadyState+4P', 'comment': ''}, 'MaterialFamily': '', 'Purity': ''}",550,-6.048515598846249e-05,17233,,3.5092014255502853e-06,,,,,,,,,,,,,,,,,,,,,,,,,,,,,,,,,,,,,,,,,,,,,,,,,,,,,,,,,,,,,,,,,,,,,,,,,,,,,,,,,,,,,,,,,,,,,
167178,5185,10.1016/j.scriptamat.2010.07.001,2010-11,['ThermoelectricMaterials'],20677,Co2TiAl0.75Si0.25,Co2TiAl0.75Si0.25,,"{'Form': {'category': 'Bulk', 'comment': ''}, 'FabricationProcess': {'category': 'Melting', 'comment': ''}, 'DataType': {'category': 'Experiment', 'comment': ''}, 'RelativeDensity': '', 'GrainSize': '', 'ThermalMeasurement': '', 'ElectricalMeasurement': {'category': 'SteadyState+4P', 'comment': ''}, 'MaterialFamily': '', 'Purity': ''}",600,-6.040822702844932e-05,17233,,3.5105386398420234e-06,,,,,,,,,,,,,,,,,,,,,,,,,,,,,,,,,,,,,,,,,,,,,,,,,,,,,,,,,,,,,,,,,,,,,,,,,,,,,,,,,,,,,,,,,,,,,
167179,5185,10.1016/j.scriptamat.2010.07.001,2010-11,['ThermoelectricMaterials'],20677,Co2TiAl0.75Si0.25,Co2TiAl0.75Si0.25,,"{'Form': {'category': 'Bulk', 'comment': ''}, 'FabricationProcess': {'category': 'Melting', 'comment': ''}, 'DataType': {'category': 'Experiment', 'comment': ''}, 'RelativeDensity': '', 'GrainSize': '', 'ThermalMeasurement': '', 'ElectricalMeasurement': {'category': 'SteadyState+4P', 'comment': ''}, 'MaterialFamily': '', 'Purity': ''}",650,-6.0758935217645015e-05,17233,,3.5149900042840474e-06,,,,,,,,,,,,,,,,,,,,,,,,,,,,,,,,,,,,,,,,,,,,,,,,,,,,,,,,,,,,,,,,,,,,,,,,,,,,,,,,,,,,,,,,,,,,,
167180,5185,10.1016/j.scriptamat.2010.07.001,2010-11,['ThermoelectricMaterials'],20677,Co2TiAl0.75Si0.25,Co2TiAl0.75Si0.25,,"{'Form': {'category': 'Bulk', 'comment': ''}, 'FabricationProcess': {'category': 'Melting', 'comment': ''}, 'DataType': {'category': 'Experiment', 'comment': ''}, 'RelativeDensity': '', 'GrainSize': '', 'ThermalMeasurement': '', 'ElectricalMeasurement': {'category': 'SteadyState+4P', 'comment': ''}, 'MaterialFamily': '', 'Purity': ''}",700,-6.171249928784972e-05,17233,,3.5382510067898337e-06,,,,,,,,,,,,,,,,,,,,,,,,,,,,,,,,,,,,,,,,,,,,,,,,,,,,,,,,,,,,,,,,,,,,,,,,,,,,,,,,,,,,,,,,,,,,,
167181,5185,10.1016/j.scriptamat.2010.07.001,2010-11,['ThermoelectricMaterials'],20677,Co2TiAl0.75Si0.25,Co2TiAl0.75Si0.25,,"{'Form': {'category': 'Bulk', 'comment': ''}, 'FabricationProcess': {'category': 'Melting', 'comment': ''}, 'DataType': {'category': 'Experiment', 'comment': ''}, 'RelativeDensity': '', 'GrainSize': '', 'ThermalMeasurement': '', 'ElectricalMeasurement': {'category': 'SteadyState+4P', 'comment': ''}, 'MaterialFamily': '', 'Purity': ''}",750,-6.309148627682863e-05,17233,,3.5900240022554634e-06,,,,,,,,,,,,,,,,,,,,,,,,,,,,,,,,,,,,,,,,,,,,,,,,,,,,,,,,,,,,,,,,,,,,,,,,,,,,,,,,,,,,,,,,,,,,,
167182,5185,10.1016/j.scriptamat.2010.07.001,2010-11,['ThermoelectricMaterials'],20677,Co2TiAl0.75Si0.25,Co2TiAl0.75Si0.25,,"{'Form': {'category': 'Bulk', 'comment': ''}, 'FabricationProcess': {'category': 'Melting', 'comment': ''}, 'DataType': {'category': 'Experiment', 'comment': ''}, 'RelativeDensity': '', 'GrainSize': '', 'ThermalMeasurement': '', 'ElectricalMeasurement': {'category': 'SteadyState+4P', 'comment': ''}, 'MaterialFamily': '', 'Purity': ''}",800,-6.426071515617187e-05,17233,,3.671518418999724e-06,,,,,,,,,,,,,,,,,,,,,,,,,,,,,,,,,,,,,,,,,,,,,,,,,,,,,,,,,,,,,,,,,,,,,,,,,,,,,,,,,,,,,,,,,,,,,
167183,5185,10.1016/j.scriptamat.2010.07.001,2010-11,['ThermoelectricMaterials'],20677,Co2TiAl0.75Si0.25,Co2TiAl0.75Si0.25,,"{'Form': {'category': 'Bulk', 'comment': ''}, 'FabricationProcess': {'category': 'Melting', 'comment': ''}, 'DataType': {'category': 'Experiment', 'comment': ''}, 'RelativeDensity': '', 'GrainSize': '', 'ThermalMeasurement': '', 'ElectricalMeasurement': {'category': 'SteadyState+4P', 'comment': ''}, 'MaterialFamily': '', 'Purity': ''}",850,-6.402216045915297e-05,17233,,3.772950965204221e-06,,,,,,,,,,,,,,,,,,,,,,,,,,,,,,,,,,,,,,,,,,,,,,,,,,,,,,,,,,,,,,,,,,,,,,,,,,,,,,,,,,,,,,,,,,,,,
167246,5966,10.1002/adfm.201102792,2012-2-22,['ThermoelectricMaterials'],20683,Co2Dy0.5Mn0.5Sn,Co2Dy0.5Mn0.5Sn,,"{'Form': {'category': 'Bulk', 'comment': ''}, 'FabricationProcess': {'category': 'Melting', 'comment': ''}, 'DataType': {'category': 'Experiment', 'comment': ''}, 'RelativeDensity': '', 'GrainSize': '', 'ThermalMeasurement': {'category': 'PPMS-TTO', 'comment': ''}, 'ElectricalMeasurement': {'category': 'PPMS-TTO', 'comment': ''}, 'MaterialFamily': '', 'Purity': ''}",50,-3.701919187402877e-06,17243,2.137419090994656,2.359915079554443e-06,,,,,,,,,,,,,,,,,,,,,,,,,,,,,,,,,,,,,,,,,,,,,,,,,,,,,,,,,,,,,,,,,,,,,,,,,,,,,,,,,,,,,,,,,,,,,
167247,5966,10.1002/adfm.201102792,2012-2-22,['ThermoelectricMaterials'],20683,Co2Dy0.5Mn0.5Sn,Co2Dy0.5Mn0.5Sn,,"{'Form': {'category': 'Bulk', 'comment': ''}, 'FabricationProcess': {'category': 'Melting', 'comment': ''}, 'DataType': {'category': 'Experiment', 'comment': ''}, 'RelativeDensity': '', 'GrainSize': '', 'ThermalMeasurement': {'category': 'PPMS-TTO', 'comment': ''}, 'ElectricalMeasurement': {'category': 'PPMS-TTO', 'comment': ''}, 'MaterialFamily': '', 'Purity': ''}",100,-5.048026987414542e-06,17243,2.7256048939534856,2.38191495726616e-06,,,,,,,,,,,,,,,,,,,,,,,,,,,,,,,,,,,,,,,,,,,,,,,,,,,,,,,,,,,,,,,,,,,,,,,,,,,,,,,,,,,,,,,,,,,,,
167248,5966,10.1002/adfm.201102792,2012-2-22,['ThermoelectricMaterials'],20683,Co2Dy0.5Mn0.5Sn,Co2Dy0.5Mn0.5Sn,,"{'Form': {'category': 'Bulk', 'comment': ''}, 'FabricationProcess': {'category': 'Melting', 'comment': ''}, 'DataType': {'category': 'Experiment', 'comment': ''}, 'RelativeDensity': '', 'GrainSize': '', 'ThermalMeasurement': {'category': 'PPMS-TTO', 'comment': ''}, 'ElectricalMeasurement': {'category': 'PPMS-TTO', 'comment': ''}, 'MaterialFamily': '', 'Purity': ''}",150,-6.316319778890983e-06,17243,3.1147334029469342,2.4450358344977852e-06,,,,,,,,,,,,,,,,,,,,,,,,,,,,,,,,,,,,,,,,,,,,,,,,,,,,,,,,,,,,,,,,,,,,,,,,,,,,,,,,,,,,,,,,,,,,,
