Repository: sajid-m-islam/esnail

File: esnail/x2yz_compounds.csv (part 21 of 26)
26860,15949,10.1103/physrevb.82.104420,2010-9-17,['ThermoelectricMaterials'],2863,x=0,Co2MnSn,,,200,-6.704325895210443e-06,1906,,1.0626692680566503e-06,,,,,,,,,,,,,,,,,,,,,,,,,,,,,,,,,,,,,,,,,,,,,,,,,,,,,,,,,,,,,,,,,,,,,,,,,,,,,,,,,,,,,,,,,,,,,
26861,15949,10.1103/physrevb.82.104420,2010-9-17,['ThermoelectricMaterials'],2863,x=0,Co2MnSn,,,250,-1.0045594560873425e-05,1906,,1.1411070049175664e-06,,,,,,,,,,,,,,,,,,,,,,,,,,,,,,,,,,,,,,,,,,,,,,,,,,,,,,,,,,,,,,,,,,,,,,,,,,,,,,,,,,,,,,,,,,,,,
26862,15949,10.1103/physrevb.82.104420,2010-9-17,['ThermoelectricMaterials'],2863,x=0,Co2MnSn,,,300,-1.5864399451723976e-05,1906,,1.2201952022279977e-06,,,,,,,,,,,,,,,,,,,,,,,,,,,,,,,,,,,,,,,,,,,,,,,,,,,,,,,,,,,,,,,,,,,,,,,,,,,,,,,,,,,,,,,,,,,,,
26863,15949,10.1103/physrevb.82.104420,2010-9-17,['ThermoelectricMaterials'],2863,x=0,Co2MnSn,,,350,-2.474916428048085e-05,1906,,1.3136934622737882e-06,,,,,,,,,,,,,,,,,,,,,,,,,,,,,,,,,,,,,,,,,,,,,,,,,,,,,,,,,,,,,,,,,,,,,,,,,,,,,,,,,,,,,,,,,,,,,
167249,5966,10.1002/adfm.201102792,2012-2-22,['ThermoelectricMaterials'],20683,Co2Dy0.5Mn0.5Sn,Co2Dy0.5Mn0.5Sn,,"{'Form': {'category': 'Bulk', 'comment': ''}, 'FabricationProcess': {'category': 'Melting', 'comment': ''}, 'DataType': {'category': 'Experiment', 'comment': ''}, 'RelativeDensity': '', 'GrainSize': '', 'ThermalMeasurement': {'category': 'PPMS-TTO', 'comment': ''}, 'ElectricalMeasurement': {'category': 'PPMS-TTO', 'comment': ''}, 'MaterialFamily': '', 'Purity': ''}",200,-8.115395613982858e-06,17243,3.5925954121108523,2.534547954414254e-06,,,,,,,,,,,,,,,,,,,,,,,,,,,,,,,,,,,,,,,,,,,,,,,,,,,,,,,,,,,,,,,,,,,,,,,,,,,,,,,,,,,,,,,,,,,,,
167250,5966,10.1002/adfm.201102792,2012-2-22,['ThermoelectricMaterials'],20683,Co2Dy0.5Mn0.5Sn,Co2Dy0.5Mn0.5Sn,,"{'Form': {'category': 'Bulk', 'comment': ''}, 'FabricationProcess': {'category': 'Melting', 'comment': ''}, 'DataType': {'category': 'Experiment', 'comment': ''}, 'RelativeDensity': '', 'GrainSize': '', 'ThermalMeasurement': {'category': 'PPMS-TTO', 'comment': ''}, 'ElectricalMeasurement': {'category': 'PPMS-TTO', 'comment': ''}, 'MaterialFamily': '', 'Purity': ''}",250,-1.018656618285357e-05,17243,4.154269864648226,2.6114598149749324e-06,,,,,,,,,,,,,,,,,,,,,,,,,,,,,,,,,,,,,,,,,,,,,,,,,,,,,,,,,,,,,,,,,,,,,,,,,,,,,,,,,,,,,,,,,,,,,
167251,5966,10.1002/adfm.201102792,2012-2-22,['ThermoelectricMaterials'],20683,Co2Dy0.5Mn0.5Sn,Co2Dy0.5Mn0.5Sn,,"{'Form': {'category': 'Bulk', 'comment': ''}, 'FabricationProcess': {'category': 'Melting', 'comment': ''}, 'DataType': {'category': 'Experiment', 'comment': ''}, 'RelativeDensity': '', 'GrainSize': '', 'ThermalMeasurement': {'category': 'PPMS-TTO', 'comment': ''}, 'ElectricalMeasurement': {'category': 'PPMS-TTO', 'comment': ''}, 'MaterialFamily': '', 'Purity': ''}",300,-1.2086780650617958e-05,17243,4.705605184826272,2.6696818742274395e-06,,,,,,,,,,,,,,,,,,,,,,,,,,,,,,,,,,,,,,,,,,,,,,,,,,,,,,,,,,,,,,,,,,,,,,,,,,,,,,,,,,,,,,,,,,,,,
167252,5966,10.1002/adfm.201102792,2012-2-22,['ThermoelectricMaterials'],20683,Co2Dy0.5Mn0.5Sn,Co2Dy0.5Mn0.5Sn,,"{'Form': {'category': 'Bulk', 'comment': ''}, 'FabricationProcess': {'category': 'Melting', 'comment': ''}, 'DataType': {'category': 'Experiment', 'comment': ''}, 'RelativeDensity': '', 'GrainSize': '', 'ThermalMeasurement': {'category': 'PPMS-TTO', 'comment': ''}, 'ElectricalMeasurement': {'category': 'PPMS-TTO', 'comment': ''}, 'MaterialFamily': '', 'Purity': ''}",350,-1.3871549494281214e-05,17243,5.266700609973499,2.7931902556014685e-06,,,,,,,,,,,,,,,,,,,,,,,,,,,,,,,,,,,,,,,,,,,,,,,,,,,,,,,,,,,,,,,,,,,,,,,,,,,,,,,,,,,,,,,,,,,,,
167253,5966,10.1002/adfm.201102792,2012-2-22,['ThermoelectricMaterials'],20684,Co2MnSn,Co2MnSn,,"{'Form': {'category': 'Bulk', 'comment': ''}, 'FabricationProcess': {'category': 'Melting', 'comment': ''}, 'DataType': {'category': 'Experiment', 'comment': ''}, 'RelativeDensity': '', 'GrainSize': '', 'ThermalMeasurement': {'category': 'PPMS-TTO', 'comment': ''}, 'ElectricalMeasurement': {'category': 'PPMS-TTO', 'comment': ''}, 'MaterialFamily': '', 'Purity': ''}",50,-3.568239375682463e-06,17246,4.874951920705727,8.455474816092231e-07,,,,,,,,,,,,,,,,,,,,,,,,,,,,,,,,,,,,,,,,,,,,,,,,,,,,,,,,,,,,,,,,,,,,,,,,,,,,,,,,,,,,,,,,,,,,,
167254,5966,10.1002/adfm.201102792,2012-2-22,['ThermoelectricMaterials'],20684,Co2MnSn,Co2MnSn,,"{'Form': {'category': 'Bulk', 'comment': ''}, 'FabricationProcess': {'category': 'Melting', 'comment': ''}, 'DataType': {'category': 'Experiment', 'comment': ''}, 'RelativeDensity': '', 'GrainSize': '', 'ThermalMeasurement': {'category': 'PPMS-TTO', 'comment': ''}, 'ElectricalMeasurement': {'category': 'PPMS-TTO', 'comment': ''}, 'MaterialFamily': '', 'Purity': ''}",100,-4.630561236603718e-06,17246,6.235635749589505,9.136583402675788e-07,,,,,,,,,,,,,,,,,,,,,,,,,,,,,,,,,,,,,,,,,,,,,,,,,,,,,,,,,,,,,,,,,,,,,,,,,,,,,,,,,,,,,,,,,,,,,
167255,5966,10.1002/adfm.201102792,2012-2-22,['ThermoelectricMaterials'],20684,Co2MnSn,Co2MnSn,,"{'Form': {'category': 'Bulk', 'comment': ''}, 'FabricationProcess': {'category': 'Melting', 'comment': ''}, 'DataType': {'category': 'Experiment', 'comment': ''}, 'RelativeDensity': '', 'GrainSize': '', 'ThermalMeasurement': {'category': 'PPMS-TTO', 'comment': ''}, 'ElectricalMeasurement': {'category': 'PPMS-TTO', 'comment': ''}, 'MaterialFamily': '', 'Purity': ''}",150,-5.299664501143918e-06,17246,6.894212617373442,9.981828184026968e-07,,,,,,,,,,,,,,,,,,,,,,,,,,,,,,,,,,,,,,,,,,,,,,,,,,,,,,,,,,,,,,,,,,,,,,,,,,,,,,,,,,,,,,,,,,,,,
167256,5966,10.1002/adfm.201102792,2012-2-22,['ThermoelectricMaterials'],20684,Co2MnSn,Co2MnSn,,"{'Form': {'category': 'Bulk', 'comment': ''}, 'FabricationProcess': {'category': 'Melting', 'comment': ''}, 'DataType': {'category': 'Experiment', 'comment': ''}, 'RelativeDensity': '', 'GrainSize': '', 'ThermalMeasurement': {'category': 'PPMS-TTO', 'comment': ''}, 'ElectricalMeasurement': {'category': 'PPMS-TTO', 'comment': ''}, 'MaterialFamily': '', 'Purity': ''}",200,-7.065427638138443e-06,17246,7.645826774715018,1.0853001200003289e-06,,,,,,,,,,,,,,,,,,,,,,,,,,,,,,,,,,,,,,,,,,,,,,,,,,,,,,,,,,,,,,,,,,,,,,,,,,,,,,,,,,,,,,,,,,,,,
167257,5966,10.1002/adfm.201102792,2012-2-22,['ThermoelectricMaterials'],20684,Co2MnSn,Co2MnSn,,"{'Form': {'category': 'Bulk', 'comment': ''}, 'FabricationProcess': {'category': 'Melting', 'comment': ''}, 'DataType': {'category': 'Experiment', 'comment': ''}, 'RelativeDensity': '', 'GrainSize': '', 'ThermalMeasurement': {'category': 'PPMS-TTO', 'comment': ''}, 'ElectricalMeasurement': {'category': 'PPMS-TTO', 'comment': ''}, 'MaterialFamily': '', 'Purity': ''}",250,-1.0502371553742934e-05,17246,8.568108588894306,1.1660305639757103e-06,,,,,,,,,,,,,,,,,,,,,,,,,,,,,,,,,,,,,,,,,,,,,,,,,,,,,,,,,,,,,,,,,,,,,,,,,,,,,,,,,,,,,,,,,,,,,
167258,5966,10.1002/adfm.201102792,2012-2-22,['ThermoelectricMaterials'],20684,Co2MnSn,Co2MnSn,,"{'Form': {'category': 'Bulk', 'comment': ''}, 'FabricationProcess': {'category': 'Melting', 'comment': ''}, 'DataType': {'category': 'Experiment', 'comment': ''}, 'RelativeDensity': '', 'GrainSize': '', 'ThermalMeasurement': {'category': 'PPMS-TTO', 'comment': ''}, 'ElectricalMeasurement': {'category': 'PPMS-TTO', 'comment': ''}, 'MaterialFamily': '', 'Purity': ''}",300,-1.5955636615024523e-05,17246,9.446011030092777,1.247090023755894e-06,,,,,,,,,,,,,,,,,,,,,,,,,,,,,,,,,,,,,,,,,,,,,,,,,,,,,,,,,,,,,,,,,,,,,,,,,,,,,,,,,,,,,,,,,,,,,
167259,5966,10.1002/adfm.201102792,2012-2-22,['ThermoelectricMaterials'],20684,Co2MnSn,Co2MnSn,,"{'Form': {'category': 'Bulk', 'comment': ''}, 'FabricationProcess': {'category': 'Melting', 'comment': ''}, 'DataType': {'category': 'Experiment', 'comment': ''}, 'RelativeDensity': '', 'GrainSize': '', 'ThermalMeasurement': {'category': 'PPMS-TTO', 'comment': ''}, 'ElectricalMeasurement': {'category': 'PPMS-TTO', 'comment': ''}, 'MaterialFamily': '', 'Purity': ''}",350,-2.4226959673553052e-05,17246,10.196646157672248,1.3617443668620765e-06,,,,,,,,,,,,,,,,,,,,,,,,,,,,,,,,,,,,,,,,,,,,,,,,,,,,,,,,,,,,,,,,,,,,,,,,,,,,,,,,,,,,,,,,,,,,,
167292,8947,10.1109/ict.2005.1519966,2005,['ThermoelectricMaterials'],20691,DyPd2Bi,DyPd2Bi,,"{'Form': {'category': 'Bulk', 'comment': ''}, 'FabricationProcess': {'category': 'Melting', 'comment': ''}, 'DataType': {'category': 'Experiment', 'comment': ''}, 'RelativeDensity': '', 'GrainSize': '', 'ThermalMeasurement': '', 'ElectricalMeasurement': {'category': 'SteadyState+4P', 'comment': ''}, 'MaterialFamily': '', 'Purity': ''}",50,1.0571676398244233e-05,17253,,2.4357014784879396e-06,,,,1.09180848307348e-05,,,,,,,,,,,,,,,,,,,,,,,,,,,,,,,,,,,,,,,,,,,,,,,,,,,,,,,,,,,,,,,,,,,,,,,,,,,,,,,,,,,,,,,,,
167293,8947,10.1109/ict.2005.1519966,2005,['ThermoelectricMaterials'],20691,DyPd2Bi,DyPd2Bi,,"{'Form': {'category': 'Bulk', 'comment': ''}, 'FabricationProcess': {'category': 'Melting', 'comment': ''}, 'DataType': {'category': 'Experiment', 'comment': ''}, 'RelativeDensity': '', 'GrainSize': '', 'ThermalMeasurement': '', 'ElectricalMeasurement': {'category': 'SteadyState+4P', 'comment': ''}, 'MaterialFamily': '', 'Purity': ''}",100,1.0424939253968056e-05,17253,,2.0918705525137595e-06,,,,1.2685085759681323e-05,,,,,,,,,,,,,,,,,,,,,,,,,,,,,,,,,,,,,,,,,,,,,,,,,,,,,,,,,,,,,,,,,,,,,,,,,,,,,,,,,,,,,,,,,
167294,8947,10.1109/ict.2005.1519966,2005,['ThermoelectricMaterials'],20691,DyPd2Bi,DyPd2Bi,,"{'Form': {'category': 'Bulk', 'comment': ''}, 'FabricationProcess': {'category': 'Melting', 'comment': ''}, 'DataType': {'category': 'Experiment', 'comment': ''}, 'RelativeDensity': '', 'GrainSize': '', 'ThermalMeasurement': '', 'ElectricalMeasurement': {'category': 'SteadyState+4P', 'comment': ''}, 'MaterialFamily': '', 'Purity': ''}",150,5.623813856977568e-06,17253,,1.4921017770030585e-06,,,,1.2492035323028257e-05,,,,,,,,,,,,,,,,,,,,,,,,,,,,,,,,,,,,,,,,,,,,,,,,,,,,,,,,,,,,,,,,,,,,,,,,,,,,,,,,,,,,,,,,,
167295,8947,10.1109/ict.2005.1519966,2005,['ThermoelectricMaterials'],20691,DyPd2Bi,DyPd2Bi,,"{'Form': {'category': 'Bulk', 'comment': ''}, 'FabricationProcess': {'category': 'Melting', 'comment': ''}, 'DataType': {'category': 'Experiment', 'comment': ''}, 'RelativeDensity': '', 'GrainSize': '', 'ThermalMeasurement': '', 'ElectricalMeasurement': {'category': 'SteadyState+4P', 'comment': ''}, 'MaterialFamily': '', 'Purity': ''}",200,2.512287038791579e-06,17253,,1.0762832622411626e-06,,,,1.377430226290474e-05,,,,,,,,,,,,,,,,,,,,,,,,,,,,,,,,,,,,,,,,,,,,,,,,,,,,,,,,,,,,,,,,,,,,,,,,,,,,,,,,,,,,,,,,,
167296,8947,10.1109/ict.2005.1519966,2005,['ThermoelectricMaterials'],20691,DyPd2Bi,DyPd2Bi,,"{'Form': {'category': 'Bulk', 'comment': ''}, 'FabricationProcess': {'category': 'Melting', 'comment': ''}, 'DataType': {'category': 'Experiment', 'comment': ''}, 'RelativeDensity': '', 'GrainSize': '', 'ThermalMeasurement': '', 'ElectricalMeasurement': {'category': 'SteadyState+4P', 'comment': ''}, 'MaterialFamily': '', 'Purity': ''}",250,3.0281372043741782e-06,17253,,1.0786658571455167e-06,,,,1.8038540677656132e-05,,,,,,,,,,,,,,,,,,,,,,,,,,,,,,,,,,,,,,,,,,,,,,,,,,,,,,,,,,,,,,,,,,,,,,,,,,,,,,,,,,,,,,,,,
167299,9040,10.1109/ict.2006.331348,2006,['ThermoelectricMaterials'],20693,1000,Fe2VAl0.9Si0.1,,"{'Form': {'category': 'Bulk', 'comment': ''}, 'FabricationProcess': {'category': 'Sintering', 'comment': ''}, 'DataType': {'category': 'Experiment', 'comment': ''}, 'RelativeDensity': '', 'GrainSize': '', 'ThermalMeasurement': {'category': 'LaserFlash', 'comment': ''}, 'ElectricalMeasurement': {'category': 'SteadyState+4P', 'comment': ''}, 'MaterialFamily': '', 'Purity': ''}",350,-0.0001427146128824,17255,,4.70455916406954e-06,,,,0.0040838973035855,,,,,,,,,,,,,,,,,,,,,,,,,,,,,,,,,,,,,,,,,,,,,,,,,,,,,,,,,,,,,,,,,,,,,,,,,,,,,,,,,,,,,,,,,
167300,9040,10.1109/ict.2006.331348,2006,['ThermoelectricMaterials'],20693,1000,Fe2VAl0.9Si0.1,,"{'Form': {'category': 'Bulk', 'comment': ''}, 'FabricationProcess': {'category': 'Sintering', 'comment': ''}, 'DataType': {'category': 'Experiment', 'comment': ''}, 'RelativeDensity': '', 'GrainSize': '', 'ThermalMeasurement': {'category': 'LaserFlash', 'comment': ''}, 'ElectricalMeasurement': {'category': 'SteadyState+4P', 'comment': ''}, 'MaterialFamily': '', 'Purity': ''}",400,-0.0001304445411203,17255,,4.6724201769970085e-06,,,,0.0034006693946043,,,,,,,,,,,,,,,,,,,,,,,,,,,,,,,,,,,,,,,,,,,,,,,,,,,,,,,,,,,,,,,,,,,,,,,,,,,,,,,,,,,,,,,,,
167301,9040,10.1109/ict.2006.331348,2006,['ThermoelectricMaterials'],20693,1000,Fe2VAl0.9Si0.1,,"{'Form': {'category': 'Bulk', 'comment': ''}, 'FabricationProcess': {'category': 'Sintering', 'comment': ''}, 'DataType': {'category': 'Experiment', 'comment': ''}, 'RelativeDensity': '', 'GrainSize': '', 'ThermalMeasurement': {'category': 'LaserFlash', 'comment': ''}, 'ElectricalMeasurement': {'category': 'SteadyState+4P', 'comment': ''}, 'MaterialFamily': '', 'Purity': ''}",450,-0.0001073944992234,17255,,4.531311130140194e-06,,,,0.0023786080629212,,,,,,,,,,,,,,,,,,,,,,,,,,,,,,,,,,,,,,,,,,,,,,,,,,,,,,,,,,,,,,,,,,,,,,,,,,,,,,,,,,,,,,,,,
167302,9040,10.1109/ict.2006.331348,2006,['ThermoelectricMaterials'],20693,1000,Fe2VAl0.9Si0.1,,"{'Form': {'category': 'Bulk', 'comment': ''}, 'FabricationProcess': {'category': 'Sintering', 'comment': ''}, 'DataType': {'category': 'Experiment', 'comment': ''}, 'RelativeDensity': '', 'GrainSize': '', 'ThermalMeasurement': {'category': 'LaserFlash', 'comment': ''}, 'ElectricalMeasurement': {'category': 'SteadyState+4P', 'comment': ''}, 'MaterialFamily': '', 'Purity': ''}",500,-8.441591954405896e-05,17255,,4.380282980498784e-06,,,,0.0015024816294186,,,,,,,,,,,,,,,,,,,,,,,,,,,,,,,,,,,,,,,,,,,,,,,,,,,,,,,,,,,,,,,,,,,,,,,,,,,,,,,,,,,,,,,,,
167303,9040,10.1109/ict.2006.331348,2006,['ThermoelectricMaterials'],20693,1000,Fe2VAl0.9Si0.1,,"{'Form': {'category': 'Bulk', 'comment': ''}, 'FabricationProcess': {'category': 'Sintering', 'comment': ''}, 'DataType': {'category': 'Experiment', 'comment': ''}, 'RelativeDensity': '', 'GrainSize': '', 'ThermalMeasurement': {'category': 'LaserFlash', 'comment': ''}, 'ElectricalMeasurement': {'category': 'SteadyState+4P', 'comment': ''}, 'MaterialFamily': '', 'Purity': ''}",550,-6.603604371041875e-05,17255,,4.204445614208147e-06,,,,0.0009214092359687,,,,,,,,,,,,,,,,,,,,,,,,,,,,,,,,,,,,,,,,,,,,,,,,,,,,,,,,,,,,,,,,,,,,,,,,,,,,,,,,,,,,,,,,,
167304,9040,10.1109/ict.2006.331348,2006,['ThermoelectricMaterials'],20693,1000,Fe2VAl0.9Si0.1,,"{'Form': {'category': 'Bulk', 'comment': ''}, 'FabricationProcess': {'category': 'Sintering', 'comment': ''}, 'DataType': {'category': 'Experiment', 'comment': ''}, 'RelativeDensity': '', 'GrainSize': '', 'ThermalMeasurement': {'category': 'LaserFlash', 'comment': ''}, 'ElectricalMeasurement': {'category': 'SteadyState+4P', 'comment': ''}, 'MaterialFamily': '', 'Purity': ''}",600,-5.263184109910186e-05,17255,,3.951863478641307e-06,,,,0.0005811669741888,,,,,,,,,,,,,,,,,,,,,,,,,,,,,,,,,,,,,,,,,,,,,,,,,,,,,,,,,,,,,,,,,,,,,,,,,,,,,,,,,,,,,,,,,
167305,9040,10.1109/ict.2006.331348,2006,['ThermoelectricMaterials'],20693,1000,Fe2VAl0.9Si0.1,,"{'Form': {'category': 'Bulk', 'comment': ''}, 'FabricationProcess': {'category': 'Sintering', 'comment': ''}, 'DataType': {'category': 'Experiment', 'comment': ''}, 'RelativeDensity': '', 'GrainSize': '', 'ThermalMeasurement': {'category': 'LaserFlash', 'comment': ''}, 'ElectricalMeasurement': {'category': 'SteadyState+4P', 'comment': ''}, 'MaterialFamily': '', 'Purity': ''}",650,-4.260392730784075e-05,17255,,3.610451214511163e-06,,,,0.0003564940141935,,,,,,,,,,,,,,,,,,,,,,,,,,,,,,,,,,,,,,,,,,,,,,,,,,,,,,,,,,,,,,,,,,,,,,,,,,,,,,,,,,,,,,,,,
167306,9040,10.1109/ict.2006.331348,2006,['ThermoelectricMaterials'],20693,1000,Fe2VAl0.9Si0.1,,"{'Form': {'category': 'Bulk', 'comment': ''}, 'FabricationProcess': {'category': 'Sintering', 'comment': ''}, 'DataType': {'category': 'Experiment', 'comment': ''}, 'RelativeDensity': '', 'GrainSize': '', 'ThermalMeasurement': {'category': 'LaserFlash', 'comment': ''}, 'ElectricalMeasurement': {'category': 'SteadyState+4P', 'comment': ''}, 'MaterialFamily': '', 'Purity': ''}",700,-3.455048262810366e-05,17255,,3.284869287971688e-06,,,,0.0001833987333517,,,,,,,,,,,,,,,,,,,,,,,,,,,,,,,,,,,,,,,,,,,,,,,,,,,,,,,,,,,,,,,,,,,,,,,,,,,,,,,,,,,,,,,,,
167307,9040,10.1109/ict.2006.331348,2006,['ThermoelectricMaterials'],20694,950,Fe2VAl0.9Si0.1,,"{'Form': {'category': 'Bulk', 'comment': ''}, 'FabricationProcess': {'category': 'Sintering', 'comment': ''}, 'DataType': {'category': 'Experiment', 'comment': ''}, 'RelativeDensity': '', 'GrainSize': '', 'ThermalMeasurement': {'category': 'LaserFlash', 'comment': ''}, 'ElectricalMeasurement': {'category': 'SteadyState+4P', 'comment': ''}, 'MaterialFamily': '', 'Purity': ''}",350,-0.0001259667218997,17255,,5.426226259994334e-06,,,,0.0029058673546347,,,,,,,,,,,,,,,,,,,,,,,,,,,,,,,,,,,,,,,,,,,,,,,,,,,,,,,,,,,,,,,,,,,,,,,,,,,,,,,,,,,,,,,,,
167308,9040,10.1109/ict.2006.331348,2006,['ThermoelectricMaterials'],20694,950,Fe2VAl0.9Si0.1,,"{'Form': {'category': 'Bulk', 'comment': ''}, 'FabricationProcess': {'category': 'Sintering', 'comment': ''}, 'DataType': {'category': 'Experiment', 'comment': ''}, 'RelativeDensity': '', 'GrainSize': '', 'ThermalMeasurement': {'category': 'LaserFlash', 'comment': ''}, 'ElectricalMeasurement': {'category': 'SteadyState+4P', 'comment': ''}, 'MaterialFamily': '', 'Purity': ''}",400,-0.0001129019203273,17255,,5.485852029553084e-06,,,,0.002240464310646,,,,,,,,,,,,,,,,,,,,,,,,,,,,,,,,,,,,,,,,,,,,,,,,,,,,,,,,,,,,,,,,,,,,,,,,,,,,,,,,,,,,,,,,,
167309,9040,10.1109/ict.2006.331348,2006,['ThermoelectricMaterials'],20694,950,Fe2VAl0.9Si0.1,,"{'Form': {'category': 'Bulk', 'comment': ''}, 'FabricationProcess': {'category': 'Sintering', 'comment': ''}, 'DataType': {'category': 'Experiment', 'comment': ''}, 'RelativeDensity': '', 'GrainSize': '', 'ThermalMeasurement': {'category': 'LaserFlash', 'comment': ''}, 'ElectricalMeasurement': {'category': 'SteadyState+4P', 'comment': ''}, 'MaterialFamily': '', 'Purity': ''}",450,-9.365270835583932e-05,17255,,5.418253359390394e-06,,,,0.0015807849312363,,,,,,,,,,,,,,,,,,,,,,,,,,,,,,,,,,,,,,,,,,,,,,,,,,,,,,,,,,,,,,,,,,,,,,,,,,,,,,,,,,,,,,,,,
167310,9040,10.1109/ict.2006.331348,2006,['ThermoelectricMaterials'],20694,950,Fe2VAl0.9Si0.1,,"{'Form': {'category': 'Bulk', 'comment': ''}, 'FabricationProcess': {'category': 'Sintering', 'comment': ''}, 'DataType': {'category': 'Experiment', 'comment': ''}, 'RelativeDensity': '', 'GrainSize': '', 'ThermalMeasurement': {'category': 'LaserFlash', 'comment': ''}, 'ElectricalMeasurement': {'category': 'SteadyState+4P', 'comment': ''}, 'MaterialFamily': '', 'Purity': ''}",500,-7.541202283839823e-05,17255,,5.19925384217617e-06,,,,0.0010669407330416,,,,,,,,,,,,,,,,,,,,,,,,,,,,,,,,,,,,,,,,,,,,,,,,,,,,,,,,,,,,,,,,,,,,,,,,,,,,,,,,,,,,,,,,,
167311,9040,10.1109/ict.2006.331348,2006,['ThermoelectricMaterials'],20694,950,Fe2VAl0.9Si0.1,,"{'Form': {'category': 'Bulk', 'comment': ''}, 'FabricationProcess': {'category': 'Sintering', 'comment': ''}, 'DataType': {'category': 'Experiment', 'comment': ''}, 'RelativeDensity': '', 'GrainSize': '', 'ThermalMeasurement': {'category': 'LaserFlash', 'comment': ''}, 'ElectricalMeasurement': {'category': 'SteadyState+4P', 'comment': ''}, 'MaterialFamily': '', 'Purity': ''}",550,-6.0700710326841954e-05,17255,,4.886077414682785e-06,,,,0.0007164754530959,,,,,,,,,,,,,,,,,,,,,,,,,,,,,,,,,,,,,,,,,,,,,,,,,,,,,,,,,,,,,,,,,,,,,,,,,,,,,,,,,,,,,,,,,
167312,9040,10.1109/ict.2006.331348,2006,['ThermoelectricMaterials'],20694,950,Fe2VAl0.9Si0.1,,"{'Form': {'category': 'Bulk', 'comment': ''}, 'FabricationProcess': {'category': 'Sintering', 'comment': ''}, 'DataType': {'category': 'Experiment', 'comment': ''}, 'RelativeDensity': '', 'GrainSize': '', 'ThermalMeasurement': {'category': 'LaserFlash', 'comment': ''}, 'ElectricalMeasurement': {'category': 'SteadyState+4P', 'comment': ''}, 'MaterialFamily': '', 'Purity': ''}",600,-4.925826642781985e-05,17255,,4.570487172071854e-06,,,,0.0004806276022773,,,,,,,,,,,,,,,,,,,,,,,,,,,,,,,,,,,,,,,,,,,,,,,,,,,,,,,,,,,,,,,,,,,,,,,,,,,,,,,,,,,,,,,,,
167313,9040,10.1109/ict.2006.331348,2006,['ThermoelectricMaterials'],20694,950,Fe2VAl0.9Si0.1,,"{'Form': {'category': 'Bulk', 'comment': ''}, 'FabricationProcess': {'category': 'Sintering', 'comment': ''}, 'DataType': {'category': 'Experiment', 'comment': ''}, 'RelativeDensity': '', 'GrainSize': '', 'ThermalMeasurement': {'category': 'LaserFlash', 'comment': ''}, 'ElectricalMeasurement': {'category': 'SteadyState+4P', 'comment': ''}, 'MaterialFamily': '', 'Purity': ''}",650,-3.993357515867397e-05,17255,,4.331924182180426e-06,,,,0.0003005930187552,,,,,,,,,,,,,,,,,,,,,,,,,,,,,,,,,,,,,,,,,,,,,,,,,,,,,,,,,,,,,,,,,,,,,,,,,,,,,,,,,,,,,,,,,
167314,9040,10.1109/ict.2006.331348,2006,['ThermoelectricMaterials'],20694,950,Fe2VAl0.9Si0.1,,"{'Form': {'category': 'Bulk', 'comment': ''}, 'FabricationProcess': {'category': 'Sintering', 'comment': ''}, 'DataType': {'category': 'Experiment', 'comment': ''}, 'RelativeDensity': '', 'GrainSize': '', 'ThermalMeasurement': {'category': 'LaserFlash', 'comment': ''}, 'ElectricalMeasurement': {'category': 'SteadyState+4P', 'comment': ''}, 'MaterialFamily': '', 'Purity': ''}",700,-3.257564830337232e-05,17255,,4.1906462998079005e-06,,,,0.0001637874214365,,,,,,,,,,,,,,,,,,,,,,,,,,,,,,,,,,,,,,,,,,,,,,,,,,,,,,,,,,,,,,,,,,,,,,,,,,,,,,,,,,,,,,,,,
167315,9040,10.1109/ict.2006.331348,2006,['ThermoelectricMaterials'],20695,900,Fe2VAl0.9Si0.1,,"{'Form': {'category': 'Bulk', 'comment': ''}, 'FabricationProcess': {'category': 'Sintering', 'comment': ''}, 'DataType': {'category': 'Experiment', 'comment': ''}, 'RelativeDensity': '', 'GrainSize': '', 'ThermalMeasurement': {'category': 'LaserFlash', 'comment': ''}, 'ElectricalMeasurement': {'category': 'SteadyState+4P', 'comment': ''}, 'MaterialFamily': '', 'Purity': ''}",350,-0.0001251078554797,17255,,1.088787855649026e-05,,,,0.0014257601801213,,,,,,,,,,,,,,,,,,,,,,,,,,,,,,,,,,,,,,,,,,,,,,,,,,,,,,,,,,,,,,,,,,,,,,,,,,,,,,,,,,,,,,,,,
167316,9040,10.1109/ict.2006.331348,2006,['ThermoelectricMaterials'],20695,900,Fe2VAl0.9Si0.1,,"{'Form': {'category': 'Bulk', 'comment': ''}, 'FabricationProcess': {'category': 'Sintering', 'comment': ''}, 'DataType': {'category': 'Experiment', 'comment': ''}, 'RelativeDensity': '', 'GrainSize': '', 'ThermalMeasurement': {'category': 'LaserFlash', 'comment': ''}, 'ElectricalMeasurement': {'category': 'SteadyState+4P', 'comment': ''}, 'MaterialFamily': '', 'Purity': ''}",400,-0.0001135383846787,17255,,1.1075406948954987e-05,,,,0.0011249357975532,,,,,,,,,,,,,,,,,,,,,,,,,,,,,,,,,,,,,,,,,,,,,,,,,,,,,,,,,,,,,,,,,,,,,,,,,,,,,,,,,,,,,,,,,
167317,9040,10.1109/ict.2006.331348,2006,['ThermoelectricMaterials'],20695,900,Fe2VAl0.9Si0.1,,"{'Form': {'category': 'Bulk', 'comment': ''}, 'FabricationProcess': {'category': 'Sintering', 'comment': ''}, 'DataType': {'category': 'Experiment', 'comment': ''}, 'RelativeDensity': '', 'GrainSize': '', 'ThermalMeasurement': {'category': 'LaserFlash', 'comment': ''}, 'ElectricalMeasurement': {'category': 'SteadyState+4P', 'comment': ''}, 'MaterialFamily': '', 'Purity': ''}",450,-9.998892423087214e-05,17255,,1.0703223450146308e-05,,,,0.0008967118190184,,,,,,,,,,,,,,,,,,,,,,,,,,,,,,,,,,,,,,,,,,,,,,,,,,,,,,,,,,,,,,,,,,,,,,,,,,,,,,,,,,,,,,,,,
167318,9040,10.1109/ict.2006.331348,2006,['ThermoelectricMaterials'],20695,900,Fe2VAl0.9Si0.1,,"{'Form': {'category': 'Bulk', 'comment': ''}, 'FabricationProcess': {'category': 'Sintering', 'comment': ''}, 'DataType': {'category': 'Experiment', 'comment': ''}, 'RelativeDensity': '', 'GrainSize': '', 'ThermalMeasurement': {'category': 'LaserFlash', 'comment': ''}, 'ElectricalMeasurement': {'category': 'SteadyState+4P', 'comment': ''}, 'MaterialFamily': '', 'Purity': ''}",500,-8.451654771504408e-05,17255,,1.021272263476594e-05,,,,0.0006776788654419,,,,,,,,,,,,,,,,,,,,,,,,,,,,,,,,,,,,,,,,,,,,,,,,,,,,,,,,,,,,,,,,,,,,,,,,,,,,,,,,,,,,,,,,,
167319,9040,10.1109/ict.2006.331348,2006,['ThermoelectricMaterials'],20695,900,Fe2VAl0.9Si0.1,,"{'Form': {'category': 'Bulk', 'comment': ''}, 'FabricationProcess': {'category': 'Sintering', 'comment': ''}, 'DataType': {'category': 'Experiment', 'comment': ''}, 'RelativeDensity': '', 'GrainSize': '', 'ThermalMeasurement': {'category': 'LaserFlash', 'comment': ''}, 'ElectricalMeasurement': {'category': 'SteadyState+4P', 'comment': ''}, 'MaterialFamily': '', 'Purity': ''}",550,-6.876309670843705e-05,17255,,9.77335447360298e-06,,,,0.0004642888852703,,,,,,,,,,,,,,,,,,,,,,,,,,,,,,,,,,,,,,,,,,,,,,,,,,,,,,,,,,,,,,,,,,,,,,,,,,,,,,,,,,,,,,,,,
167320,9040,10.1109/ict.2006.331348,2006,['ThermoelectricMaterials'],20695,900,Fe2VAl0.9Si0.1,,"{'Form': {'category': 'Bulk', 'comment': ''}, 'FabricationProcess': {'category': 'Sintering', 'comment': ''}, 'DataType': {'category': 'Experiment', 'comment': ''}, 'RelativeDensity': '', 'GrainSize': '', 'ThermalMeasurement': {'category': 'LaserFlash', 'comment': ''}, 'ElectricalMeasurement': {'category': 'SteadyState+4P', 'comment': ''}, 'MaterialFamily': '', 'Purity': ''}",600,-5.4870391428635864e-05,17255,,9.3868555992196e-06,,,,0.0002836777744172,,,,,,,,,,,,,,,,,,,,,,,,,,,,,,,,,,,,,,,,,,,,,,,,,,,,,,,,,,,,,,,,,,,,,,,,,,,,,,,,,,,,,,,,,
167321,9040,10.1109/ict.2006.331348,2006,['ThermoelectricMaterials'],20695,900,Fe2VAl0.9Si0.1,,"{'Form': {'category': 'Bulk', 'comment': ''}, 'FabricationProcess': {'category': 'Sintering', 'comment': ''}, 'DataType': {'category': 'Experiment', 'comment': ''}, 'RelativeDensity': '', 'GrainSize': '', 'ThermalMeasurement': {'category': 'LaserFlash', 'comment': ''}, 'ElectricalMeasurement': {'category': 'SteadyState+4P', 'comment': ''}, 'MaterialFamily': '', 'Purity': ''}",650,-4.43954413755479e-05,17255,,8.991480571633184e-06,,,,0.0001644879962084,,,,,,,,,,,,,,,,,,,,,,,,,,,,,,,,,,,,,,,,,,,,,,,,,,,,,,,,,,,,,,,,,,,,,,,,,,,,,,,,,,,,,,,,,
167322,9040,10.1109/ict.2006.331348,2006,['ThermoelectricMaterials'],20695,900,Fe2VAl0.9Si0.1,,"{'Form': {'category': 'Bulk', 'comment': ''}, 'FabricationProcess': {'category': 'Sintering', 'comment': ''}, 'DataType': {'category': 'Experiment', 'comment': ''}, 'RelativeDensity': '', 'GrainSize': '', 'ThermalMeasurement': {'category': 'LaserFlash', 'comment': ''}, 'ElectricalMeasurement': {'category': 'SteadyState+4P', 'comment': ''}, 'MaterialFamily': '', 'Purity': ''}",700,-3.7225655973353866e-05,17255,,8.566233144002042e-06,,,,0.0001076912013278,,,,,,,,,,,,,,,,,,,,,,,,,,,,,,,,,,,,,,,,,,,,,,,,,,,,,,,,,,,,,,,,,,,,,,,,,,,,,,,,,,,,,,,,,
167325,9040,10.1109/ict.2006.331348,2006,['ThermoelectricMaterials'],20696,melting,Fe2VAl0.9Si0.1,,"{'Form': {'category': 'Bulk', 'comment': ''}, 'FabricationProcess': {'category': 'Melting', 'comment': ''}, 'DataType': {'category': 'Experiment', 'comment': ''}, 'RelativeDensity': '', 'GrainSize': '', 'ThermalMeasurement': {'category': 'LaserFlash', 'comment': ''}, 'ElectricalMeasurement': {'category': 'SteadyState+4P', 'comment': ''}, 'MaterialFamily': '', 'Purity': ''}",400,-0.0001143010937918,17255,,3.4545842748535876e-06,,,,0.0036520057798259,,,,,,,,,,,,,,,,,,,,,,,,,,,,,,,,,,,,,,,,,,,,,,,,,,,,,,,,,,,,,,,,,,,,,,,,,,,,,,,,,,,,,,,,,
167326,9040,10.1109/ict.2006.331348,2006,['ThermoelectricMaterials'],20696,melting,Fe2VAl0.9Si0.1,,"{'Form': {'category': 'Bulk', 'comment': ''}, 'FabricationProcess': {'category': 'Melting', 'comment': ''}, 'DataType': {'category': 'Experiment', 'comment': ''}, 'RelativeDensity': '', 'GrainSize': '', 'ThermalMeasurement': {'category': 'LaserFlash', 'comment': ''}, 'ElectricalMeasurement': {'category': 'SteadyState+4P', 'comment': ''}, 'MaterialFamily': '', 'Purity': ''}",450,-0.0001032638004847,17255,,3.713857342015784e-06,,,,0.0027716909903549,,,,,,,,,,,,,,,,,,,,,,,,,,,,,,,,,,,,,,,,,,,,,,,,,,,,,,,,,,,,,,,,,,,,,,,,,,,,,,,,,,,,,,,,,
167327,9040,10.1109/ict.2006.331348,2006,['ThermoelectricMaterials'],20696,melting,Fe2VAl0.9Si0.1,,"{'Form': {'category': 'Bulk', 'comment': ''}, 'FabricationProcess': {'category': 'Melting', 'comment': ''}, 'DataType': {'category': 'Experiment', 'comment': ''}, 'RelativeDensity': '', 'GrainSize': '', 'ThermalMeasurement': {'category': 'LaserFlash', 'comment': ''}, 'ElectricalMeasurement': {'category': 'SteadyState+4P', 'comment': ''}, 'MaterialFamily': '', 'Purity': ''}",500,-8.811727298472074e-05,17255,,3.846109899109537e-06,,,,0.0019573547133173,,,,,,,,,,,,,,,,,,,,,,,,,,,,,,,,,,,,,,,,,,,,,,,,,,,,,,,,,,,,,,,,,,,,,,,,,,,,,,,,,,,,,,,,,
167328,9040,10.1109/ict.2006.331348,2006,['ThermoelectricMaterials'],20696,melting,Fe2VAl0.9Si0.1,,"{'Form': {'category': 'Bulk', 'comment': ''}, 'FabricationProcess': {'category': 'Melting', 'comment': ''}, 'DataType': {'category': 'Experiment', 'comment': ''}, 'RelativeDensity': '', 'GrainSize': '', 'ThermalMeasurement': {'category': 'LaserFlash', 'comment': ''}, 'ElectricalMeasurement': {'category': 'SteadyState+4P', 'comment': ''}, 'MaterialFamily': '', 'Purity': ''}",550,-7.261421145349852e-05,17255,,3.871734925250164e-06,,,,0.0013003647526505,,,,,,,,,,,,,,,,,,,,,,,,,,,,,,,,,,,,,,,,,,,,,,,,,,,,,,,,,,,,,,,,,,,,,,,,,,,,,,,,,,,,,,,,,
167329,9040,10.1109/ict.2006.331348,2006,['ThermoelectricMaterials'],20696,melting,Fe2VAl0.9Si0.1,,"{'Form': {'category': 'Bulk', 'comment': ''}, 'FabricationProcess': {'category': 'Melting', 'comment': ''}, 'DataType': {'category': 'Experiment', 'comment': ''}, 'RelativeDensity': '', 'GrainSize': '', 'ThermalMeasurement': {'category': 'LaserFlash', 'comment': ''}, 'ElectricalMeasurement': {'category': 'SteadyState+4P', 'comment': ''}, 'MaterialFamily': '', 'Purity': ''}",600,-5.9050669888108904e-05,17255,,3.844908770744826e-06,,,,0.0008413831893066,,,,,,,,,,,,,,,,,,,,,,,,,,,,,,,,,,,,,,,,,,,,,,,,,,,,,,,,,,,,,,,,,,,,,,,,,,,,,,,,,,,,,,,,,
167330,9040,10.1109/ict.2006.331348,2006,['ThermoelectricMaterials'],20696,melting,Fe2VAl0.9Si0.1,,"{'Form': {'category': 'Bulk', 'comment': ''}, 'FabricationProcess': {'category': 'Melting', 'comment': ''}, 'DataType': {'category': 'Experiment', 'comment': ''}, 'RelativeDensity': '', 'GrainSize': '', 'ThermalMeasurement': {'category': 'LaserFlash', 'comment': ''}, 'ElectricalMeasurement': {'category': 'SteadyState+4P', 'comment': ''}, 'MaterialFamily': '', 'Purity': ''}",650,-4.843990388670675e-05,17255,,3.815457335195637e-06,,,,0.0005699208880233,,,,,,,,,,,,,,,,,,,,,,,,,,,,,,,,,,,,,,,,,,,,,,,,,,,,,,,,,,,,,,,,,,,,,,,,,,,,,,,,,,,,,,,,,
167331,9040,10.1109/ict.2006.331348,2006,['ThermoelectricMaterials'],20696,melting,Fe2VAl0.9Si0.1,,"{'Form': {'category': 'Bulk', 'comment': ''}, 'FabricationProcess': {'category': 'Melting', 'comment': ''}, 'DataType': {'category': 'Experiment', 'comment': ''}, 'RelativeDensity': '', 'GrainSize': '', 'ThermalMeasurement': {'category': 'LaserFlash', 'comment': ''}, 'ElectricalMeasurement': {'category': 'SteadyState+4P', 'comment': ''}, 'MaterialFamily': '', 'Purity': ''}",700,-4.068621841444588e-05,17255,,3.79072224560334e-06,,,,0.0004238920040952,,,,,,,,,,,,,,,,,,,,,,,,,,,,,,,,,,,,,,,,,,,,,,,,,,,,,,,,,,,,,,,,,,,,,,,,,,,,,,,,,,,,,,,,,
167332,9040,10.1109/ict.2006.331348,2006,['ThermoelectricMaterials'],20696,melting,Fe2VAl0.9Si0.1,,"{'Form': {'category': 'Bulk', 'comment': ''}, 'FabricationProcess': {'category': 'Melting', 'comment': ''}, 'DataType': {'category': 'Experiment', 'comment': ''}, 'RelativeDensity': '', 'GrainSize': '', 'ThermalMeasurement': {'category': 'LaserFlash', 'comment': ''}, 'ElectricalMeasurement': {'category': 'SteadyState+4P', 'comment': ''}, 'MaterialFamily': '', 'Purity': ''}",750,-3.4758815569343364e-05,17255,,3.69742703447026e-06,,,,,,,,,,,,,,,,,,,,,,,,,,,,,,,,,,,,,,,,,,,,,,,,,,,,,,,,,,,,,,,,,,,,,,,,,,,,,,,,,,,,,,,,,,,,,
167334,9120,10.1109/ict.2007.4569486,2007-6,['ThermoelectricMaterials'],20697,Fe2V0.9Ti0.1Al,Fe2V0.9Ti0.1Al,,"{'Form': {'category': 'Bulk', 'comment': ''}, 'FabricationProcess': {'category': 'Sintering', 'comment': ''}, 'DataType': {'category': 'Experiment', 'comment': ''}, 'RelativeDensity': '', 'GrainSize': '', 'ThermalMeasurement': {'category': 'LaserFlash', 'comment': ''}, 'ElectricalMeasurement': {'category': 'SteadyState+4P', 'comment': ''}, 'MaterialFamily': '', 'Purity': ''}",400,9.007771525855496e-05,17259,,5.021952926805906e-06,,,,,,,,,,,,,,,,,,,,,,,,,,,,,,,,,,,,,,,,,,,,,,,,,,,,,,,,,,,,,,,,,,,,,,,,,,,,,,,,,,,,,,,,,,,,,
167335,9120,10.1109/ict.2007.4569486,2007-6,['ThermoelectricMaterials'],20697,Fe2V0.9Ti0.1Al,Fe2V0.9Ti0.1Al,,"{'Form': {'category': 'Bulk', 'comment': ''}, 'FabricationProcess': {'category': 'Sintering', 'comment': ''}, 'DataType': {'category': 'Experiment', 'comment': ''}, 'RelativeDensity': '', 'GrainSize': '', 'ThermalMeasurement': {'category': 'LaserFlash', 'comment': ''}, 'ElectricalMeasurement': {'category': 'SteadyState+4P', 'comment': ''}, 'MaterialFamily': '', 'Purity': ''}",450,8.094595546974815e-05,17259,,4.824265636522554e-06,,,,,,,,,,,,,,,,,,,,,,,,,,,,,,,,,,,,,,,,,,,,,,,,,,,,,,,,,,,,,,,,,,,,,,,,,,,,,,,,,,,,,,,,,,,,,
167336,9120,10.1109/ict.2007.4569486,2007-6,['ThermoelectricMaterials'],20697,Fe2V0.9Ti0.1Al,Fe2V0.9Ti0.1Al,,"{'Form': {'category': 'Bulk', 'comment': ''}, 'FabricationProcess': {'category': 'Sintering', 'comment': ''}, 'DataType': {'category': 'Experiment', 'comment': ''}, 'RelativeDensity': '', 'GrainSize': '', 'ThermalMeasurement': {'category': 'LaserFlash', 'comment': ''}, 'ElectricalMeasurement': {'category': 'SteadyState+4P', 'comment': ''}, 'MaterialFamily': '', 'Purity': ''}",500,6.744781192519198e-05,17259,,4.598492824641936e-06,,,,,,,,,,,,,,,,,,,,,,,,,,,,,,,,,,,,,,,,,,,,,,,,,,,,,,,,,,,,,,,,,,,,,,,,,,,,,,,,,,,,,,,,,,,,,
167337,9120,10.1109/ict.2007.4569486,2007-6,['ThermoelectricMaterials'],20697,Fe2V0.9Ti0.1Al,Fe2V0.9Ti0.1Al,,"{'Form': {'category': 'Bulk', 'comment': ''}, 'FabricationProcess': {'category': 'Sintering', 'comment': ''}, 'DataType': {'category': 'Experiment', 'comment': ''}, 'RelativeDensity': '', 'GrainSize': '', 'ThermalMeasurement': {'category': 'LaserFlash', 'comment': ''}, 'ElectricalMeasurement': {'category': 'SteadyState+4P', 'comment': ''}, 'MaterialFamily': '', 'Purity': ''}",550,5.242315844373121e-05,17259,,4.353017268086829e-06,,,,,,,,,,,,,,,,,,,,,,,,,,,,,,,,,,,,,,,,,,,,,,,,,,,,,,,,,,,,,,,,,,,,,,,,,,,,,,,,,,,,,,,,,,,,,
167338,9120,10.1109/ict.2007.4569486,2007-6,['ThermoelectricMaterials'],20697,Fe2V0.9Ti0.1Al,Fe2V0.9Ti0.1Al,,"{'Form': {'category': 'Bulk', 'comment': ''}, 'FabricationProcess': {'category': 'Sintering', 'comment': ''}, 'DataType': {'category': 'Experiment', 'comment': ''}, 'RelativeDensity': '', 'GrainSize': '', 'ThermalMeasurement': {'category': 'LaserFlash', 'comment': ''}, 'ElectricalMeasurement': {'category': 'SteadyState+4P', 'comment': ''}, 'MaterialFamily': '', 'Purity': ''}",600,3.851204653659298e-05,17259,,4.1054890248245145e-06,,,,,,,,,,,,,,,,,,,,,,,,,,,,,,,,,,,,,,,,,,,,,,,,,,,,,,,,,,,,,,,,,,,,,,,,,,,,,,,,,,,,,,,,,,,,,
167339,9120,10.1109/ict.2007.4569486,2007-6,['ThermoelectricMaterials'],20697,Fe2V0.9Ti0.1Al,Fe2V0.9Ti0.1Al,,"{'Form': {'category': 'Bulk', 'comment': ''}, 'FabricationProcess': {'category': 'Sintering', 'comment': ''}, 'DataType': {'category': 'Experiment', 'comment': ''}, 'RelativeDensity': '', 'GrainSize': '', 'ThermalMeasurement': {'category': 'LaserFlash', 'comment': ''}, 'ElectricalMeasurement': {'category': 'SteadyState+4P', 'comment': ''}, 'MaterialFamily': '', 'Purity': ''}",650,2.7407496303967667e-05,17259,,3.875222639467159e-06,,,,,,,,,,,,,,,,,,,,,,,,,,,,,,,,,,,,,,,,,,,,,,,,,,,,,,,,,,,,,,,,,,,,,,,,,,,,,,,,,,,,,,,,,,,,,
167340,9120,10.1109/ict.2007.4569486,2007-6,['ThermoelectricMaterials'],20697,Fe2V0.9Ti0.1Al,Fe2V0.9Ti0.1Al,,"{'Form': {'category': 'Bulk', 'comment': ''}, 'FabricationProcess': {'category': 'Sintering', 'comment': ''}, 'DataType': {'category': 'Experiment', 'comment': ''}, 'RelativeDensity': '', 'GrainSize': '', 'ThermalMeasurement': {'category': 'LaserFlash', 'comment': ''}, 'ElectricalMeasurement': {'category': 'SteadyState+4P', 'comment': ''}, 'MaterialFamily': '', 'Purity': ''}",700,1.9108287331592595e-05,17259,,3.675594348872184e-06,,,,,,,,,,,,,,,,,,,,,,,,,,,,,,,,,,,,,,,,,,,,,,,,,,,,,,,,,,,,,,,,,,,,,,,,,,,,,,,,,,,,,,,,,,,,,
167351,9293,10.1088/1757-899x/18/14/142001,2011-6-9,['ThermoelectricMaterials'],20699,x=0,Fe2VAl,,{},100,1.80265462681098e-05,17263,,1.8989592276998104e-05,,,,,,,,,,,,,,,,,,,,,,,,,,,,,,,,,,,,,,,,,,,,,,,,,,,,,,,,,,,,,,,,,,,,,,,,,,,,,,,,,,,,,,,,,,,,,
167352,9293,10.1088/1757-899x/18/14/142001,2011-6-9,['ThermoelectricMaterials'],20699,x=0,Fe2VAl,,{},150,2.2672024798983087e-05,17263,,1.56416931222636e-05,,,,,,,,,,,,,,,,,,,,,,,,,,,,,,,,,,,,,,,,,,,,,,,,,,,,,,,,,,,,,,,,,,,,,,,,,,,,,,,,,,,,,,,,,,,,,
167353,9293,10.1088/1757-899x/18/14/142001,2011-6-9,['ThermoelectricMaterials'],20699,x=0,Fe2VAl,,{},200,2.532225453909961e-05,17263,,1.2557123327816331e-05,,,,,,,,,,,,,,,,,,,,,,,,,,,,,,,,,,,,,,,,,,,,,,,,,,,,,,,,,,,,,,,,,,,,,,,,,,,,,,,,,,,,,,,,,,,,,
167354,9293,10.1088/1757-899x/18/14/142001,2011-6-9,['ThermoelectricMaterials'],20699,x=0,Fe2VAl,,{},250,2.683481353464996e-05,17263,,9.870156027409024e-06,,,,,,,,,,,,,,,,,,,,,,,,,,,,,,,,,,,,,,,,,,,,,,,,,,,,,,,,,,,,,,,,,,,,,,,,,,,,,,,,,,,,,,,,,,,,,
167355,9293,10.1088/1757-899x/18/14/142001,2011-6-9,['ThermoelectricMaterials'],20699,x=0,Fe2VAl,,{},300,2.7403774348036913e-05,17263,,7.654346986288784e-06,,,,,,,,,,,,,,,,,,,,,,,,,,,,,,,,,,,,,,,,,,,,,,,,,,,,,,,,,,,,,,,,,,,,,,,,,,,,,,,,,,,,,,,,,,,,,
167356,9293,10.1088/1757-899x/18/14/142001,2011-6-9,['ThermoelectricMaterials'],20699,x=0,Fe2VAl,,{},350,2.709140784629185e-05,17263,,5.931981732245124e-06,,,,,,,,,,,,,,,,,,,,,,,,,,,,,,,,,,,,,,,,,,,,,,,,,,,,,,,,,,,,,,,,,,,,,,,,,,,,,,,,,,,,,,,,,,,,,
167368,9293,10.1088/1757-899x/18/14/142001,2011-6-9,['ThermoelectricMaterials'],20700,x=0.03,Fe2V(Al0.97Si0.03),,{},100,-5.983533576599983e-05,17263,,7.035838617421928e-06,,,,,,,,,,,,,,,,,,,,,,,,,,,,,,,,,,,,,,,,,,,,,,,,,,,,,,,,,,,,,,,,,,,,,,,,,,,,,,,,,,,,,,,,,,,,,
167369,9293,10.1088/1757-899x/18/14/142001,2011-6-9,['ThermoelectricMaterials'],20700,x=0.03,Fe2V(Al0.97Si0.03),,{},150,-8.588376938225157e-05,17263,,7.2940263049316385e-06,,,,,,,,,,,,,,,,,,,,,,,,,,,,,,,,,,,,,,,,,,,,,,,,,,,,,,,,,,,,,,,,,,,,,,,,,,,,,,,,,,,,,,,,,,,,,
167370,9293,10.1088/1757-899x/18/14/142001,2011-6-9,['ThermoelectricMaterials'],20700,x=0.03,Fe2V(Al0.97Si0.03),,{},200,-0.0001059345663971,17263,,7.304044455204008e-06,,,,,,,,,,,,,,,,,,,,,,,,,,,,,,,,,,,,,,,,,,,,,,,,,,,,,,,,,,,,,,,,,,,,,,,,,,,,,,,,,,,,,,,,,,,,,
167371,9293,10.1088/1757-899x/18/14/142001,2011-6-9,['ThermoelectricMaterials'],20700,x=0.03,Fe2V(Al0.97Si0.03),,{},250,-0.0001065219145172,17263,,7.057264637329503e-06,,,,,,,,,,,,,,,,,,,,,,,,,,,,,,,,,,,,,,,,,,,,,,,,,,,,,,,,,,,,,,,,,,,,,,,,,,,,,,,,,,,,,,,,,,,,,
167372,9293,10.1088/1757-899x/18/14/142001,2011-6-9,['ThermoelectricMaterials'],20700,x=0.03,Fe2V(Al0.97Si0.03),,{},300,-8.792199401650228e-05,17263,,6.583665684157165e-06,,,,,,,,,,,,,,,,,,,,,,,,,,,,,,,,,,,,,,,,,,,,,,,,,,,,,,,,,,,,,,,,,,,,,,,,,,,,,,,,,,,,,,,,,,,,,
167373,9293,10.1088/1757-899x/18/14/142001,2011-6-9,['ThermoelectricMaterials'],20700,x=0.03,Fe2V(Al0.97Si0.03),,{},350,-5.967699918872585e-05,17263,,5.941646257467082e-06,,,,,,,,,,,,,,,,,,,,,,,,,,,,,,,,,,,,,,,,,,,,,,,,,,,,,,,,,,,,,,,,,,,,,,,,,,,,,,,,,,,,,,,,,,,,,
167385,9293,10.1088/1757-899x/18/14/142001,2011-6-9,['ThermoelectricMaterials'],20701,x=0.10,Fe2V(Al0.9Si0.1),,{},100,-6.077866281285639e-05,17263,,7.52244724363097e-07,,,,,,,,,,,,,,,,,,,,,,,,,,,,,,,,,,,,,,,,,,,,,,,,,,,,,,,,,,,,,,,,,,,,,,,,,,,,,,,,,,,,,,,,,,,,,
167386,9293,10.1088/1757-899x/18/14/142001,2011-6-9,['ThermoelectricMaterials'],20701,x=0.10,Fe2V(Al0.9Si0.1),,{},150,-7.754559321631983e-05,17263,,1.1395821380250553e-06,,,,,,,,,,,,,,,,,,,,,,,,,,,,,,,,,,,,,,,,,,,,,,,,,,,,,,,,,,,,,,,,,,,,,,,,,,,,,,,,,,,,,,,,,,,,,
167387,9293,10.1088/1757-899x/18/14/142001,2011-6-9,['ThermoelectricMaterials'],20701,x=0.10,Fe2V(Al0.9Si0.1),,{},200,-9.358067440374912e-05,17263,,1.6282254350423643e-06,,,,,,,,,,,,,,,,,,,,,,,,,,,,,,,,,,,,,,,,,,,,,,,,,,,,,,,,,,,,,,,,,,,,,,,,,,,,,,,,,,,,,,,,,,,,,
167388,9293,10.1088/1757-899x/18/14/142001,2011-6-9,['ThermoelectricMaterials'],20701,x=0.10,Fe2V(Al0.9Si0.1),,{},250,-0.0001077816256041,17263,,2.1299207667627564e-06,,,,,,,,,,,,,,,,,,,,,,,,,,,,,,,,,,,,,,,,,,,,,,,,,,,,,,,,,,,,,,,,,,,,,,,,,,,,,,,,,,,,,,,,,,,,,
167389,9293,10.1088/1757-899x/18/14/142001,2011-6-9,['ThermoelectricMaterials'],20701,x=0.10,Fe2V(Al0.9Si0.1),,{},300,-0.0001196134582102,17263,,2.5834732105484864e-06,,,,,,,,,,,,,,,,,,,,,,,,,,,,,,,,,,,,,,,,,,,,,,,,,,,,,,,,,,,,,,,,,,,,,,,,,,,,,,,,,,,,,,,,,,,,,
167390,9293,10.1088/1757-899x/18/14/142001,2011-6-9,['ThermoelectricMaterials'],20701,x=0.10,Fe2V(Al0.9Si0.1),,{},350,-0.0001273465066572,17263,,2.9510970597550914e-06,,,,,,,,,,,,,,,,,,,,,,,,,,,,,,,,,,,,,,,,,,,,,,,,,,,,,,,,,,,,,,,,,,,,,,,,,,,,,,,,,,,,,,,,,,,,,
167402,9293,10.1088/1757-899x/18/14/142001,2011-6-9,['ThermoelectricMaterials'],20702,x=0.20,Fe2V(Al0.8Si0.2),,{},100,-4.228941581203449e-05,17263,,4.677493042237305e-07,,,,,,,,,,,,,,,,,,,,,,,,,,,,,,,,,,,,,,,,,,,,,,,,,,,,,,,,,,,,,,,,,,,,,,,,,,,,,,,,,,,,,,,,,,,,,
