Repository: sajid-m-islam/esnail

File: esnail/x2yz_compounds.csv (part 22 of 26)
26860,15949,10.1103/physrevb.82.104420,2010-9-17,['ThermoelectricMaterials'],2863,x=0,Co2MnSn,,,200,-6.704325895210443e-06,1906,,1.0626692680566503e-06,,,,,,,,,,,,,,,,,,,,,,,,,,,,,,,,,,,,,,,,,,,,,,,,,,,,,,,,,,,,,,,,,,,,,,,,,,,,,,,,,,,,,,,,,,,,,
26861,15949,10.1103/physrevb.82.104420,2010-9-17,['ThermoelectricMaterials'],2863,x=0,Co2MnSn,,,250,-1.0045594560873425e-05,1906,,1.1411070049175664e-06,,,,,,,,,,,,,,,,,,,,,,,,,,,,,,,,,,,,,,,,,,,,,,,,,,,,,,,,,,,,,,,,,,,,,,,,,,,,,,,,,,,,,,,,,,,,,
26862,15949,10.1103/physrevb.82.104420,2010-9-17,['ThermoelectricMaterials'],2863,x=0,Co2MnSn,,,300,-1.5864399451723976e-05,1906,,1.2201952022279977e-06,,,,,,,,,,,,,,,,,,,,,,,,,,,,,,,,,,,,,,,,,,,,,,,,,,,,,,,,,,,,,,,,,,,,,,,,,,,,,,,,,,,,,,,,,,,,,
26863,15949,10.1103/physrevb.82.104420,2010-9-17,['ThermoelectricMaterials'],2863,x=0,Co2MnSn,,,350,-2.474916428048085e-05,1906,,1.3136934622737882e-06,,,,,,,,,,,,,,,,,,,,,,,,,,,,,,,,,,,,,,,,,,,,,,,,,,,,,,,,,,,,,,,,,,,,,,,,,,,,,,,,,,,,,,,,,,,,,
167403,9293,10.1088/1757-899x/18/14/142001,2011-6-9,['ThermoelectricMaterials'],20702,x=0.20,Fe2V(Al0.8Si0.2),,{},150,-5.47590052288903e-05,17263,,6.889827581447221e-07,,,,,,,,,,,,,,,,,,,,,,,,,,,,,,,,,,,,,,,,,,,,,,,,,,,,,,,,,,,,,,,,,,,,,,,,,,,,,,,,,,,,,,,,,,,,,
167404,9293,10.1088/1757-899x/18/14/142001,2011-6-9,['ThermoelectricMaterials'],20702,x=0.20,Fe2V(Al0.8Si0.2),,{},200,-6.644869645026298e-05,17263,,9.648978279068376e-07,,,,,,,,,,,,,,,,,,,,,,,,,,,,,,,,,,,,,,,,,,,,,,,,,,,,,,,,,,,,,,,,,,,,,,,,,,,,,,,,,,,,,,,,,,,,,
167405,9293,10.1088/1757-899x/18/14/142001,2011-6-9,['ThermoelectricMaterials'],20702,x=0.20,Fe2V(Al0.8Si0.2),,{},250,-7.676129411301742e-05,17263,,1.2779487471089248e-06,,,,,,,,,,,,,,,,,,,,,,,,,,,,,,,,,,,,,,,,,,,,,,,,,,,,,,,,,,,,,,,,,,,,,,,,,,,,,,,,,,,,,,,,,,,,,
167406,9293,10.1088/1757-899x/18/14/142001,2011-6-9,['ThermoelectricMaterials'],20702,x=0.20,Fe2V(Al0.8Si0.2),,{},300,-8.592692991082142e-05,17263,,1.6099217462403845e-06,,,,,,,,,,,,,,,,,,,,,,,,,,,,,,,,,,,,,,,,,,,,,,,,,,,,,,,,,,,,,,,,,,,,,,,,,,,,,,,,,,,,,,,,,,,,,
167407,9293,10.1088/1757-899x/18/14/142001,2011-6-9,['ThermoelectricMaterials'],20702,x=0.20,Fe2V(Al0.8Si0.2),,{},350,-9.420740659141832e-05,17263,,1.942712688296571e-06,,,,,,,,,,,,,,,,,,,,,,,,,,,,,,,,,,,,,,,,,,,,,,,,,,,,,,,,,,,,,,,,,,,,,,,,,,,,,,,,,,,,,,,,,,,,,
167419,9293,10.1088/1757-899x/18/14/142001,2011-6-9,['ThermoelectricMaterials'],20703,x=0.05,Fe2V(Al0.95Si0.05),,{},100,-6.970051438858668e-05,17263,,2.179793568574611e-06,,,,,,,,,,,,,,,,,,,,,,,,,,,,,,,,,,,,,,,,,,,,,,,,,,,,,,,,,,,,,,,,,,,,,,,,,,,,,,,,,,,,,,,,,,,,,
167420,9293,10.1088/1757-899x/18/14/142001,2011-6-9,['ThermoelectricMaterials'],20703,x=0.05,Fe2V(Al0.95Si0.05),,{},150,-8.954968436361076e-05,17263,,2.7550324920904644e-06,,,,,,,,,,,,,,,,,,,,,,,,,,,,,,,,,,,,,,,,,,,,,,,,,,,,,,,,,,,,,,,,,,,,,,,,,,,,,,,,,,,,,,,,,,,,,
167421,9293,10.1088/1757-899x/18/14/142001,2011-6-9,['ThermoelectricMaterials'],20703,x=0.05,Fe2V(Al0.95Si0.05),,{},200,-0.000110026945466,17263,,3.344723555268222e-06,,,,,,,,,,,,,,,,,,,,,,,,,,,,,,,,,,,,,,,,,,,,,,,,,,,,,,,,,,,,,,,,,,,,,,,,,,,,,,,,,,,,,,,,,,,,,
167422,9293,10.1088/1757-899x/18/14/142001,2011-6-9,['ThermoelectricMaterials'],20703,x=0.05,Fe2V(Al0.95Si0.05),,{},250,-0.0001265086509404,17263,,3.834193481439818e-06,,,,,,,,,,,,,,,,,,,,,,,,,,,,,,,,,,,,,,,,,,,,,,,,,,,,,,,,,,,,,,,,,,,,,,,,,,,,,,,,,,,,,,,,,,,,,
167423,9293,10.1088/1757-899x/18/14/142001,2011-6-9,['ThermoelectricMaterials'],20703,x=0.05,Fe2V(Al0.95Si0.05),,{},300,-0.0001324349883923,17263,,4.160136050266706e-06,,,,,,,,,,,,,,,,,,,,,,,,,,,,,,,,,,,,,,,,,,,,,,,,,,,,,,,,,,,,,,,,,,,,,,,,,,,,,,,,,,,,,,,,,,,,,
167424,9293,10.1088/1757-899x/18/14/142001,2011-6-9,['ThermoelectricMaterials'],20703,x=0.05,Fe2V(Al0.95Si0.05),,{},350,-0.0001243313160439,17263,,4.301544157848525e-06,,,,,,,,,,,,,,,,,,,,,,,,,,,,,,,,,,,,,,,,,,,,,,,,,,,,,,,,,,,,,,,,,,,,,,,,,,,,,,,,,,,,,,,,,,,,,
167436,9373,10.1143/jjap.47.1512,2008-3-14,['ThermoelectricMaterials'],20704,Fe2V0.9Ti0.1Al,Fe2V0.9Ti0.1Al,,"{'Form': {'category': 'Bulk', 'comment': ''}, 'FabricationProcess': {'category': 'Sintering', 'comment': ''}, 'DataType': {'category': 'Experiment', 'comment': ''}, 'RelativeDensity': '', 'GrainSize': '', 'ThermalMeasurement': {'category': 'LaserFlash', 'comment': ''}, 'ElectricalMeasurement': {'category': 'SteadyState+4P', 'comment': ''}, 'MaterialFamily': '', 'Purity': ''}",400,9.007608068572908e-05,17265,,5.047630276080775e-06,,,,,,,,,,,,,,,,,,,,,,,,,,,,,,,,,,,,,,,,,,,,,,,,,,,,,,,,,,,,,,,,,,,,,,,,,,,,,,,,,,,,,,,,,,,,,
167437,9373,10.1143/jjap.47.1512,2008-3-14,['ThermoelectricMaterials'],20704,Fe2V0.9Ti0.1Al,Fe2V0.9Ti0.1Al,,"{'Form': {'category': 'Bulk', 'comment': ''}, 'FabricationProcess': {'category': 'Sintering', 'comment': ''}, 'DataType': {'category': 'Experiment', 'comment': ''}, 'RelativeDensity': '', 'GrainSize': '', 'ThermalMeasurement': {'category': 'LaserFlash', 'comment': ''}, 'ElectricalMeasurement': {'category': 'SteadyState+4P', 'comment': ''}, 'MaterialFamily': '', 'Purity': ''}",450,8.111344790558307e-05,17265,,4.860472042311954e-06,,,,,,,,,,,,,,,,,,,,,,,,,,,,,,,,,,,,,,,,,,,,,,,,,,,,,,,,,,,,,,,,,,,,,,,,,,,,,,,,,,,,,,,,,,,,,
167438,9373,10.1143/jjap.47.1512,2008-3-14,['ThermoelectricMaterials'],20704,Fe2V0.9Ti0.1Al,Fe2V0.9Ti0.1Al,,"{'Form': {'category': 'Bulk', 'comment': ''}, 'FabricationProcess': {'category': 'Sintering', 'comment': ''}, 'DataType': {'category': 'Experiment', 'comment': ''}, 'RelativeDensity': '', 'GrainSize': '', 'ThermalMeasurement': {'category': 'LaserFlash', 'comment': ''}, 'ElectricalMeasurement': {'category': 'SteadyState+4P', 'comment': ''}, 'MaterialFamily': '', 'Purity': ''}",500,6.791701498982746e-05,17265,,4.64345173435777e-06,,,,,,,,,,,,,,,,,,,,,,,,,,,,,,,,,,,,,,,,,,,,,,,,,,,,,,,,,,,,,,,,,,,,,,,,,,,,,,,,,,,,,,,,,,,,,
167439,9373,10.1143/jjap.47.1512,2008-3-14,['ThermoelectricMaterials'],20704,Fe2V0.9Ti0.1Al,Fe2V0.9Ti0.1Al,,"{'Form': {'category': 'Bulk', 'comment': ''}, 'FabricationProcess': {'category': 'Sintering', 'comment': ''}, 'DataType': {'category': 'Experiment', 'comment': ''}, 'RelativeDensity': '', 'GrainSize': '', 'ThermalMeasurement': {'category': 'LaserFlash', 'comment': ''}, 'ElectricalMeasurement': {'category': 'SteadyState+4P', 'comment': ''}, 'MaterialFamily': '', 'Purity': ''}",550,5.30982487146762e-05,17265,,4.400016350842508e-06,,,,,,,,,,,,,,,,,,,,,,,,,,,,,,,,,,,,,,,,,,,,,,,,,,,,,,,,,,,,,,,,,,,,,,,,,,,,,,,,,,,,,,,,,,,,,
167440,9373,10.1143/jjap.47.1512,2008-3-14,['ThermoelectricMaterials'],20704,Fe2V0.9Ti0.1Al,Fe2V0.9Ti0.1Al,,"{'Form': {'category': 'Bulk', 'comment': ''}, 'FabricationProcess': {'category': 'Sintering', 'comment': ''}, 'DataType': {'category': 'Experiment', 'comment': ''}, 'RelativeDensity': '', 'GrainSize': '', 'ThermalMeasurement': {'category': 'LaserFlash', 'comment': ''}, 'ElectricalMeasurement': {'category': 'SteadyState+4P', 'comment': ''}, 'MaterialFamily': '', 'Purity': ''}",600,3.9208112846298354e-05,17265,,4.147718675560907e-06,,,,,,,,,,,,,,,,,,,,,,,,,,,,,,,,,,,,,,,,,,,,,,,,,,,,,,,,,,,,,,,,,,,,,,,,,,,,,,,,,,,,,,,,,,,,,
167441,9373,10.1143/jjap.47.1512,2008-3-14,['ThermoelectricMaterials'],20704,Fe2V0.9Ti0.1Al,Fe2V0.9Ti0.1Al,,"{'Form': {'category': 'Bulk', 'comment': ''}, 'FabricationProcess': {'category': 'Sintering', 'comment': ''}, 'DataType': {'category': 'Experiment', 'comment': ''}, 'RelativeDensity': '', 'GrainSize': '', 'ThermalMeasurement': {'category': 'LaserFlash', 'comment': ''}, 'ElectricalMeasurement': {'category': 'SteadyState+4P', 'comment': ''}, 'MaterialFamily': '', 'Purity': ''}",650,2.7980590293606733e-05,17265,,3.910038475801194e-06,,,,,,,,,,,,,,,,,,,,,,,,,,,,,,,,,,,,,,,,,,,,,,,,,,,,,,,,,,,,,,,,,,,,,,,,,,,,,,,,,,,,,,,,,,,,,
167442,9373,10.1143/jjap.47.1512,2008-3-14,['ThermoelectricMaterials'],20704,Fe2V0.9Ti0.1Al,Fe2V0.9Ti0.1Al,,"{'Form': {'category': 'Bulk', 'comment': ''}, 'FabricationProcess': {'category': 'Sintering', 'comment': ''}, 'DataType': {'category': 'Experiment', 'comment': ''}, 'RelativeDensity': '', 'GrainSize': '', 'ThermalMeasurement': {'category': 'LaserFlash', 'comment': ''}, 'ElectricalMeasurement': {'category': 'SteadyState+4P', 'comment': ''}, 'MaterialFamily': '', 'Purity': ''}",700,1.9576205261052123e-05,17265,,3.70820370066812e-06,,,,,,,,,,,,,,,,,,,,,,,,,,,,,,,,,,,,,,,,,,,,,,,,,,,,,,,,,,,,,,,,,,,,,,,,,,,,,,,,,,,,,,,,,,,,,
167443,9373,10.1143/jjap.47.1512,2008-3-14,['ThermoelectricMaterials'],20704,Fe2V0.9Ti0.1Al,Fe2V0.9Ti0.1Al,,"{'Form': {'category': 'Bulk', 'comment': ''}, 'FabricationProcess': {'category': 'Sintering', 'comment': ''}, 'DataType': {'category': 'Experiment', 'comment': ''}, 'RelativeDensity': '', 'GrainSize': '', 'ThermalMeasurement': {'category': 'LaserFlash', 'comment': ''}, 'ElectricalMeasurement': {'category': 'SteadyState+4P', 'comment': ''}, 'MaterialFamily': '', 'Purity': ''}",750,1.1825545401401048e-05,17265,,3.5530116794061873e-06,,,,,,,,,,,,,,,,,,,,,,,,,,,,,,,,,,,,,,,,,,,,,,,,,,,,,,,,,,,,,,,,,,,,,,,,,,,,,,,,,,,,,,,,,,,,,
168338,11030,10.1007/s11664-008-0626-x,2009-1-9,['ThermoelectricMaterials'],20798,Fe2VAl,Fe2VAl,,"{'Form': {'category': 'Bulk', 'comment': ''}, 'FabricationProcess': {'category': 'Melting', 'comment': ''}, 'DataType': {'category': 'Experiment', 'comment': ''}, 'RelativeDensity': '', 'GrainSize': '', 'ThermalMeasurement': '', 'ElectricalMeasurement': '', 'MaterialFamily': {'category': 'Alloy', 'comment': ''}, 'Purity': ''}",100,5.837039900502973e-05,17317,,5.2008570636624215e-06,,,,0.000637478600446,,,,,,,,,,,,,,,,,,,,,,,,,,,,,,,,,,,,,,,,,,,,,,,,,,,,,,,,,,,,,,,,,,,,,,,,,,,,,,,,,,,,,,,,,
168339,11030,10.1007/s11664-008-0626-x,2009-1-9,['ThermoelectricMaterials'],20798,Fe2VAl,Fe2VAl,,"{'Form': {'category': 'Bulk', 'comment': ''}, 'FabricationProcess': {'category': 'Melting', 'comment': ''}, 'DataType': {'category': 'Experiment', 'comment': ''}, 'RelativeDensity': '', 'GrainSize': '', 'ThermalMeasurement': '', 'ElectricalMeasurement': '', 'MaterialFamily': {'category': 'Alloy', 'comment': ''}, 'Purity': ''}",150,7.065606587799579e-05,17317,,5.102793624732541e-06,,,,0.0009645381394984,,,,,,,,,,,,,,,,,,,,,,,,,,,,,,,,,,,,,,,,,,,,,,,,,,,,,,,,,,,,,,,,,,,,,,,,,,,,,,,,,,,,,,,,,
168340,11030,10.1007/s11664-008-0626-x,2009-1-9,['ThermoelectricMaterials'],20798,Fe2VAl,Fe2VAl,,"{'Form': {'category': 'Bulk', 'comment': ''}, 'FabricationProcess': {'category': 'Melting', 'comment': ''}, 'DataType': {'category': 'Experiment', 'comment': ''}, 'RelativeDensity': '', 'GrainSize': '', 'ThermalMeasurement': '', 'ElectricalMeasurement': '', 'MaterialFamily': {'category': 'Alloy', 'comment': ''}, 'Purity': ''}",200,7.807090637579914e-05,17317,,5.014267276614563e-06,,,,0.0011982657159912,,,,,,,,,,,,,,,,,,,,,,,,,,,,,,,,,,,,,,,,,,,,,,,,,,,,,,,,,,,,,,,,,,,,,,,,,,,,,,,,,,,,,,,,,
168341,11030,10.1007/s11664-008-0626-x,2009-1-9,['ThermoelectricMaterials'],20798,Fe2VAl,Fe2VAl,,"{'Form': {'category': 'Bulk', 'comment': ''}, 'FabricationProcess': {'category': 'Melting', 'comment': ''}, 'DataType': {'category': 'Experiment', 'comment': ''}, 'RelativeDensity': '', 'GrainSize': '', 'ThermalMeasurement': '', 'ElectricalMeasurement': '', 'MaterialFamily': {'category': 'Alloy', 'comment': ''}, 'Purity': ''}",250,8.309501351760302e-05,17317,,4.941650553293432e-06,,,,0.0013856493619763,,,,,,,,,,,,,,,,,,,,,,,,,,,,,,,,,,,,,,,,,,,,,,,,,,,,,,,,,,,,,,,,,,,,,,,,,,,,,,,,,,,,,,,,,
168342,11030,10.1007/s11664-008-0626-x,2009-1-9,['ThermoelectricMaterials'],20798,Fe2VAl,Fe2VAl,,"{'Form': {'category': 'Bulk', 'comment': ''}, 'FabricationProcess': {'category': 'Melting', 'comment': ''}, 'DataType': {'category': 'Experiment', 'comment': ''}, 'RelativeDensity': '', 'GrainSize': '', 'ThermalMeasurement': '', 'ElectricalMeasurement': '', 'MaterialFamily': {'category': 'Alloy', 'comment': ''}, 'Purity': ''}",300,8.67772782540565e-05,17317,,4.897031884126967e-06,,,,0.0015021335596392,,,,,,,,,,,,,,,,,,,,,,,,,,,,,,,,,,,,,,,,,,,,,,,,,,,,,,,,,,,,,,,,,,,,,,,,,,,,,,,,,,,,,,,,,
168348,11030,10.1007/s11664-008-0626-x,2009-1-9,['ThermoelectricMaterials'],20799,Fe2VAl0.94Si0.06,Fe2VAl0.94Si0.06,,"{'Form': {'category': 'Bulk', 'comment': ''}, 'FabricationProcess': {'category': 'Melting', 'comment': ''}, 'DataType': {'category': 'Experiment', 'comment': ''}, 'RelativeDensity': '', 'GrainSize': '', 'ThermalMeasurement': '', 'ElectricalMeasurement': '', 'MaterialFamily': {'category': 'Alloy', 'comment': ''}, 'Purity': ''}",100,-0.0001061441832437,17317,,7.367279932630318e-06,,,,0.001454761310257,,,,,,,,,,,,,,,,,,,,,,,,,,,,,,,,,,,,,,,,,,,,,,,,,,,,,,,,,,,,,,,,,,,,,,,,,,,,,,,,,,,,,,,,,
168349,11030,10.1007/s11664-008-0626-x,2009-1-9,['ThermoelectricMaterials'],20799,Fe2VAl0.94Si0.06,Fe2VAl0.94Si0.06,,"{'Form': {'category': 'Bulk', 'comment': ''}, 'FabricationProcess': {'category': 'Melting', 'comment': ''}, 'DataType': {'category': 'Experiment', 'comment': ''}, 'RelativeDensity': '', 'GrainSize': '', 'ThermalMeasurement': '', 'ElectricalMeasurement': '', 'MaterialFamily': {'category': 'Alloy', 'comment': ''}, 'Purity': ''}",150,-0.0001343275718539,17317,,7.2503119579987695e-06,,,,0.0023765476978848,,,,,,,,,,,,,,,,,,,,,,,,,,,,,,,,,,,,,,,,,,,,,,,,,,,,,,,,,,,,,,,,,,,,,,,,,,,,,,,,,,,,,,,,,
168350,11030,10.1007/s11664-008-0626-x,2009-1-9,['ThermoelectricMaterials'],20799,Fe2VAl0.94Si0.06,Fe2VAl0.94Si0.06,,"{'Form': {'category': 'Bulk', 'comment': ''}, 'FabricationProcess': {'category': 'Melting', 'comment': ''}, 'DataType': {'category': 'Experiment', 'comment': ''}, 'RelativeDensity': '', 'GrainSize': '', 'ThermalMeasurement': '', 'ElectricalMeasurement': '', 'MaterialFamily': {'category': 'Alloy', 'comment': ''}, 'Purity': ''}",200,-0.0001509455362449,17317,,7.615577975532625e-06,,,,0.0028615748320547,,,,,,,,,,,,,,,,,,,,,,,,,,,,,,,,,,,,,,,,,,,,,,,,,,,,,,,,,,,,,,,,,,,,,,,,,,,,,,,,,,,,,,,,,
168351,11030,10.1007/s11664-008-0626-x,2009-1-9,['ThermoelectricMaterials'],20799,Fe2VAl0.94Si0.06,Fe2VAl0.94Si0.06,,"{'Form': {'category': 'Bulk', 'comment': ''}, 'FabricationProcess': {'category': 'Melting', 'comment': ''}, 'DataType': {'category': 'Experiment', 'comment': ''}, 'RelativeDensity': '', 'GrainSize': '', 'ThermalMeasurement': '', 'ElectricalMeasurement': '', 'MaterialFamily': {'category': 'Alloy', 'comment': ''}, 'Purity': ''}",250,-0.0001499428419406,17317,,7.821396520919943e-06,,,,0.0027333697693171,,,,,,,,,,,,,,,,,,,,,,,,,,,,,,,,,,,,,,,,,,,,,,,,,,,,,,,,,,,,,,,,,,,,,,,,,,,,,,,,,,,,,,,,,
168352,11030,10.1007/s11664-008-0626-x,2009-1-9,['ThermoelectricMaterials'],20801,Fe2VAl0.9Si0.1,Fe2VAl0.9Si0.1,,"{'Form': {'category': 'Bulk', 'comment': ''}, 'FabricationProcess': {'category': 'Melting', 'comment': ''}, 'DataType': {'category': 'Experiment', 'comment': ''}, 'RelativeDensity': '', 'GrainSize': '', 'ThermalMeasurement': '', 'ElectricalMeasurement': '', 'MaterialFamily': {'category': 'Alloy', 'comment': ''}, 'Purity': ''}",100,-6.763805365859678e-05,17317,,1.5345403495046445e-06,,,,0.0029173776264515,,,,,,,,,,,,,,,,,,,,,,,,,,,,,,,,,,,,,,,,,,,,,,,,,,,,,,,,,,,,,,,,,,,,,,,,,,,,,,,,,,,,,,,,,
168353,11030,10.1007/s11664-008-0626-x,2009-1-9,['ThermoelectricMaterials'],20801,Fe2VAl0.9Si0.1,Fe2VAl0.9Si0.1,,"{'Form': {'category': 'Bulk', 'comment': ''}, 'FabricationProcess': {'category': 'Melting', 'comment': ''}, 'DataType': {'category': 'Experiment', 'comment': ''}, 'RelativeDensity': '', 'GrainSize': '', 'ThermalMeasurement': '', 'ElectricalMeasurement': '', 'MaterialFamily': {'category': 'Alloy', 'comment': ''}, 'Purity': ''}",150,-8.65353318751309e-05,17317,,1.7924625566113218e-06,,,,0.0040549264904064,,,,,,,,,,,,,,,,,,,,,,,,,,,,,,,,,,,,,,,,,,,,,,,,,,,,,,,,,,,,,,,,,,,,,,,,,,,,,,,,,,,,,,,,,
168354,11030,10.1007/s11664-008-0626-x,2009-1-9,['ThermoelectricMaterials'],20801,Fe2VAl0.9Si0.1,Fe2VAl0.9Si0.1,,"{'Form': {'category': 'Bulk', 'comment': ''}, 'FabricationProcess': {'category': 'Melting', 'comment': ''}, 'DataType': {'category': 'Experiment', 'comment': ''}, 'RelativeDensity': '', 'GrainSize': '', 'ThermalMeasurement': '', 'ElectricalMeasurement': '', 'MaterialFamily': {'category': 'Alloy', 'comment': ''}, 'Purity': ''}",200,-0.0001040528995361,17317,,2.180146905063019e-06,,,,0.0047112620251797,,,,,,,,,,,,,,,,,,,,,,,,,,,,,,,,,,,,,,,,,,,,,,,,,,,,,,,,,,,,,,,,,,,,,,,,,,,,,,,,,,,,,,,,,
168355,11030,10.1007/s11664-008-0626-x,2009-1-9,['ThermoelectricMaterials'],20801,Fe2VAl0.9Si0.1,Fe2VAl0.9Si0.1,,"{'Form': {'category': 'Bulk', 'comment': ''}, 'FabricationProcess': {'category': 'Melting', 'comment': ''}, 'DataType': {'category': 'Experiment', 'comment': ''}, 'RelativeDensity': '', 'GrainSize': '', 'ThermalMeasurement': '', 'ElectricalMeasurement': '', 'MaterialFamily': {'category': 'Alloy', 'comment': ''}, 'Purity': ''}",250,-0.0001174411121754,17317,,2.823897905625829e-06,,,,0.0047311307718977,,,,,,,,,,,,,,,,,,,,,,,,,,,,,,,,,,,,,,,,,,,,,,,,,,,,,,,,,,,,,,,,,,,,,,,,,,,,,,,,,,,,,,,,,
168362,11030,10.1007/s11664-008-0626-x,2009-1-9,['ThermoelectricMaterials'],20803,Fe2VAl0.95Sn0.05,Fe2VAl0.95Sn0.05,,"{'Form': {'category': 'Bulk', 'comment': ''}, 'FabricationProcess': {'category': 'Melting', 'comment': ''}, 'DataType': {'category': 'Experiment', 'comment': ''}, 'RelativeDensity': '', 'GrainSize': '', 'ThermalMeasurement': '', 'ElectricalMeasurement': '', 'MaterialFamily': {'category': 'Alloy', 'comment': ''}, 'Purity': ''}",100,-9.802874814918964e-05,17318,,8.759012182775859e-06,,,,0.0010593006960178,,,,,,,,,,,,,,,,,,,,,,,,,,,,,,,,,,,,,,,,,,,,,,,,,,,,,,,,,,,,,,,,,,,,,,,,,,,,,,,,,,,,,,,,,
168363,11030,10.1007/s11664-008-0626-x,2009-1-9,['ThermoelectricMaterials'],20803,Fe2VAl0.95Sn0.05,Fe2VAl0.95Sn0.05,,"{'Form': {'category': 'Bulk', 'comment': ''}, 'FabricationProcess': {'category': 'Melting', 'comment': ''}, 'DataType': {'category': 'Experiment', 'comment': ''}, 'RelativeDensity': '', 'GrainSize': '', 'ThermalMeasurement': '', 'ElectricalMeasurement': '', 'MaterialFamily': {'category': 'Alloy', 'comment': ''}, 'Purity': ''}",150,-0.0001263241102561,17318,,9.205063340458003e-06,,,,0.0017507522972008,,,,,,,,,,,,,,,,,,,,,,,,,,,,,,,,,,,,,,,,,,,,,,,,,,,,,,,,,,,,,,,,,,,,,,,,,,,,,,,,,,,,,,,,,
168364,11030,10.1007/s11664-008-0626-x,2009-1-9,['ThermoelectricMaterials'],20803,Fe2VAl0.95Sn0.05,Fe2VAl0.95Sn0.05,,"{'Form': {'category': 'Bulk', 'comment': ''}, 'FabricationProcess': {'category': 'Melting', 'comment': ''}, 'DataType': {'category': 'Experiment', 'comment': ''}, 'RelativeDensity': '', 'GrainSize': '', 'ThermalMeasurement': '', 'ElectricalMeasurement': '', 'MaterialFamily': {'category': 'Alloy', 'comment': ''}, 'Purity': ''}",200,-0.0001399802708531,17318,,9.430322456586278e-06,,,,0.0020626430544706,,,,,,,,,,,,,,,,,,,,,,,,,,,,,,,,,,,,,,,,,,,,,,,,,,,,,,,,,,,,,,,,,,,,,,,,,,,,,,,,,,,,,,,,,
168365,11030,10.1007/s11664-008-0626-x,2009-1-9,['ThermoelectricMaterials'],20803,Fe2VAl0.95Sn0.05,Fe2VAl0.95Sn0.05,,"{'Form': {'category': 'Bulk', 'comment': ''}, 'FabricationProcess': {'category': 'Melting', 'comment': ''}, 'DataType': {'category': 'Experiment', 'comment': ''}, 'RelativeDensity': '', 'GrainSize': '', 'ThermalMeasurement': '', 'ElectricalMeasurement': '', 'MaterialFamily': {'category': 'Alloy', 'comment': ''}, 'Purity': ''}",250,-0.0001361939095881,17318,,9.200433708955136e-06,,,,0.0019923474123144,,,,,,,,,,,,,,,,,,,,,,,,,,,,,,,,,,,,,,,,,,,,,,,,,,,,,,,,,,,,,,,,,,,,,,,,,,,,,,,,,,,,,,,,,
168376,11067,10.1007/s11664-009-0724-4,2009-3-4,['ThermoelectricMaterials'],20806,200h,Fe2VAl0.9Si0.1,,"{'Form': {'category': 'Bulk', 'comment': ''}, 'FabricationProcess': {'category': 'Sintering', 'comment': ''}, 'DataType': {'category': 'Experiment', 'comment': ''}, 'RelativeDensity': '', 'GrainSize': '', 'ThermalMeasurement': '', 'ElectricalMeasurement': '', 'MaterialFamily': '', 'Purity': ''}",400,-0.0001245226966847,17323,,4.091959018287953e-06,,,,,,,,,,,,,,,,,,,,,,,,,,,,,,,,,,,,,,,,,,,,,,,,,,,,,,,,,,,,,,,,,,,,,,,,,,,,,,,,,,,,,,,,,,,,,
168377,11067,10.1007/s11664-009-0724-4,2009-3-4,['ThermoelectricMaterials'],20806,200h,Fe2VAl0.9Si0.1,,"{'Form': {'category': 'Bulk', 'comment': ''}, 'FabricationProcess': {'category': 'Sintering', 'comment': ''}, 'DataType': {'category': 'Experiment', 'comment': ''}, 'RelativeDensity': '', 'GrainSize': '', 'ThermalMeasurement': '', 'ElectricalMeasurement': '', 'MaterialFamily': '', 'Purity': ''}",450,-0.0001166277774165,17323,,4.205740085771191e-06,,,,,,,,,,,,,,,,,,,,,,,,,,,,,,,,,,,,,,,,,,,,,,,,,,,,,,,,,,,,,,,,,,,,,,,,,,,,,,,,,,,,,,,,,,,,,
168378,11067,10.1007/s11664-009-0724-4,2009-3-4,['ThermoelectricMaterials'],20806,200h,Fe2VAl0.9Si0.1,,"{'Form': {'category': 'Bulk', 'comment': ''}, 'FabricationProcess': {'category': 'Sintering', 'comment': ''}, 'DataType': {'category': 'Experiment', 'comment': ''}, 'RelativeDensity': '', 'GrainSize': '', 'ThermalMeasurement': '', 'ElectricalMeasurement': '', 'MaterialFamily': '', 'Purity': ''}",500,-0.000104198727264,17323,,4.247470185760539e-06,,,,,,,,,,,,,,,,,,,,,,,,,,,,,,,,,,,,,,,,,,,,,,,,,,,,,,,,,,,,,,,,,,,,,,,,,,,,,,,,,,,,,,,,,,,,,
168379,11067,10.1007/s11664-009-0724-4,2009-3-4,['ThermoelectricMaterials'],20806,200h,Fe2VAl0.9Si0.1,,"{'Form': {'category': 'Bulk', 'comment': ''}, 'FabricationProcess': {'category': 'Sintering', 'comment': ''}, 'DataType': {'category': 'Experiment', 'comment': ''}, 'RelativeDensity': '', 'GrainSize': '', 'ThermalMeasurement': '', 'ElectricalMeasurement': '', 'MaterialFamily': '', 'Purity': ''}",550,-8.960117916061944e-05,17323,,4.21120644641055e-06,,,,,,,,,,,,,,,,,,,,,,,,,,,,,,,,,,,,,,,,,,,,,,,,,,,,,,,,,,,,,,,,,,,,,,,,,,,,,,,,,,,,,,,,,,,,,
168380,11067,10.1007/s11664-009-0724-4,2009-3-4,['ThermoelectricMaterials'],20806,200h,Fe2VAl0.9Si0.1,,"{'Form': {'category': 'Bulk', 'comment': ''}, 'FabricationProcess': {'category': 'Sintering', 'comment': ''}, 'DataType': {'category': 'Experiment', 'comment': ''}, 'RelativeDensity': '', 'GrainSize': '', 'ThermalMeasurement': '', 'ElectricalMeasurement': '', 'MaterialFamily': '', 'Purity': ''}",600,-7.514288148944218e-05,17323,,4.103668813773297e-06,,,,,,,,,,,,,,,,,,,,,,,,,,,,,,,,,,,,,,,,,,,,,,,,,,,,,,,,,,,,,,,,,,,,,,,,,,,,,,,,,,,,,,,,,,,,,
168381,11067,10.1007/s11664-009-0724-4,2009-3-4,['ThermoelectricMaterials'],20806,200h,Fe2VAl0.9Si0.1,,"{'Form': {'category': 'Bulk', 'comment': ''}, 'FabricationProcess': {'category': 'Sintering', 'comment': ''}, 'DataType': {'category': 'Experiment', 'comment': ''}, 'RelativeDensity': '', 'GrainSize': '', 'ThermalMeasurement': '', 'ElectricalMeasurement': '', 'MaterialFamily': '', 'Purity': ''}",650,-6.259829516521462e-05,17323,,3.945526915091652e-06,,,,,,,,,,,,,,,,,,,,,,,,,,,,,,,,,,,,,,,,,,,,,,,,,,,,,,,,,,,,,,,,,,,,,,,,,,,,,,,,,,,,,,,,,,,,,
168382,11067,10.1007/s11664-009-0724-4,2009-3-4,['ThermoelectricMaterials'],20806,200h,Fe2VAl0.9Si0.1,,"{'Form': {'category': 'Bulk', 'comment': ''}, 'FabricationProcess': {'category': 'Sintering', 'comment': ''}, 'DataType': {'category': 'Experiment', 'comment': ''}, 'RelativeDensity': '', 'GrainSize': '', 'ThermalMeasurement': '', 'ElectricalMeasurement': '', 'MaterialFamily': '', 'Purity': ''}",700,-5.273319071587339e-05,17323,,3.77268692209255e-06,,,,,,,,,,,,,,,,,,,,,,,,,,,,,,,,,,,,,,,,,,,,,,,,,,,,,,,,,,,,,,,,,,,,,,,,,,,,,,,,,,,,,,,,,,,,,
168383,11067,10.1007/s11664-009-0724-4,2009-3-4,['ThermoelectricMaterials'],20807,10h,Fe2VAl0.9Si0.1,,"{'Form': {'category': 'Bulk', 'comment': ''}, 'FabricationProcess': {'category': 'Sintering', 'comment': ''}, 'DataType': {'category': 'Experiment', 'comment': ''}, 'RelativeDensity': '', 'GrainSize': '', 'ThermalMeasurement': '', 'ElectricalMeasurement': '', 'MaterialFamily': '', 'Purity': ''}",400,-5.483829291448823e-05,17323,,4.636304213800039e-06,,,,,,,,,,,,,,,,,,,,,,,,,,,,,,,,,,,,,,,,,,,,,,,,,,,,,,,,,,,,,,,,,,,,,,,,,,,,,,,,,,,,,,,,,,,,,
168384,11067,10.1007/s11664-009-0724-4,2009-3-4,['ThermoelectricMaterials'],20807,10h,Fe2VAl0.9Si0.1,,"{'Form': {'category': 'Bulk', 'comment': ''}, 'FabricationProcess': {'category': 'Sintering', 'comment': ''}, 'DataType': {'category': 'Experiment', 'comment': ''}, 'RelativeDensity': '', 'GrainSize': '', 'ThermalMeasurement': '', 'ElectricalMeasurement': '', 'MaterialFamily': '', 'Purity': ''}",450,-5.267550045448691e-05,17323,,4.455212531841175e-06,,,,,,,,,,,,,,,,,,,,,,,,,,,,,,,,,,,,,,,,,,,,,,,,,,,,,,,,,,,,,,,,,,,,,,,,,,,,,,,,,,,,,,,,,,,,,
168385,11067,10.1007/s11664-009-0724-4,2009-3-4,['ThermoelectricMaterials'],20807,10h,Fe2VAl0.9Si0.1,,"{'Form': {'category': 'Bulk', 'comment': ''}, 'FabricationProcess': {'category': 'Sintering', 'comment': ''}, 'DataType': {'category': 'Experiment', 'comment': ''}, 'RelativeDensity': '', 'GrainSize': '', 'ThermalMeasurement': '', 'ElectricalMeasurement': '', 'MaterialFamily': '', 'Purity': ''}",500,-4.862603489368376e-05,17323,,4.265492785044239e-06,,,,,,,,,,,,,,,,,,,,,,,,,,,,,,,,,,,,,,,,,,,,,,,,,,,,,,,,,,,,,,,,,,,,,,,,,,,,,,,,,,,,,,,,,,,,,
168386,11067,10.1007/s11664-009-0724-4,2009-3-4,['ThermoelectricMaterials'],20807,10h,Fe2VAl0.9Si0.1,,"{'Form': {'category': 'Bulk', 'comment': ''}, 'FabricationProcess': {'category': 'Sintering', 'comment': ''}, 'DataType': {'category': 'Experiment', 'comment': ''}, 'RelativeDensity': '', 'GrainSize': '', 'ThermalMeasurement': '', 'ElectricalMeasurement': '', 'MaterialFamily': '', 'Purity': ''}",550,-4.35168540270336e-05,17323,,4.08056967002342e-06,,,,,,,,,,,,,,,,,,,,,,,,,,,,,,,,,,,,,,,,,,,,,,,,,,,,,,,,,,,,,,,,,,,,,,,,,,,,,,,,,,,,,,,,,,,,,
168387,11067,10.1007/s11664-009-0724-4,2009-3-4,['ThermoelectricMaterials'],20807,10h,Fe2VAl0.9Si0.1,,"{'Form': {'category': 'Bulk', 'comment': ''}, 'FabricationProcess': {'category': 'Sintering', 'comment': ''}, 'DataType': {'category': 'Experiment', 'comment': ''}, 'RelativeDensity': '', 'GrainSize': '', 'ThermalMeasurement': '', 'ElectricalMeasurement': '', 'MaterialFamily': '', 'Purity': ''}",600,-3.8119030472696624e-05,17323,,3.909907180812016e-06,,,,,,,,,,,,,,,,,,,,,,,,,,,,,,,,,,,,,,,,,,,,,,,,,,,,,,,,,,,,,,,,,,,,,,,,,,,,,,,,,,,,,,,,,,,,,
168388,11067,10.1007/s11664-009-0724-4,2009-3-4,['ThermoelectricMaterials'],20807,10h,Fe2VAl0.9Si0.1,,"{'Form': {'category': 'Bulk', 'comment': ''}, 'FabricationProcess': {'category': 'Sintering', 'comment': ''}, 'DataType': {'category': 'Experiment', 'comment': ''}, 'RelativeDensity': '', 'GrainSize': '', 'ThermalMeasurement': '', 'ElectricalMeasurement': '', 'MaterialFamily': '', 'Purity': ''}",650,-3.31084017427251e-05,17323,,3.757847998361607e-06,,,,,,,,,,,,,,,,,,,,,,,,,,,,,,,,,,,,,,,,,,,,,,,,,,,,,,,,,,,,,,,,,,,,,,,,,,,,,,,,,,,,,,,,,,,,,
168389,11067,10.1007/s11664-009-0724-4,2009-3-4,['ThermoelectricMaterials'],20807,10h,Fe2VAl0.9Si0.1,,"{'Form': {'category': 'Bulk', 'comment': ''}, 'FabricationProcess': {'category': 'Sintering', 'comment': ''}, 'DataType': {'category': 'Experiment', 'comment': ''}, 'RelativeDensity': '', 'GrainSize': '', 'ThermalMeasurement': '', 'ElectricalMeasurement': '', 'MaterialFamily': '', 'Purity': ''}",700,-2.9026220313750848e-05,17323,,3.622452880041201e-06,,,,,,,,,,,,,,,,,,,,,,,,,,,,,,,,,,,,,,,,,,,,,,,,,,,,,,,,,,,,,,,,,,,,,,,,,,,,,,,,,,,,,,,,,,,,,
168390,11067,10.1007/s11664-009-0724-4,2009-3-4,['ThermoelectricMaterials'],20808,20h,Fe2VAl0.9Si0.1,,"{'Form': {'category': 'Bulk', 'comment': ''}, 'FabricationProcess': {'category': 'Sintering', 'comment': ''}, 'DataType': {'category': 'Experiment', 'comment': ''}, 'RelativeDensity': '', 'GrainSize': '', 'ThermalMeasurement': '', 'ElectricalMeasurement': '', 'MaterialFamily': '', 'Purity': ''}",350,-0.0001164295798444,17323,,3.936616225894118e-06,,,,,,,,,,,,,,,,,,,,,,,,,,,,,,,,,,,,,,,,,,,,,,,,,,,,,,,,,,,,,,,,,,,,,,,,,,,,,,,,,,,,,,,,,,,,,
168391,11067,10.1007/s11664-009-0724-4,2009-3-4,['ThermoelectricMaterials'],20808,20h,Fe2VAl0.9Si0.1,,"{'Form': {'category': 'Bulk', 'comment': ''}, 'FabricationProcess': {'category': 'Sintering', 'comment': ''}, 'DataType': {'category': 'Experiment', 'comment': ''}, 'RelativeDensity': '', 'GrainSize': '', 'ThermalMeasurement': '', 'ElectricalMeasurement': '', 'MaterialFamily': '', 'Purity': ''}",400,-0.0001167629482685,17323,,4.0323368951812295e-06,,,,,,,,,,,,,,,,,,,,,,,,,,,,,,,,,,,,,,,,,,,,,,,,,,,,,,,,,,,,,,,,,,,,,,,,,,,,,,,,,,,,,,,,,,,,,
168392,11067,10.1007/s11664-009-0724-4,2009-3-4,['ThermoelectricMaterials'],20808,20h,Fe2VAl0.9Si0.1,,"{'Form': {'category': 'Bulk', 'comment': ''}, 'FabricationProcess': {'category': 'Sintering', 'comment': ''}, 'DataType': {'category': 'Experiment', 'comment': ''}, 'RelativeDensity': '', 'GrainSize': '', 'ThermalMeasurement': '', 'ElectricalMeasurement': '', 'MaterialFamily': '', 'Purity': ''}",450,-0.0001092920086354,17323,,4.105758432832915e-06,,,,,,,,,,,,,,,,,,,,,,,,,,,,,,,,,,,,,,,,,,,,,,,,,,,,,,,,,,,,,,,,,,,,,,,,,,,,,,,,,,,,,,,,,,,,,
168393,11067,10.1007/s11664-009-0724-4,2009-3-4,['ThermoelectricMaterials'],20808,20h,Fe2VAl0.9Si0.1,,"{'Form': {'category': 'Bulk', 'comment': ''}, 'FabricationProcess': {'category': 'Sintering', 'comment': ''}, 'DataType': {'category': 'Experiment', 'comment': ''}, 'RelativeDensity': '', 'GrainSize': '', 'ThermalMeasurement': '', 'ElectricalMeasurement': '', 'MaterialFamily': '', 'Purity': ''}",500,-9.74138972576573e-05,17323,,4.122820306214903e-06,,,,,,,,,,,,,,,,,,,,,,,,,,,,,,,,,,,,,,,,,,,,,,,,,,,,,,,,,,,,,,,,,,,,,,,,,,,,,,,,,,,,,,,,,,,,,
168394,11067,10.1007/s11664-009-0724-4,2009-3-4,['ThermoelectricMaterials'],20808,20h,Fe2VAl0.9Si0.1,,"{'Form': {'category': 'Bulk', 'comment': ''}, 'FabricationProcess': {'category': 'Sintering', 'comment': ''}, 'DataType': {'category': 'Experiment', 'comment': ''}, 'RelativeDensity': '', 'GrainSize': '', 'ThermalMeasurement': '', 'ElectricalMeasurement': '', 'MaterialFamily': '', 'Purity': ''}",550,-8.400522478758113e-05,17323,,4.064864368017799e-06,,,,,,,,,,,,,,,,,,,,,,,,,,,,,,,,,,,,,,,,,,,,,,,,,,,,,,,,,,,,,,,,,,,,,,,,,,,,,,,,,,,,,,,,,,,,,
168395,11067,10.1007/s11664-009-0724-4,2009-3-4,['ThermoelectricMaterials'],20808,20h,Fe2VAl0.9Si0.1,,"{'Form': {'category': 'Bulk', 'comment': ''}, 'FabricationProcess': {'category': 'Sintering', 'comment': ''}, 'DataType': {'category': 'Experiment', 'comment': ''}, 'RelativeDensity': '', 'GrainSize': '', 'ThermalMeasurement': '', 'ElectricalMeasurement': '', 'MaterialFamily': '', 'Purity': ''}",600,-7.117738588471764e-05,17323,,3.932922990682431e-06,,,,,,,,,,,,,,,,,,,,,,,,,,,,,,,,,,,,,,,,,,,,,,,,,,,,,,,,,,,,,,,,,,,,,,,,,,,,,,,,,,,,,,,,,,,,,
168396,11067,10.1007/s11664-009-0724-4,2009-3-4,['ThermoelectricMaterials'],20808,20h,Fe2VAl0.9Si0.1,,"{'Form': {'category': 'Bulk', 'comment': ''}, 'FabricationProcess': {'category': 'Sintering', 'comment': ''}, 'DataType': {'category': 'Experiment', 'comment': ''}, 'RelativeDensity': '', 'GrainSize': '', 'ThermalMeasurement': '', 'ElectricalMeasurement': '', 'MaterialFamily': '', 'Purity': ''}",650,-6.0031868882182615e-05,17323,,3.7520072008252376e-06,,,,,,,,,,,,,,,,,,,,,,,,,,,,,,,,,,,,,,,,,,,,,,,,,,,,,,,,,,,,,,,,,,,,,,,,,,,,,,,,,,,,,,,,,,,,,
168397,11067,10.1007/s11664-009-0724-4,2009-3-4,['ThermoelectricMaterials'],20808,20h,Fe2VAl0.9Si0.1,,"{'Form': {'category': 'Bulk', 'comment': ''}, 'FabricationProcess': {'category': 'Sintering', 'comment': ''}, 'DataType': {'category': 'Experiment', 'comment': ''}, 'RelativeDensity': '', 'GrainSize': '', 'ThermalMeasurement': '', 'ElectricalMeasurement': '', 'MaterialFamily': '', 'Purity': ''}",700,-5.041556545347668e-05,17323,,3.5753948136636023e-06,,,,,,,,,,,,,,,,,,,,,,,,,,,,,,,,,,,,,,,,,,,,,,,,,,,,,,,,,,,,,,,,,,,,,,,,,,,,,,,,,,,,,,,,,,,,,
168398,11067,10.1007/s11664-009-0724-4,2009-3-4,['ThermoelectricMaterials'],20809,30h,Fe2VAl0.9Si0.1,,"{'Form': {'category': 'Bulk', 'comment': ''}, 'FabricationProcess': {'category': 'Sintering', 'comment': ''}, 'DataType': {'category': 'Experiment', 'comment': ''}, 'RelativeDensity': '', 'GrainSize': '', 'ThermalMeasurement': '', 'ElectricalMeasurement': '', 'MaterialFamily': '', 'Purity': ''}",400,-0.0001120349041019,17323,,3.988235666037154e-06,,,,,,,,,,,,,,,,,,,,,,,,,,,,,,,,,,,,,,,,,,,,,,,,,,,,,,,,,,,,,,,,,,,,,,,,,,,,,,,,,,,,,,,,,,,,,
168399,11067,10.1007/s11664-009-0724-4,2009-3-4,['ThermoelectricMaterials'],20809,30h,Fe2VAl0.9Si0.1,,"{'Form': {'category': 'Bulk', 'comment': ''}, 'FabricationProcess': {'category': 'Sintering', 'comment': ''}, 'DataType': {'category': 'Experiment', 'comment': ''}, 'RelativeDensity': '', 'GrainSize': '', 'ThermalMeasurement': '', 'ElectricalMeasurement': '', 'MaterialFamily': '', 'Purity': ''}",450,-0.0001072187642679,17323,,4.03817903878753e-06,,,,,,,,,,,,,,,,,,,,,,,,,,,,,,,,,,,,,,,,,,,,,,,,,,,,,,,,,,,,,,,,,,,,,,,,,,,,,,,,,,,,,,,,,,,,,
168400,11067,10.1007/s11664-009-0724-4,2009-3-4,['ThermoelectricMaterials'],20809,30h,Fe2VAl0.9Si0.1,,"{'Form': {'category': 'Bulk', 'comment': ''}, 'FabricationProcess': {'category': 'Sintering', 'comment': ''}, 'DataType': {'category': 'Experiment', 'comment': ''}, 'RelativeDensity': '', 'GrainSize': '', 'ThermalMeasurement': '', 'ElectricalMeasurement': '', 'MaterialFamily': '', 'Purity': ''}",500,-9.686077298884605e-05,17323,,4.004437512303136e-06,,,,,,,,,,,,,,,,,,,,,,,,,,,,,,,,,,,,,,,,,,,,,,,,,,,,,,,,,,,,,,,,,,,,,,,,,,,,,,,,,,,,,,,,,,,,,
168401,11067,10.1007/s11664-009-0724-4,2009-3-4,['ThermoelectricMaterials'],20809,30h,Fe2VAl0.9Si0.1,,"{'Form': {'category': 'Bulk', 'comment': ''}, 'FabricationProcess': {'category': 'Sintering', 'comment': ''}, 'DataType': {'category': 'Experiment', 'comment': ''}, 'RelativeDensity': '', 'GrainSize': '', 'ThermalMeasurement': '', 'ElectricalMeasurement': '', 'MaterialFamily': '', 'Purity': ''}",550,-8.44770465696957e-05,17323,,3.9210216067171464e-06,,,,,,,,,,,,,,,,,,,,,,,,,,,,,,,,,,,,,,,,,,,,,,,,,,,,,,,,,,,,,,,,,,,,,,,,,,,,,,,,,,,,,,,,,,,,,
168402,11067,10.1007/s11664-009-0724-4,2009-3-4,['ThermoelectricMaterials'],20809,30h,Fe2VAl0.9Si0.1,,"{'Form': {'category': 'Bulk', 'comment': ''}, 'FabricationProcess': {'category': 'Sintering', 'comment': ''}, 'DataType': {'category': 'Experiment', 'comment': ''}, 'RelativeDensity': '', 'GrainSize': '', 'ThermalMeasurement': '', 'ElectricalMeasurement': '', 'MaterialFamily': '', 'Purity': ''}",600,-7.262638551756384e-05,17323,,3.814449642559235e-06,,,,,,,,,,,,,,,,,,,,,,,,,,,,,,,,,,,,,,,,,,,,,,,,,,,,,,,,,,,,,,,,,,,,,,,,,,,,,,,,,,,,,,,,,,,,,
168403,11067,10.1007/s11664-009-0724-4,2009-3-4,['ThermoelectricMaterials'],20809,30h,Fe2VAl0.9Si0.1,,"{'Form': {'category': 'Bulk', 'comment': ''}, 'FabricationProcess': {'category': 'Sintering', 'comment': ''}, 'DataType': {'category': 'Experiment', 'comment': ''}, 'RelativeDensity': '', 'GrainSize': '', 'ThermalMeasurement': '', 'ElectricalMeasurement': '', 'MaterialFamily': '', 'Purity': ''}",650,-6.260612072498761e-05,17323,,3.7010696784811066e-06,,,,,,,,,,,,,,,,,,,,,,,,,,,,,,,,,,,,,,,,,,,,,,,,,,,,,,,,,,,,,,,,,,,,,,,,,,,,,,,,,,,,,,,,,,,,,
168404,11067,10.1007/s11664-009-0724-4,2009-3-4,['ThermoelectricMaterials'],20809,30h,Fe2VAl0.9Si0.1,,"{'Form': {'category': 'Bulk', 'comment': ''}, 'FabricationProcess': {'category': 'Sintering', 'comment': ''}, 'DataType': {'category': 'Experiment', 'comment': ''}, 'RelativeDensity': '', 'GrainSize': '', 'ThermalMeasurement': '', 'ElectricalMeasurement': '', 'MaterialFamily': '', 'Purity': ''}",700,-5.4147959653613135e-05,17323,,3.584381448982031e-06,,,,,,,,,,,,,,,,,,,,,,,,,,,,,,,,,,,,,,,,,,,,,,,,,,,,,,,,,,,,,,,,,,,,,,,,,,,,,,,,,,,,,,,,,,,,,
168405,11067,10.1007/s11664-009-0724-4,2009-3-4,['ThermoelectricMaterials'],20810,200h_5,Fe2V0.9Ti0.1Al ,,"{'Form': {'category': 'Bulk', 'comment': ''}, 'FabricationProcess': {'category': 'Sintering', 'comment': ''}, 'DataType': {'category': 'Experiment', 'comment': ''}, 'RelativeDensity': '', 'GrainSize': '', 'ThermalMeasurement': '', 'ElectricalMeasurement': '', 'MaterialFamily': '', 'Purity': ''}",350,9.742610960036764e-05,17325,,4.738406662578104e-06,,,,,,,,,,,,,,,,,,,,,,,,,,,,,,,,,,,,,,,,,,,,,,,,,,,,,,,,,,,,,,,,,,,,,,,,,,,,,,,,,,,,,,,,,,,,,
168406,11067,10.1007/s11664-009-0724-4,2009-3-4,['ThermoelectricMaterials'],20810,200h_5,Fe2V0.9Ti0.1Al ,,"{'Form': {'category': 'Bulk', 'comment': ''}, 'FabricationProcess': {'category': 'Sintering', 'comment': ''}, 'DataType': {'category': 'Experiment', 'comment': ''}, 'RelativeDensity': '', 'GrainSize': '', 'ThermalMeasurement': '', 'ElectricalMeasurement': '', 'MaterialFamily': '', 'Purity': ''}",400,9.778003603454076e-05,17325,,4.7502666229724865e-06,,,,,,,,,,,,,,,,,,,,,,,,,,,,,,,,,,,,,,,,,,,,,,,,,,,,,,,,,,,,,,,,,,,,,,,,,,,,,,,,,,,,,,,,,,,,,
168407,11067,10.1007/s11664-009-0724-4,2009-3-4,['ThermoelectricMaterials'],20810,200h_5,Fe2V0.9Ti0.1Al ,,"{'Form': {'category': 'Bulk', 'comment': ''}, 'FabricationProcess': {'category': 'Sintering', 'comment': ''}, 'DataType': {'category': 'Experiment', 'comment': ''}, 'RelativeDensity': '', 'GrainSize': '', 'ThermalMeasurement': '', 'ElectricalMeasurement': '', 'MaterialFamily': '', 'Purity': ''}",450,8.981266730570206e-05,17325,,4.60463956682778e-06,,,,,,,,,,,,,,,,,,,,,,,,,,,,,,,,,,,,,,,,,,,,,,,,,,,,,,,,,,,,,,,,,,,,,,,,,,,,,,,,,,,,,,,,,,,,,
168408,11067,10.1007/s11664-009-0724-4,2009-3-4,['ThermoelectricMaterials'],20810,200h_5,Fe2V0.9Ti0.1Al ,,"{'Form': {'category': 'Bulk', 'comment': ''}, 'FabricationProcess': {'category': 'Sintering', 'comment': ''}, 'DataType': {'category': 'Experiment', 'comment': ''}, 'RelativeDensity': '', 'GrainSize': '', 'ThermalMeasurement': '', 'ElectricalMeasurement': '', 'MaterialFamily': '', 'Purity': ''}",500,7.683134682670589e-05,17325,,4.4208629141516005e-06,,,,,,,,,,,,,,,,,,,,,,,,,,,,,,,,,,,,,,,,,,,,,,,,,,,,,,,,,,,,,,,,,,,,,,,,,,,,,,,,,,,,,,,,,,,,,
168409,11067,10.1007/s11664-009-0724-4,2009-3-4,['ThermoelectricMaterials'],20810,200h_5,Fe2V0.9Ti0.1Al ,,"{'Form': {'category': 'Bulk', 'comment': ''}, 'FabricationProcess': {'category': 'Sintering', 'comment': ''}, 'DataType': {'category': 'Experiment', 'comment': ''}, 'RelativeDensity': '', 'GrainSize': '', 'ThermalMeasurement': '', 'ElectricalMeasurement': '', 'MaterialFamily': '', 'Purity': ''}",550,6.189750351380096e-05,17325,,4.240962046632374e-06,,,,,,,,,,,,,,,,,,,,,,,,,,,,,,,,,,,,,,,,,,,,,,,,,,,,,,,,,,,,,,,,,,,,,,,,,,,,,,,,,,,,,,,,,,,,,
168410,11067,10.1007/s11664-009-0724-4,2009-3-4,['ThermoelectricMaterials'],20810,200h_5,Fe2V0.9Ti0.1Al ,,"{'Form': {'category': 'Bulk', 'comment': ''}, 'FabricationProcess': {'category': 'Sintering', 'comment': ''}, 'DataType': {'category': 'Experiment', 'comment': ''}, 'RelativeDensity': '', 'GrainSize': '', 'ThermalMeasurement': '', 'ElectricalMeasurement': '', 'MaterialFamily': '', 'Purity': ''}",600,4.750488695817246e-05,17325,,4.063349818355379e-06,,,,,,,,,,,,,,,,,,,,,,,,,,,,,,,,,,,,,,,,,,,,,,,,,,,,,,,,,,,,,,,,,,,,,,,,,,,,,,,,,,,,,,,,,,,,,
168411,11067,10.1007/s11664-009-0724-4,2009-3-4,['ThermoelectricMaterials'],20810,200h_5,Fe2V0.9Ti0.1Al ,,"{'Form': {'category': 'Bulk', 'comment': ''}, 'FabricationProcess': {'category': 'Sintering', 'comment': ''}, 'DataType': {'category': 'Experiment', 'comment': ''}, 'RelativeDensity': '', 'GrainSize': '', 'ThermalMeasurement': '', 'ElectricalMeasurement': '', 'MaterialFamily': '', 'Purity': ''}",650,3.525780259748578e-05,17325,,3.876526066518955e-06,,,,,,,,,,,,,,,,,,,,,,,,,,,,,,,,,,,,,,,,,,,,,,,,,,,,,,,,,,,,,,,,,,,,,,,,,,,,,,,,,,,,,,,,,,,,,
168412,11067,10.1007/s11664-009-0724-4,2009-3-4,['ThermoelectricMaterials'],20810,200h_5,Fe2V0.9Ti0.1Al ,,"{'Form': {'category': 'Bulk', 'comment': ''}, 'FabricationProcess': {'category': 'Sintering', 'comment': ''}, 'DataType': {'category': 'Experiment', 'comment': ''}, 'RelativeDensity': '', 'GrainSize': '', 'ThermalMeasurement': '', 'ElectricalMeasurement': '', 'MaterialFamily': '', 'Purity': ''}",700,2.5549346887427727e-05,17325,,3.6927771221502046e-06,,,,,,,,,,,,,,,,,,,,,,,,,,,,,,,,,,,,,,,,,,,,,,,,,,,,,,,,,,,,,,,,,,,,,,,,,,,,,,,,,,,,,,,,,,,,,
168413,11067,10.1007/s11664-009-0724-4,2009-3-4,['ThermoelectricMaterials'],20811,10h_5,Fe2V0.9Ti0.1Al,,"{'Form': {'category': 'Bulk', 'comment': ''}, 'FabricationProcess': {'category': 'Sintering', 'comment': ''}, 'DataType': {'category': 'Experiment', 'comment': ''}, 'RelativeDensity': '', 'GrainSize': '', 'ThermalMeasurement': '', 'ElectricalMeasurement': '', 'MaterialFamily': '', 'Purity': ''}",350,8.204044244643595e-05,17325,,4.255924909405865e-06,,,,,,,,,,,,,,,,,,,,,,,,,,,,,,,,,,,,,,,,,,,,,,,,,,,,,,,,,,,,,,,,,,,,,,,,,,,,,,,,,,,,,,,,,,,,,
168414,11067,10.1007/s11664-009-0724-4,2009-3-4,['ThermoelectricMaterials'],20811,10h_5,Fe2V0.9Ti0.1Al,,"{'Form': {'category': 'Bulk', 'comment': ''}, 'FabricationProcess': {'category': 'Sintering', 'comment': ''}, 'DataType': {'category': 'Experiment', 'comment': ''}, 'RelativeDensity': '', 'GrainSize': '', 'ThermalMeasurement': '', 'ElectricalMeasurement': '', 'MaterialFamily': '', 'Purity': ''}",400,8.197587770914644e-05,17325,,4.155640624772248e-06,,,,,,,,,,,,,,,,,,,,,,,,,,,,,,,,,,,,,,,,,,,,,,,,,,,,,,,,,,,,,,,,,,,,,,,,,,,,,,,,,,,,,,,,,,,,,
