Repository: sajid-m-islam/esnail

File: esnail/x2yz_compounds.csv (part 25 of 26)
26860,15949,10.1103/physrevb.82.104420,2010-9-17,['ThermoelectricMaterials'],2863,x=0,Co2MnSn,,,200,-6.704325895210443e-06,1906,,1.0626692680566503e-06,,,,,,,,,,,,,,,,,,,,,,,,,,,,,,,,,,,,,,,,,,,,,,,,,,,,,,,,,,,,,,,,,,,,,,,,,,,,,,,,,,,,,,,,,,,,,
26861,15949,10.1103/physrevb.82.104420,2010-9-17,['ThermoelectricMaterials'],2863,x=0,Co2MnSn,,,250,-1.0045594560873425e-05,1906,,1.1411070049175664e-06,,,,,,,,,,,,,,,,,,,,,,,,,,,,,,,,,,,,,,,,,,,,,,,,,,,,,,,,,,,,,,,,,,,,,,,,,,,,,,,,,,,,,,,,,,,,,
26862,15949,10.1103/physrevb.82.104420,2010-9-17,['ThermoelectricMaterials'],2863,x=0,Co2MnSn,,,300,-1.5864399451723976e-05,1906,,1.2201952022279977e-06,,,,,,,,,,,,,,,,,,,,,,,,,,,,,,,,,,,,,,,,,,,,,,,,,,,,,,,,,,,,,,,,,,,,,,,,,,,,,,,,,,,,,,,,,,,,,
26863,15949,10.1103/physrevb.82.104420,2010-9-17,['ThermoelectricMaterials'],2863,x=0,Co2MnSn,,,350,-2.474916428048085e-05,1906,,1.3136934622737882e-06,,,,,,,,,,,,,,,,,,,,,,,,,,,,,,,,,,,,,,,,,,,,,,,,,,,,,,,,,,,,,,,,,,,,,,,,,,,,,,,,,,,,,,,,,,,,,
316568,32107,10.1063/1.5034390,2018-7-21,['ThermoelectricMaterials'],43584,Fe2V1.05Al0.95_Arc-melted,Fe2V1.05Al0.95,{},"{'LaserFlash': '', 'Form': {'category': 'Bulk', 'comment': ''}, 'FabricationProcess': '', 'DataType': {'category': 'Experiment', 'comment': ''}, 'laser flash and different thermal analyzer': '', 'RelativeDensity': '', 'GrainSize': '', 'Other': '', 'ThermalMeasurement': '', 'ElectricalMeasurement': '', 'Differential thermal analyzer': '', 'DifferentialThermalAnalyzer': '', 'MaterialFamily': '', 'Purity': ''}",250,-0.000107834930434,33870,,2.37618396800588e-06,,,,,,,,,,,,,,,,,,,,,,,,,,,,,,,,,,,,,,,,,,,,,,,,,,,,,,,,,,,,,,,,,,,,,,,,,,,,,,,,,,,,,,,,,,,,,
316569,32107,10.1063/1.5034390,2018-7-21,['ThermoelectricMaterials'],43584,Fe2V1.05Al0.95_Arc-melted,Fe2V1.05Al0.95,{},"{'LaserFlash': '', 'Form': {'category': 'Bulk', 'comment': ''}, 'FabricationProcess': '', 'DataType': {'category': 'Experiment', 'comment': ''}, 'laser flash and different thermal analyzer': '', 'RelativeDensity': '', 'GrainSize': '', 'Other': '', 'ThermalMeasurement': '', 'ElectricalMeasurement': '', 'Differential thermal analyzer': '', 'DifferentialThermalAnalyzer': '', 'MaterialFamily': '', 'Purity': ''}",300,-0.0001186435802643,33870,,2.792674842308687e-06,,,,,,,,,,,,,,,,,,,,,,,,,,,,,,,,,,,,,,,,,,,,,,,,,,,,,,,,,,,,,,,,,,,,,,,,,,,,,,,,,,,,,,,,,,,,,
316570,32107,10.1063/1.5034390,2018-7-21,['ThermoelectricMaterials'],43584,Fe2V1.05Al0.95_Arc-melted,Fe2V1.05Al0.95,{},"{'LaserFlash': '', 'Form': {'category': 'Bulk', 'comment': ''}, 'FabricationProcess': '', 'DataType': {'category': 'Experiment', 'comment': ''}, 'laser flash and different thermal analyzer': '', 'RelativeDensity': '', 'GrainSize': '', 'Other': '', 'ThermalMeasurement': '', 'ElectricalMeasurement': '', 'Differential thermal analyzer': '', 'DifferentialThermalAnalyzer': '', 'MaterialFamily': '', 'Purity': ''}",350,-0.000125184735909,33870,15.215018867212692,3.1587955153083684e-06,,0.1615387115814717,,,,,,,,,,,,,,,,,,,,,,,,,,,,,,,,,,,,,,,,,,,,,,,,,,,,,,,,,,,,,,,,,,,,,,,,,,,,,,,,,,,,,,,,,,,
316571,32107,10.1063/1.5034390,2018-7-21,['ThermoelectricMaterials'],43584,Fe2V1.05Al0.95_Arc-melted,Fe2V1.05Al0.95,{},"{'LaserFlash': '', 'Form': {'category': 'Bulk', 'comment': ''}, 'FabricationProcess': '', 'DataType': {'category': 'Experiment', 'comment': ''}, 'laser flash and different thermal analyzer': '', 'RelativeDensity': '', 'GrainSize': '', 'Other': '', 'ThermalMeasurement': '', 'ElectricalMeasurement': '', 'Differential thermal analyzer': '', 'DifferentialThermalAnalyzer': '', 'MaterialFamily': '', 'Purity': ''}",400,-0.0001275811383913,33870,14.908799672333458,3.4528336656168177e-06,,0.1790959695097735,,,,,,,,,,,,,,,,,,,,,,,,,,,,,,,,,,,,,,,,,,,,,,,,,,,,,,,,,,,,,,,,,,,,,,,,,,,,,,,,,,,,,,,,,,,
316572,32107,10.1063/1.5034390,2018-7-21,['ThermoelectricMaterials'],43584,Fe2V1.05Al0.95_Arc-melted,Fe2V1.05Al0.95,{},"{'LaserFlash': '', 'Form': {'category': 'Bulk', 'comment': ''}, 'FabricationProcess': '', 'DataType': {'category': 'Experiment', 'comment': ''}, 'laser flash and different thermal analyzer': '', 'RelativeDensity': '', 'GrainSize': '', 'Other': '', 'ThermalMeasurement': '', 'ElectricalMeasurement': '', 'Differential thermal analyzer': '', 'DifferentialThermalAnalyzer': '', 'MaterialFamily': '', 'Purity': ''}",450,-0.0001260413721475,33870,14.820247583022471,3.663145269271764e-06,,0.1696642349057393,,,,,,,,,,,,,,,,,,,,,,,,,,,,,,,,,,,,,,,,,,,,,,,,,,,,,,,,,,,,,,,,,,,,,,,,,,,,,,,,,,,,,,,,,,,
316573,32107,10.1063/1.5034390,2018-7-21,['ThermoelectricMaterials'],43584,Fe2V1.05Al0.95_Arc-melted,Fe2V1.05Al0.95,{},"{'LaserFlash': '', 'Form': {'category': 'Bulk', 'comment': ''}, 'FabricationProcess': '', 'DataType': {'category': 'Experiment', 'comment': ''}, 'laser flash and different thermal analyzer': '', 'RelativeDensity': '', 'GrainSize': '', 'Other': '', 'ThermalMeasurement': '', 'ElectricalMeasurement': '', 'Differential thermal analyzer': '', 'DifferentialThermalAnalyzer': '', 'MaterialFamily': '', 'Purity': ''}",500,-0.0001207628814486,33870,14.91151017215084,3.786735109339957e-06,,0.1456142039305779,,,,,,,,,,,,,,,,,,,,,,,,,,,,,,,,,,,,,,,,,,,,,,,,,,,,,,,,,,,,,,,,,,,,,,,,,,,,,,,,,,,,,,,,,,,
316574,32107,10.1063/1.5034390,2018-7-21,['ThermoelectricMaterials'],43584,Fe2V1.05Al0.95_Arc-melted,Fe2V1.05Al0.95,{},"{'LaserFlash': '', 'Form': {'category': 'Bulk', 'comment': ''}, 'FabricationProcess': '', 'DataType': {'category': 'Experiment', 'comment': ''}, 'laser flash and different thermal analyzer': '', 'RelativeDensity': '', 'GrainSize': '', 'Other': '', 'ThermalMeasurement': '', 'ElectricalMeasurement': '', 'Differential thermal analyzer': '', 'DifferentialThermalAnalyzer': '', 'MaterialFamily': '', 'Purity': ''}",550,-0.0001118349868234,33870,15.14235334295424,3.82783728552031e-06,,0.1218195918992433,,,,,,,,,,,,,,,,,,,,,,,,,,,,,,,,,,,,,,,,,,,,,,,,,,,,,,,,,,,,,,,,,,,,,,,,,,,,,,,,,,,,,,,,,,,
316575,32107,10.1063/1.5034390,2018-7-21,['ThermoelectricMaterials'],43584,Fe2V1.05Al0.95_Arc-melted,Fe2V1.05Al0.95,{},"{'LaserFlash': '', 'Form': {'category': 'Bulk', 'comment': ''}, 'FabricationProcess': '', 'DataType': {'category': 'Experiment', 'comment': ''}, 'laser flash and different thermal analyzer': '', 'RelativeDensity': '', 'GrainSize': '', 'Other': '', 'ThermalMeasurement': '', 'ElectricalMeasurement': '', 'Differential thermal analyzer': '', 'DifferentialThermalAnalyzer': '', 'MaterialFamily': '', 'Purity': ''}",600,-9.914190148081516e-05,33870,15.470899054552966,3.7964957237470943e-06,,0.1069213878657895,,,,,,,,,,,,,,,,,,,,,,,,,,,,,,,,,,,,,,,,,,,,,,,,,,,,,,,,,,,,,,,,,,,,,,,,,,,,,,,,,,,,,,,,,,,
316576,32107,10.1063/1.5034390,2018-7-21,['ThermoelectricMaterials'],43584,Fe2V1.05Al0.95_Arc-melted,Fe2V1.05Al0.95,{},"{'LaserFlash': '', 'Form': {'category': 'Bulk', 'comment': ''}, 'FabricationProcess': '', 'DataType': {'category': 'Experiment', 'comment': ''}, 'laser flash and different thermal analyzer': '', 'RelativeDensity': '', 'GrainSize': '', 'Other': '', 'ThermalMeasurement': '', 'ElectricalMeasurement': '', 'Differential thermal analyzer': '', 'DifferentialThermalAnalyzer': '', 'MaterialFamily': '', 'Purity': ''}",650,-8.226574773200213e-05,33870,15.854363047471969,3.7071446857930992e-06,,0.0945921092088197,,,,,,,,,,,,,,,,,,,,,,,,,,,,,,,,,,,,,,,,,,,,,,,,,,,,,,,,,,,,,,,,,,,,,,,,,,,,,,,,,,,,,,,,,,,
316584,32107,10.1063/1.5034390,2018-7-21,['ThermoelectricMaterials'],43589,Fe2VTa0.05Al0.95_Annealed,Fe2VTa0.05Al0.95,{},"{'LaserFlash': '', 'Form': {'category': 'Bulk', 'comment': ''}, 'FabricationProcess': '', 'DataType': {'category': 'Experiment', 'comment': ''}, 'laser flash and different thermal analyzer': '', 'RelativeDensity': '', 'GrainSize': '', 'Other': '', 'ThermalMeasurement': '', 'ElectricalMeasurement': '', 'Differential thermal analyzer': '', 'DifferentialThermalAnalyzer': '', 'MaterialFamily': '', 'Purity': ''}",150,-9.228834792042974e-05,33871,,2.7309342664355862e-06,,,,,,,,,,,,,,,,,,,,,,,,,,,,,,,,,,,,,,,,,,,,,,,,,,,,,,,,,,,,,,,,,,,,,,,,,,,,,,,,,,,,,,,,,,,,,
316585,32107,10.1063/1.5034390,2018-7-21,['ThermoelectricMaterials'],43589,Fe2VTa0.05Al0.95_Annealed,Fe2VTa0.05Al0.95,{},"{'LaserFlash': '', 'Form': {'category': 'Bulk', 'comment': ''}, 'FabricationProcess': '', 'DataType': {'category': 'Experiment', 'comment': ''}, 'laser flash and different thermal analyzer': '', 'RelativeDensity': '', 'GrainSize': '', 'Other': '', 'ThermalMeasurement': '', 'ElectricalMeasurement': '', 'Differential thermal analyzer': '', 'DifferentialThermalAnalyzer': '', 'MaterialFamily': '', 'Purity': ''}",200,-0.0001109618318263,33871,,3.2280227737265143e-06,,,,,,,,,,,,,,,,,,,,,,,,,,,,,,,,,,,,,,,,,,,,,,,,,,,,,,,,,,,,,,,,,,,,,,,,,,,,,,,,,,,,,,,,,,,,,
316586,32107,10.1063/1.5034390,2018-7-21,['ThermoelectricMaterials'],43589,Fe2VTa0.05Al0.95_Annealed,Fe2VTa0.05Al0.95,{},"{'LaserFlash': '', 'Form': {'category': 'Bulk', 'comment': ''}, 'FabricationProcess': '', 'DataType': {'category': 'Experiment', 'comment': ''}, 'laser flash and different thermal analyzer': '', 'RelativeDensity': '', 'GrainSize': '', 'Other': '', 'ThermalMeasurement': '', 'ElectricalMeasurement': '', 'Differential thermal analyzer': '', 'DifferentialThermalAnalyzer': '', 'MaterialFamily': '', 'Purity': ''}",250,-0.0001243299759164,33871,,3.687041194570292e-06,,,,,,,,,,,,,,,,,,,,,,,,,,,,,,,,,,,,,,,,,,,,,,,,,,,,,,,,,,,,,,,,,,,,,,,,,,,,,,,,,,,,,,,,,,,,,
316587,32107,10.1063/1.5034390,2018-7-21,['ThermoelectricMaterials'],43589,Fe2VTa0.05Al0.95_Annealed,Fe2VTa0.05Al0.95,{},"{'LaserFlash': '', 'Form': {'category': 'Bulk', 'comment': ''}, 'FabricationProcess': '', 'DataType': {'category': 'Experiment', 'comment': ''}, 'laser flash and different thermal analyzer': '', 'RelativeDensity': '', 'GrainSize': '', 'Other': '', 'ThermalMeasurement': '', 'ElectricalMeasurement': '', 'Differential thermal analyzer': '', 'DifferentialThermalAnalyzer': '', 'MaterialFamily': '', 'Purity': ''}",300,-0.0001327577314196,33876,5.193674459011298,4.042971029341452e-06,,0.2462657219747321,,,,,,,,,,,,,,,,,,,,,,,,,,,,,,,,,,,,,,,,,,,,,,,,,,,,,,,,,,,,,,,,,,,,,,,,,,,,,,,,,,,,,,,,,,,
316588,32107,10.1063/1.5034390,2018-7-21,['ThermoelectricMaterials'],43589,Fe2VTa0.05Al0.95_Annealed,Fe2VTa0.05Al0.95,{},"{'LaserFlash': '', 'Form': {'category': 'Bulk', 'comment': ''}, 'FabricationProcess': '', 'DataType': {'category': 'Experiment', 'comment': ''}, 'laser flash and different thermal analyzer': '', 'RelativeDensity': '', 'GrainSize': '', 'Other': '', 'ThermalMeasurement': '', 'ElectricalMeasurement': '', 'Differential thermal analyzer': '', 'DifferentialThermalAnalyzer': '', 'MaterialFamily': '', 'Purity': ''}",350,-0.0001367342761745,33876,5.8219299050560664,4.26172846645411e-06,,0.2591581365076885,,,,,,,,,,,,,,,,,,,,,,,,,,,,,,,,,,,,,,,,,,,,,,,,,,,,,,,,,,,,,,,,,,,,,,,,,,,,,,,,,,,,,,,,,,,
316589,32107,10.1063/1.5034390,2018-7-21,['ThermoelectricMaterials'],43589,Fe2VTa0.05Al0.95_Annealed,Fe2VTa0.05Al0.95,{},"{'LaserFlash': '', 'Form': {'category': 'Bulk', 'comment': ''}, 'FabricationProcess': '', 'DataType': {'category': 'Experiment', 'comment': ''}, 'laser flash and different thermal analyzer': '', 'RelativeDensity': '', 'GrainSize': '', 'Other': '', 'ThermalMeasurement': '', 'ElectricalMeasurement': '', 'Differential thermal analyzer': '', 'DifferentialThermalAnalyzer': '', 'MaterialFamily': '', 'Purity': ''}",400,-0.0001368408139209,33876,6.167596239161952,4.33486493703606e-06,,0.2749193046599613,,,,,,,,,,,,,,,,,,,,,,,,,,,,,,,,,,,,,,,,,,,,,,,,,,,,,,,,,,,,,,,,,,,,,,,,,,,,,,,,,,,,,,,,,,,
316590,32107,10.1063/1.5034390,2018-7-21,['ThermoelectricMaterials'],43589,Fe2VTa0.05Al0.95_Annealed,Fe2VTa0.05Al0.95,{},"{'LaserFlash': '', 'Form': {'category': 'Bulk', 'comment': ''}, 'FabricationProcess': '', 'DataType': {'category': 'Experiment', 'comment': ''}, 'laser flash and different thermal analyzer': '', 'RelativeDensity': '', 'GrainSize': '', 'Other': '', 'ThermalMeasurement': '', 'ElectricalMeasurement': '', 'Differential thermal analyzer': '', 'DifferentialThermalAnalyzer': '', 'MaterialFamily': '', 'Purity': ''}",450,-0.0001337183735905,33876,6.453858702459115,4.274267669602869e-06,,0.2892552488619587,,,,,,,,,,,,,,,,,,,,,,,,,,,,,,,,,,,,,,,,,,,,,,,,,,,,,,,,,,,,,,,,,,,,,,,,,,,,,,,,,,,,,,,,,,,
316591,32107,10.1063/1.5034390,2018-7-21,['ThermoelectricMaterials'],43589,Fe2VTa0.05Al0.95_Annealed,Fe2VTa0.05Al0.95,{},"{'LaserFlash': '', 'Form': {'category': 'Bulk', 'comment': ''}, 'FabricationProcess': '', 'DataType': {'category': 'Experiment', 'comment': ''}, 'laser flash and different thermal analyzer': '', 'RelativeDensity': '', 'GrainSize': '', 'Other': '', 'ThermalMeasurement': '', 'ElectricalMeasurement': '', 'Differential thermal analyzer': '', 'DifferentialThermalAnalyzer': '', 'MaterialFamily': '', 'Purity': ''}",500,-0.0001280356085988,33876,6.790424938743001,4.106860244731986e-06,,0.2971737161277342,,,,,,,,,,,,,,,,,,,,,,,,,,,,,,,,,,,,,,,,,,,,,,,,,,,,,,,,,,,,,,,,,,,,,,,,,,,,,,,,,,,,,,,,,,,
316592,32107,10.1063/1.5034390,2018-7-21,['ThermoelectricMaterials'],43589,Fe2VTa0.05Al0.95_Annealed,Fe2VTa0.05Al0.95,{},"{'LaserFlash': '', 'Form': {'category': 'Bulk', 'comment': ''}, 'FabricationProcess': '', 'DataType': {'category': 'Experiment', 'comment': ''}, 'laser flash and different thermal analyzer': '', 'RelativeDensity': '', 'GrainSize': '', 'Other': '', 'ThermalMeasurement': '', 'ElectricalMeasurement': '', 'Differential thermal analyzer': '', 'DifferentialThermalAnalyzer': '', 'MaterialFamily': '', 'Purity': ''}",550,-0.0001204565961361,33876,7.204184641932741,3.869303149736814e-06,,0.2943912188122786,,,,,,,,,,,,,,,,,,,,,,,,,,,,,,,,,,,,,,,,,,,,,,,,,,,,,,,,,,,,,,,,,,,,,,,,,,,,,,,,,,,,,,,,,,,
316593,32107,10.1063/1.5034390,2018-7-21,['ThermoelectricMaterials'],43589,Fe2VTa0.05Al0.95_Annealed,Fe2VTa0.05Al0.95,{},"{'LaserFlash': '', 'Form': {'category': 'Bulk', 'comment': ''}, 'FabricationProcess': '', 'DataType': {'category': 'Experiment', 'comment': ''}, 'laser flash and different thermal analyzer': '', 'RelativeDensity': '', 'GrainSize': '', 'Other': '', 'ThermalMeasurement': '', 'ElectricalMeasurement': '', 'Differential thermal analyzer': '', 'DifferentialThermalAnalyzer': '', 'MaterialFamily': '', 'Purity': ''}",600,-0.0001116086364586,33876,7.669869203529579,3.6026943333408375e-06,,0.2787400753688015,,,,,,,,,,,,,,,,,,,,,,,,,,,,,,,,,,,,,,,,,,,,,,,,,,,,,,,,,,,,,,,,,,,,,,,,,,,,,,,,,,,,,,,,,,,
316594,32107,10.1063/1.5034390,2018-7-21,['ThermoelectricMaterials'],43589,Fe2VTa0.05Al0.95_Annealed,Fe2VTa0.05Al0.95,{},"{'LaserFlash': '', 'Form': {'category': 'Bulk', 'comment': ''}, 'FabricationProcess': '', 'DataType': {'category': 'Experiment', 'comment': ''}, 'laser flash and different thermal analyzer': '', 'RelativeDensity': '', 'GrainSize': '', 'Other': '', 'ThermalMeasurement': '', 'ElectricalMeasurement': '', 'Differential thermal analyzer': '', 'DifferentialThermalAnalyzer': '', 'MaterialFamily': '', 'Purity': ''}",650,-0.0001020500521799,33876,8.14071136007555,3.347269760351688e-06,,0.25157545110604,,,,,,,,,,,,,,,,,,,,,,,,,,,,,,,,,,,,,,,,,,,,,,,,,,,,,,,,,,,,,,,,,,,,,,,,,,,,,,,,,,,,,,,,,,,
316603,32107,10.1063/1.5034390,2018-7-21,['ThermoelectricMaterials'],43590,Fe2VTa0.05Al0.95_Arc-melted,Fe2VTa0.05Al0.95,{},"{'LaserFlash': '', 'Form': {'category': 'Bulk', 'comment': ''}, 'FabricationProcess': '', 'DataType': {'category': 'Experiment', 'comment': ''}, 'laser flash and different thermal analyzer': '', 'RelativeDensity': '', 'GrainSize': '', 'Other': '', 'ThermalMeasurement': '', 'ElectricalMeasurement': '', 'Differential thermal analyzer': '', 'DifferentialThermalAnalyzer': '', 'MaterialFamily': '', 'Purity': ''}",150,-6.039608331154256e-05,33871,,1.8953855333684875e-06,,,,,,,,,,,,,,,,,,,,,,,,,,,,,,,,,,,,,,,,,,,,,,,,,,,,,,,,,,,,,,,,,,,,,,,,,,,,,,,,,,,,,,,,,,,,,
316604,32107,10.1063/1.5034390,2018-7-21,['ThermoelectricMaterials'],43590,Fe2VTa0.05Al0.95_Arc-melted,Fe2VTa0.05Al0.95,{},"{'LaserFlash': '', 'Form': {'category': 'Bulk', 'comment': ''}, 'FabricationProcess': '', 'DataType': {'category': 'Experiment', 'comment': ''}, 'laser flash and different thermal analyzer': '', 'RelativeDensity': '', 'GrainSize': '', 'Other': '', 'ThermalMeasurement': '', 'ElectricalMeasurement': '', 'Differential thermal analyzer': '', 'DifferentialThermalAnalyzer': '', 'MaterialFamily': '', 'Purity': ''}",200,-8.853082120335024e-05,33871,,2.3105510008916704e-06,,,,,,,,,,,,,,,,,,,,,,,,,,,,,,,,,,,,,,,,,,,,,,,,,,,,,,,,,,,,,,,,,,,,,,,,,,,,,,,,,,,,,,,,,,,,,
316605,32107,10.1063/1.5034390,2018-7-21,['ThermoelectricMaterials'],43590,Fe2VTa0.05Al0.95_Arc-melted,Fe2VTa0.05Al0.95,{},"{'LaserFlash': '', 'Form': {'category': 'Bulk', 'comment': ''}, 'FabricationProcess': '', 'DataType': {'category': 'Experiment', 'comment': ''}, 'laser flash and different thermal analyzer': '', 'RelativeDensity': '', 'GrainSize': '', 'Other': '', 'ThermalMeasurement': '', 'ElectricalMeasurement': '', 'Differential thermal analyzer': '', 'DifferentialThermalAnalyzer': '', 'MaterialFamily': '', 'Purity': ''}",250,-0.0001090859786837,33871,,2.7397589299572777e-06,,,,,,,,,,,,,,,,,,,,,,,,,,,,,,,,,,,,,,,,,,,,,,,,,,,,,,,,,,,,,,,,,,,,,,,,,,,,,,,,,,,,,,,,,,,,,
316606,32107,10.1063/1.5034390,2018-7-21,['ThermoelectricMaterials'],43590,Fe2VTa0.05Al0.95_Arc-melted,Fe2VTa0.05Al0.95,{},"{'LaserFlash': '', 'Form': {'category': 'Bulk', 'comment': ''}, 'FabricationProcess': '', 'DataType': {'category': 'Experiment', 'comment': ''}, 'laser flash and different thermal analyzer': '', 'RelativeDensity': '', 'GrainSize': '', 'Other': '', 'ThermalMeasurement': '', 'ElectricalMeasurement': '', 'Differential thermal analyzer': '', 'DifferentialThermalAnalyzer': '', 'MaterialFamily': '', 'Purity': ''}",300,-0.0001227695855712,33876,,3.1382834122198907e-06,,0.176978777605635,,,,,,,,,,,,,,,,,,,,,,,,,,,,,,,,,,,,,,,,,,,,,,,,,,,,,,,,,,,,,,,,,,,,,,,,,,,,,,,,,,,,,,,,,,,
316607,32107,10.1063/1.5034390,2018-7-21,['ThermoelectricMaterials'],43590,Fe2VTa0.05Al0.95_Arc-melted,Fe2VTa0.05Al0.95,{},"{'LaserFlash': '', 'Form': {'category': 'Bulk', 'comment': ''}, 'FabricationProcess': '', 'DataType': {'category': 'Experiment', 'comment': ''}, 'laser flash and different thermal analyzer': '', 'RelativeDensity': '', 'GrainSize': '', 'Other': '', 'ThermalMeasurement': '', 'ElectricalMeasurement': '', 'Differential thermal analyzer': '', 'DifferentialThermalAnalyzer': '', 'MaterialFamily': '', 'Purity': ''}",350,-0.0001303258443943,33876,10.762614837562904,3.4753610803343972e-06,,0.2047017822451126,,,,,,,,,,,,,,,,,,,,,,,,,,,,,,,,,,,,,,,,,,,,,,,,,,,,,,,,,,,,,,,,,,,,,,,,,,,,,,,,,,,,,,,,,,,
316608,32107,10.1063/1.5034390,2018-7-21,['ThermoelectricMaterials'],43590,Fe2VTa0.05Al0.95_Arc-melted,Fe2VTa0.05Al0.95,{},"{'LaserFlash': '', 'Form': {'category': 'Bulk', 'comment': ''}, 'FabricationProcess': '', 'DataType': {'category': 'Experiment', 'comment': ''}, 'laser flash and different thermal analyzer': '', 'RelativeDensity': '', 'GrainSize': '', 'Other': '', 'ThermalMeasurement': '', 'ElectricalMeasurement': '', 'Differential thermal analyzer': '', 'DifferentialThermalAnalyzer': '', 'MaterialFamily': '', 'Purity': ''}",400,-0.0001325240095774,33876,11.293756080879314,3.7324586599397033e-06,,0.2217728679513966,,,,,,,,,,,,,,,,,,,,,,,,,,,,,,,,,,,,,,,,,,,,,,,,,,,,,,,,,,,,,,,,,,,,,,,,,,,,,,,,,,,,,,,,,,,
316609,32107,10.1063/1.5034390,2018-7-21,['ThermoelectricMaterials'],43590,Fe2VTa0.05Al0.95_Arc-melted,Fe2VTa0.05Al0.95,{},"{'LaserFlash': '', 'Form': {'category': 'Bulk', 'comment': ''}, 'FabricationProcess': '', 'DataType': {'category': 'Experiment', 'comment': ''}, 'laser flash and different thermal analyzer': '', 'RelativeDensity': '', 'GrainSize': '', 'Other': '', 'ThermalMeasurement': '', 'ElectricalMeasurement': '', 'Differential thermal analyzer': '', 'DifferentialThermalAnalyzer': '', 'MaterialFamily': '', 'Purity': ''}",450,-0.0001301472666265,33876,11.97784983187852,3.901540521642453e-06,,0.221778737994606,,,,,,,,,,,,,,,,,,,,,,,,,,,,,,,,,,,,,,,,,,,,,,,,,,,,,,,,,,,,,,,,,,,,,,,,,,,,,,,,,,,,,,,,,,,
316610,32107,10.1063/1.5034390,2018-7-21,['ThermoelectricMaterials'],43590,Fe2VTa0.05Al0.95_Arc-melted,Fe2VTa0.05Al0.95,{},"{'LaserFlash': '', 'Form': {'category': 'Bulk', 'comment': ''}, 'FabricationProcess': '', 'DataType': {'category': 'Experiment', 'comment': ''}, 'laser flash and different thermal analyzer': '', 'RelativeDensity': '', 'GrainSize': '', 'Other': '', 'ThermalMeasurement': '', 'ElectricalMeasurement': '', 'Differential thermal analyzer': '', 'DifferentialThermalAnalyzer': '', 'MaterialFamily': '', 'Purity': ''}",500,-0.0001239816113156,33876,12.76917178576078,3.983336233000739e-06,,0.2025629908434263,,,,,,,,,,,,,,,,,,,,,,,,,,,,,,,,,,,,,,,,,,,,,,,,,,,,,,,,,,,,,,,,,,,,,,,,,,,,,,,,,,,,,,,,,,,
316611,32107,10.1063/1.5034390,2018-7-21,['ThermoelectricMaterials'],43590,Fe2VTa0.05Al0.95_Arc-melted,Fe2VTa0.05Al0.95,{},"{'LaserFlash': '', 'Form': {'category': 'Bulk', 'comment': ''}, 'FabricationProcess': '', 'DataType': {'category': 'Experiment', 'comment': ''}, 'laser flash and different thermal analyzer': '', 'RelativeDensity': '', 'GrainSize': '', 'Other': '', 'ThermalMeasurement': '', 'ElectricalMeasurement': '', 'Differential thermal analyzer': '', 'DifferentialThermalAnalyzer': '', 'MaterialFamily': '', 'Purity': ''}",550,-0.0001148047288718,33876,13.621369748115528,3.985608110507825e-06,,0.1674179952932473,,,,,,,,,,,,,,,,,,,,,,,,,,,,,,,,,,,,,,,,,,,,,,,,,,,,,,,,,,,,,,,,,,,,,,,,,,,,,,,,,,,,,,,,,,,
316612,32107,10.1063/1.5034390,2018-7-21,['ThermoelectricMaterials'],43590,Fe2VTa0.05Al0.95_Arc-melted,Fe2VTa0.05Al0.95,{},"{'LaserFlash': '', 'Form': {'category': 'Bulk', 'comment': ''}, 'FabricationProcess': '', 'DataType': {'category': 'Experiment', 'comment': ''}, 'laser flash and different thermal analyzer': '', 'RelativeDensity': '', 'GrainSize': '', 'Other': '', 'ThermalMeasurement': '', 'ElectricalMeasurement': '', 'Differential thermal analyzer': '', 'DifferentialThermalAnalyzer': '', 'MaterialFamily': '', 'Purity': ''}",600,-0.0001033748731622,33876,14.487813395102052,3.921418771575854e-06,,0.1262767655943032,,,,,,,,,,,,,,,,,,,,,,,,,,,,,,,,,,,,,,,,,,,,,,,,,,,,,,,,,,,,,,,,,,,,,,,,,,,,,,,,,,,,,,,,,,,
316613,32107,10.1063/1.5034390,2018-7-21,['ThermoelectricMaterials'],43590,Fe2VTa0.05Al0.95_Arc-melted,Fe2VTa0.05Al0.95,{},"{'LaserFlash': '', 'Form': {'category': 'Bulk', 'comment': ''}, 'FabricationProcess': '', 'DataType': {'category': 'Experiment', 'comment': ''}, 'laser flash and different thermal analyzer': '', 'RelativeDensity': '', 'GrainSize': '', 'Other': '', 'ThermalMeasurement': '', 'ElectricalMeasurement': '', 'Differential thermal analyzer': '', 'DifferentialThermalAnalyzer': '', 'MaterialFamily': '', 'Purity': ''}",650,-9.041974587910288e-05,33876,15.321944033630132,3.8073986865195872e-06,,0.09690483657981,,,,,,,,,,,,,,,,,,,,,,,,,,,,,,,,,,,,,,,,,,,,,,,,,,,,,,,,,,,,,,,,,,,,,,,,,,,,,,,,,,,,,,,,,,,
316621,32107,10.1063/1.5034390,2018-7-21,['ThermoelectricMaterials'],43587,Fe2VTa0.05Al0.95_HPT-deformed,Fe2VTa0.05Al0.95,{},"{'LaserFlash': '', 'Form': {'category': 'Bulk', 'comment': ''}, 'FabricationProcess': '', 'DataType': {'category': 'Experiment', 'comment': ''}, 'laser flash and different thermal analyzer': '', 'RelativeDensity': '', 'GrainSize': '', 'Other': '', 'ThermalMeasurement': '', 'ElectricalMeasurement': '', 'Differential thermal analyzer': '', 'DifferentialThermalAnalyzer': '', 'MaterialFamily': '', 'Purity': ''}",150,-3.532676470097849e-05,33871,,3.4814853028514493e-06,,,,,,,,,,,,,,,,,,,,,,,,,,,,,,,,,,,,,,,,,,,,,,,,,,,,,,,,,,,,,,,,,,,,,,,,,,,,,,,,,,,,,,,,,,,,,
316622,32107,10.1063/1.5034390,2018-7-21,['ThermoelectricMaterials'],43587,Fe2VTa0.05Al0.95_HPT-deformed,Fe2VTa0.05Al0.95,{},"{'LaserFlash': '', 'Form': {'category': 'Bulk', 'comment': ''}, 'FabricationProcess': '', 'DataType': {'category': 'Experiment', 'comment': ''}, 'laser flash and different thermal analyzer': '', 'RelativeDensity': '', 'GrainSize': '', 'Other': '', 'ThermalMeasurement': '', 'ElectricalMeasurement': '', 'Differential thermal analyzer': '', 'DifferentialThermalAnalyzer': '', 'MaterialFamily': '', 'Purity': ''}",200,-4.1711480180498114e-05,33871,,3.411788068015909e-06,,,,,,,,,,,,,,,,,,,,,,,,,,,,,,,,,,,,,,,,,,,,,,,,,,,,,,,,,,,,,,,,,,,,,,,,,,,,,,,,,,,,,,,,,,,,,
316623,32107,10.1063/1.5034390,2018-7-21,['ThermoelectricMaterials'],43587,Fe2VTa0.05Al0.95_HPT-deformed,Fe2VTa0.05Al0.95,{},"{'LaserFlash': '', 'Form': {'category': 'Bulk', 'comment': ''}, 'FabricationProcess': '', 'DataType': {'category': 'Experiment', 'comment': ''}, 'laser flash and different thermal analyzer': '', 'RelativeDensity': '', 'GrainSize': '', 'Other': '', 'ThermalMeasurement': '', 'ElectricalMeasurement': '', 'Differential thermal analyzer': '', 'DifferentialThermalAnalyzer': '', 'MaterialFamily': '', 'Purity': ''}",250,-4.5572901609596305e-05,33871,,3.297378367603434e-06,,,,,,,,,,,,,,,,,,,,,,,,,,,,,,,,,,,,,,,,,,,,,,,,,,,,,,,,,,,,,,,,,,,,,,,,,,,,,,,,,,,,,,,,,,,,,
316624,32107,10.1063/1.5034390,2018-7-21,['ThermoelectricMaterials'],43587,Fe2VTa0.05Al0.95_HPT-deformed,Fe2VTa0.05Al0.95,{},"{'LaserFlash': '', 'Form': {'category': 'Bulk', 'comment': ''}, 'FabricationProcess': '', 'DataType': {'category': 'Experiment', 'comment': ''}, 'laser flash and different thermal analyzer': '', 'RelativeDensity': '', 'GrainSize': '', 'Other': '', 'ThermalMeasurement': '', 'ElectricalMeasurement': '', 'Differential thermal analyzer': '', 'DifferentialThermalAnalyzer': '', 'MaterialFamily': '', 'Purity': ''}",300,-4.6951923917182925e-05,33871,4.514435644778832,3.2059128050526315e-06,,,,,,,,,,,,,,,,,,,,,,,,,,,,,,,,,,,,,,,,,,,,,,,,,,,,,,,,,,,,,,,,,,,,,,,,,,,,,,,,,,,,,,,,,,,,,
316625,32107,10.1063/1.5034390,2018-7-21,['ThermoelectricMaterials'],43587,Fe2VTa0.05Al0.95_HPT-deformed,Fe2VTa0.05Al0.95,{},"{'LaserFlash': '', 'Form': {'category': 'Bulk', 'comment': ''}, 'FabricationProcess': '', 'DataType': {'category': 'Experiment', 'comment': ''}, 'laser flash and different thermal analyzer': '', 'RelativeDensity': '', 'GrainSize': '', 'Other': '', 'ThermalMeasurement': '', 'ElectricalMeasurement': '', 'Differential thermal analyzer': '', 'DifferentialThermalAnalyzer': '', 'MaterialFamily': '', 'Purity': ''}",350,-4.638284265552989e-05,33871,5.44887119256618,3.1746900894699595e-06,,,,,,,,,,,,,,,,,,,,,,,,,,,,,,,,,,,,,,,,,,,,,,,,,,,,,,,,,,,,,,,,,,,,,,,,,,,,,,,,,,,,,,,,,,,,,
316626,32107,10.1063/1.5034390,2018-7-21,['ThermoelectricMaterials'],43587,Fe2VTa0.05Al0.95_HPT-deformed,Fe2VTa0.05Al0.95,{},"{'LaserFlash': '', 'Form': {'category': 'Bulk', 'comment': ''}, 'FabricationProcess': '', 'DataType': {'category': 'Experiment', 'comment': ''}, 'laser flash and different thermal analyzer': '', 'RelativeDensity': '', 'GrainSize': '', 'Other': '', 'ThermalMeasurement': '', 'ElectricalMeasurement': '', 'Differential thermal analyzer': '', 'DifferentialThermalAnalyzer': '', 'MaterialFamily': '', 'Purity': ''}",400,-4.467535450831716e-05,33871,6.257561833152174,3.215995188170003e-06,,,,,,,,,,,,,,,,,,,,,,,,,,,,,,,,,,,,,,,,,,,,,,,,,,,,,,,,,,,,,,,,,,,,,,,,,,,,,,,,,,,,,,,,,,,,,
316627,32107,10.1063/1.5034390,2018-7-21,['ThermoelectricMaterials'],43587,Fe2VTa0.05Al0.95_HPT-deformed,Fe2VTa0.05Al0.95,{},"{'LaserFlash': '', 'Form': {'category': 'Bulk', 'comment': ''}, 'FabricationProcess': '', 'DataType': {'category': 'Experiment', 'comment': ''}, 'laser flash and different thermal analyzer': '', 'RelativeDensity': '', 'GrainSize': '', 'Other': '', 'ThermalMeasurement': '', 'ElectricalMeasurement': '', 'Differential thermal analyzer': '', 'DifferentialThermalAnalyzer': '', 'MaterialFamily': '', 'Purity': ''}",450,-4.269655779867876e-05,33871,6.843282216062569,3.3224434792157685e-06,,,,,,,,,,,,,,,,,,,,,,,,,,,,,,,,,,,,,,,,,,,,,,,,,,,,,,,,,,,,,,,,,,,,,,,,,,,,,,,,,,,,,,,,,,,,,
316628,32107,10.1063/1.5034390,2018-7-21,['ThermoelectricMaterials'],43587,Fe2VTa0.05Al0.95_HPT-deformed,Fe2VTa0.05Al0.95,{},"{'LaserFlash': '', 'Form': {'category': 'Bulk', 'comment': ''}, 'FabricationProcess': '', 'DataType': {'category': 'Experiment', 'comment': ''}, 'laser flash and different thermal analyzer': '', 'RelativeDensity': '', 'GrainSize': '', 'Other': '', 'ThermalMeasurement': '', 'ElectricalMeasurement': '', 'Differential thermal analyzer': '', 'DifferentialThermalAnalyzer': '', 'MaterialFamily': '', 'Purity': ''}",500,-4.115295299724867e-05,33871,7.232618150066948,3.472324903958972e-06,,,,,,,,,,,,,,,,,,,,,,,,,,,,,,,,,,,,,,,,,,,,,,,,,,,,,,,,,,,,,,,,,,,,,,,,,,,,,,,,,,,,,,,,,,,,,
316629,32107,10.1063/1.5034390,2018-7-21,['ThermoelectricMaterials'],43587,Fe2VTa0.05Al0.95_HPT-deformed,Fe2VTa0.05Al0.95,{},"{'LaserFlash': '', 'Form': {'category': 'Bulk', 'comment': ''}, 'FabricationProcess': '', 'DataType': {'category': 'Experiment', 'comment': ''}, 'laser flash and different thermal analyzer': '', 'RelativeDensity': '', 'GrainSize': '', 'Other': '', 'ThermalMeasurement': '', 'ElectricalMeasurement': '', 'Differential thermal analyzer': '', 'DifferentialThermalAnalyzer': '', 'MaterialFamily': '', 'Purity': ''}",550,-4.03724432302073e-05,33871,7.531573044732379,3.634948119580328e-06,,,,,,,,,,,,,,,,,,,,,,,,,,,,,,,,,,,,,,,,,,,,,,,,,,,,,,,,,,,,,,,,,,,,,,,,,,,,,,,,,,,,,,,,,,,,,
316630,32107,10.1063/1.5034390,2018-7-21,['ThermoelectricMaterials'],43587,Fe2VTa0.05Al0.95_HPT-deformed,Fe2VTa0.05Al0.95,{},"{'LaserFlash': '', 'Form': {'category': 'Bulk', 'comment': ''}, 'FabricationProcess': '', 'DataType': {'category': 'Experiment', 'comment': ''}, 'laser flash and different thermal analyzer': '', 'RelativeDensity': '', 'GrainSize': '', 'Other': '', 'ThermalMeasurement': '', 'ElectricalMeasurement': '', 'Differential thermal analyzer': '', 'DifferentialThermalAnalyzer': '', 'MaterialFamily': '', 'Purity': ''}",600,-4.0086334787326946e-05,33871,7.881174351976462,3.775984651629819e-06,,,,,,,,,,,,,,,,,,,,,,,,,,,,,,,,,,,,,,,,,,,,,,,,,,,,,,,,,,,,,,,,,,,,,,,,,,,,,,,,,,,,,,,,,,,,,
316631,32107,10.1063/1.5034390,2018-7-21,['ThermoelectricMaterials'],43587,Fe2VTa0.05Al0.95_HPT-deformed,Fe2VTa0.05Al0.95,{},"{'LaserFlash': '', 'Form': {'category': 'Bulk', 'comment': ''}, 'FabricationProcess': '', 'DataType': {'category': 'Experiment', 'comment': ''}, 'laser flash and different thermal analyzer': '', 'RelativeDensity': '', 'GrainSize': '', 'Other': '', 'ThermalMeasurement': '', 'ElectricalMeasurement': '', 'Differential thermal analyzer': '', 'DifferentialThermalAnalyzer': '', 'MaterialFamily': '', 'Purity': ''}",650,-3.921133763001773e-05,33871,8.413080007621005,3.862813046567029e-06,,,,,,,,,,,,,,,,,,,,,,,,,,,,,,,,,,,,,,,,,,,,,,,,,,,,,,,,,,,,,,,,,,,,,,,,,,,,,,,,,,,,,,,,,,,,,
331887,38694,10.1016/j.actamat.2021.116867,2021-6,['ThermoelectricMaterials'],45668,"annealed 336 h, HT short",Fe2V0.95Ta0.05Al0.9Si0.1,{},"{'LaserFlash': {'category': '', 'comment': ''}, 'Form': {'category': 'Polycrystal', 'comment': ''}, 'FabricationProcess': {'category': 'Melting', 'comment': ''}, 'DataType': {'category': 'Experiment', 'comment': ''}, 'laser flash and different thermal analyzer': {'category': '', 'comment': ''}, 'RelativeDensity': {'category': '', 'comment': ''}, 'GrainSize': {'category': 'um', 'comment': 'D = 2~60um'}, 'Other': {'category': '', 'comment': ''}, 'ThermalMeasurement': {'category': 'SteadyStateMethod', 'comment': ''}, 'ElectricalMeasurement': {'category': 'SteadyState+4P', 'comment': 'ZEM1 and 3 by ADVANCE RIKO'}, 'Differential thermal analyzer': {'category': '', 'comment': ''}, 'DifferentialThermalAnalyzer': {'category': '', 'comment': ''}, 'MaterialFamily': {'category': 'Heusler', 'comment': ''}, 'Purity': {'category': '', 'comment': ''}}",50,-4.34846000203741e-05,35501,5.771031064920582,7.873283997764559e-07,,0.0240264140403553,,,,,,,,,,,,,,,,,,,,,,,,,,,,,,,,,,,,,,,,,,,,,,,,,,,,,,,,,,,,,,,,,,,,,,,,,,,,,,,,,,,,,,,,,,,
331888,38694,10.1016/j.actamat.2021.116867,2021-6,['ThermoelectricMaterials'],45668,"annealed 336 h, HT short",Fe2V0.95Ta0.05Al0.9Si0.1,{},"{'LaserFlash': {'category': '', 'comment': ''}, 'Form': {'category': 'Polycrystal', 'comment': ''}, 'FabricationProcess': {'category': 'Melting', 'comment': ''}, 'DataType': {'category': 'Experiment', 'comment': ''}, 'laser flash and different thermal analyzer': {'category': '', 'comment': ''}, 'RelativeDensity': {'category': '', 'comment': ''}, 'GrainSize': {'category': 'um', 'comment': 'D = 2~60um'}, 'Other': {'category': '', 'comment': ''}, 'ThermalMeasurement': {'category': 'SteadyStateMethod', 'comment': ''}, 'ElectricalMeasurement': {'category': 'SteadyState+4P', 'comment': 'ZEM1 and 3 by ADVANCE RIKO'}, 'Differential thermal analyzer': {'category': '', 'comment': ''}, 'DifferentialThermalAnalyzer': {'category': '', 'comment': ''}, 'MaterialFamily': {'category': 'Heusler', 'comment': ''}, 'Purity': {'category': '', 'comment': ''}}",100,-7.853267471671959e-05,35501,7.88538401838885,1.0057500424028457e-06,,0.0819333372779636,,,,,,,,,,,,,,,,,,,,,,,,,,,,,,,,,,,,,,,,,,,,,,,,,,,,,,,,,,,,,,,,,,,,,,,,,,,,,,,,,,,,,,,,,,,
331889,38694,10.1016/j.actamat.2021.116867,2021-6,['ThermoelectricMaterials'],45668,"annealed 336 h, HT short",Fe2V0.95Ta0.05Al0.9Si0.1,{},"{'LaserFlash': {'category': '', 'comment': ''}, 'Form': {'category': 'Polycrystal', 'comment': ''}, 'FabricationProcess': {'category': 'Melting', 'comment': ''}, 'DataType': {'category': 'Experiment', 'comment': ''}, 'laser flash and different thermal analyzer': {'category': '', 'comment': ''}, 'RelativeDensity': {'category': '', 'comment': ''}, 'GrainSize': {'category': 'um', 'comment': 'D = 2~60um'}, 'Other': {'category': '', 'comment': ''}, 'ThermalMeasurement': {'category': 'SteadyStateMethod', 'comment': ''}, 'ElectricalMeasurement': {'category': 'SteadyState+4P', 'comment': 'ZEM1 and 3 by ADVANCE RIKO'}, 'Differential thermal analyzer': {'category': '', 'comment': ''}, 'DifferentialThermalAnalyzer': {'category': '', 'comment': ''}, 'MaterialFamily': {'category': 'Heusler', 'comment': ''}, 'Purity': {'category': '', 'comment': ''}}",150,-0.0001054133602524,35501,8.766022247403658,1.3438535204031158e-06,,0.1494784813083845,,,,,,,,,,,,,,,,,,,,,,,,,,,,,,,,,,,,,,,,,,,,,,,,,,,,,,,,,,,,,,,,,,,,,,,,,,,,,,,,,,,,,,,,,,,
331890,38694,10.1016/j.actamat.2021.116867,2021-6,['ThermoelectricMaterials'],45668,"annealed 336 h, HT short",Fe2V0.95Ta0.05Al0.9Si0.1,{},"{'LaserFlash': {'category': '', 'comment': ''}, 'Form': {'category': 'Polycrystal', 'comment': ''}, 'FabricationProcess': {'category': 'Melting', 'comment': ''}, 'DataType': {'category': 'Experiment', 'comment': ''}, 'laser flash and different thermal analyzer': {'category': '', 'comment': ''}, 'RelativeDensity': {'category': '', 'comment': ''}, 'GrainSize': {'category': 'um', 'comment': 'D = 2~60um'}, 'Other': {'category': '', 'comment': ''}, 'ThermalMeasurement': {'category': 'SteadyStateMethod', 'comment': ''}, 'ElectricalMeasurement': {'category': 'SteadyState+4P', 'comment': 'ZEM1 and 3 by ADVANCE RIKO'}, 'Differential thermal analyzer': {'category': '', 'comment': ''}, 'DifferentialThermalAnalyzer': {'category': '', 'comment': ''}, 'MaterialFamily': {'category': 'Heusler', 'comment': ''}, 'Purity': {'category': '', 'comment': ''}}",200,-0.0001230763879286,35501,9.585993069421386,1.7368209444428496e-06,,0.215698674055786,,,,,,,,,,,,,,,,,,,,,,,,,,,,,,,,,,,,,,,,,,,,,,,,,,,,,,,,,,,,,,,,,,,,,,,,,,,,,,,,,,,,,,,,,,,
331891,38694,10.1016/j.actamat.2021.116867,2021-6,['ThermoelectricMaterials'],45668,"annealed 336 h, HT short",Fe2V0.95Ta0.05Al0.9Si0.1,{},"{'LaserFlash': {'category': '', 'comment': ''}, 'Form': {'category': 'Polycrystal', 'comment': ''}, 'FabricationProcess': {'category': 'Melting', 'comment': ''}, 'DataType': {'category': 'Experiment', 'comment': ''}, 'laser flash and different thermal analyzer': {'category': '', 'comment': ''}, 'RelativeDensity': {'category': '', 'comment': ''}, 'GrainSize': {'category': 'um', 'comment': 'D = 2~60um'}, 'Other': {'category': '', 'comment': ''}, 'ThermalMeasurement': {'category': 'SteadyStateMethod', 'comment': ''}, 'ElectricalMeasurement': {'category': 'SteadyState+4P', 'comment': 'ZEM1 and 3 by ADVANCE RIKO'}, 'Differential thermal analyzer': {'category': '', 'comment': ''}, 'DifferentialThermalAnalyzer': {'category': '', 'comment': ''}, 'MaterialFamily': {'category': 'Heusler', 'comment': ''}, 'Purity': {'category': '', 'comment': ''}}",250,-0.0001314451310136,35501,10.54422302121357,2.1329559182141923e-06,,0.2792137972603607,,,,,,,,,,,,,,,,,,,,,,,,,,,,,,,,,,,,,,,,,,,,,,,,,,,,,,,,,,,,,,,,,,,,,,,,,,,,,,,,,,,,,,,,,,,
331892,38694,10.1016/j.actamat.2021.116867,2021-6,['ThermoelectricMaterials'],45668,"annealed 336 h, HT short",Fe2V0.95Ta0.05Al0.9Si0.1,{},"{'LaserFlash': {'category': '', 'comment': ''}, 'Form': {'category': 'Polycrystal', 'comment': ''}, 'FabricationProcess': {'category': 'Melting', 'comment': ''}, 'DataType': {'category': 'Experiment', 'comment': ''}, 'laser flash and different thermal analyzer': {'category': '', 'comment': ''}, 'RelativeDensity': {'category': '', 'comment': ''}, 'GrainSize': {'category': 'um', 'comment': 'D = 2~60um'}, 'Other': {'category': '', 'comment': ''}, 'ThermalMeasurement': {'category': 'SteadyStateMethod', 'comment': ''}, 'ElectricalMeasurement': {'category': 'SteadyState+4P', 'comment': 'ZEM1 and 3 by ADVANCE RIKO'}, 'Differential thermal analyzer': {'category': '', 'comment': ''}, 'DifferentialThermalAnalyzer': {'category': '', 'comment': ''}, 'MaterialFamily': {'category': 'Heusler', 'comment': ''}, 'Purity': {'category': '', 'comment': ''}}",300,-0.0001312384548293,35503,,2.49298549430093e-06,,,,,,,,,,,,,,,,,,,,,,,,,,,,,,,,,,,,,,,,,,,,,,,,,,,,,,,,,,,,,,,,,,,,,,,,,,,,,,,,,,,,,,,,,,,,,
331893,38694,10.1016/j.actamat.2021.116867,2021-6,['ThermoelectricMaterials'],45668,"annealed 336 h, HT short",Fe2V0.95Ta0.05Al0.9Si0.1,{},"{'LaserFlash': {'category': '', 'comment': ''}, 'Form': {'category': 'Polycrystal', 'comment': ''}, 'FabricationProcess': {'category': 'Melting', 'comment': ''}, 'DataType': {'category': 'Experiment', 'comment': ''}, 'laser flash and different thermal analyzer': {'category': '', 'comment': ''}, 'RelativeDensity': {'category': '', 'comment': ''}, 'GrainSize': {'category': 'um', 'comment': 'D = 2~60um'}, 'Other': {'category': '', 'comment': ''}, 'ThermalMeasurement': {'category': 'SteadyStateMethod', 'comment': ''}, 'ElectricalMeasurement': {'category': 'SteadyState+4P', 'comment': 'ZEM1 and 3 by ADVANCE RIKO'}, 'Differential thermal analyzer': {'category': '', 'comment': ''}, 'DifferentialThermalAnalyzer': {'category': '', 'comment': ''}, 'MaterialFamily': {'category': 'Heusler', 'comment': ''}, 'Purity': {'category': '', 'comment': ''}}",350,-0.000123792566838,35503,,2.789362130043566e-06,,,,,,,,,,,,,,,,,,,,,,,,,,,,,,,,,,,,,,,,,,,,,,,,,,,,,,,,,,,,,,,,,,,,,,,,,,,,,,,,,,,,,,,,,,,,,
331894,38694,10.1016/j.actamat.2021.116867,2021-6,['ThermoelectricMaterials'],45668,"annealed 336 h, HT short",Fe2V0.95Ta0.05Al0.9Si0.1,{},"{'LaserFlash': {'category': '', 'comment': ''}, 'Form': {'category': 'Polycrystal', 'comment': ''}, 'FabricationProcess': {'category': 'Melting', 'comment': ''}, 'DataType': {'category': 'Experiment', 'comment': ''}, 'laser flash and different thermal analyzer': {'category': '', 'comment': ''}, 'RelativeDensity': {'category': '', 'comment': ''}, 'GrainSize': {'category': 'um', 'comment': 'D = 2~60um'}, 'Other': {'category': '', 'comment': ''}, 'ThermalMeasurement': {'category': 'SteadyStateMethod', 'comment': ''}, 'ElectricalMeasurement': {'category': 'SteadyState+4P', 'comment': 'ZEM1 and 3 by ADVANCE RIKO'}, 'Differential thermal analyzer': {'category': '', 'comment': ''}, 'DifferentialThermalAnalyzer': {'category': '', 'comment': ''}, 'MaterialFamily': {'category': 'Heusler', 'comment': ''}, 'Purity': {'category': '', 'comment': ''}}",400,-0.0001108828667298,35503,,3.005565643404396e-06,,,,,,,,,,,,,,,,,,,,,,,,,,,,,,,,,,,,,,,,,,,,,,,,,,,,,,,,,,,,,,,,,,,,,,,,,,,,,,,,,,,,,,,,,,,,,
